Repository: Maughan-Lab/Li-Zn-Zr-Cl_Halospinels

# Li-Zn-Zr-Cl_Halospinels

Data and information for "From Cation Order to Disorder: Unlocking Ion Transport Pathways in Li−Zn−Zr−Cl Halospinels" (doi: https://doi.org/10.1021/acs.chemmater.6c00461)

Neutron powder diffraction (NPD) collected at beamline BL-11A (POWGEN) at the Spallation Neutron Source at Oak Ridge National Laboratory, including raw data and .txt files with two theta, intensity, calculated fit, and difference are in the NPD directory.

Neutron pair distribution function (nPDF) collected at beamline BL-1B (NOMAD) at the Spallation Neutron Source at Oak Ridge National Laboratory, including raw data and .txt files with two theta, intensity, calculated fit, and difference are in the nPDF directory.

Synchrotron X-ray powder diffraction (SXRD) collected at beamline BL2-1 at the Stanford Synchrotron Radiation Lightsource at Stanford Linear Accelerator, including raw data and.txt files with two theta, intensity, calculated fit, and difference are in the SXRD directory.

Raman spectroscopy raw data files are in the Raman directory.

Electrochemical impedance spectroscopy data for each composition is in the EIS directory.

File: EIS/0p1/temp_30_replicate_1_AC044_20241210_Final_Li19Zn09Zr007Cl4.csv
,Frequency,Z real,Z imag,Fit real,Fit imag,Dataset,sample_name,material_name,height,diameter
0,2000039.0,-1967.426,16996.25,5072.522120392764,26803.033227872857,"(30, 1)",AC044_20241210_Final,Li$_{1.9}$Zn$_{0.9}$Zr$_{0.07}$Cl$_4$,1.208,6
1,1588711.0,-2096.356,22056.25,6299.776127868747,32945.55072097303,"(30, 1)",AC044_20241210_Final,Li$_{1.9}$Zn$_{0.9}$Zr$_{0.07}$Cl$_4$,1.208,6
2,1261992.0,-2201.689,29104.52,7841.058706032008,40488.818653966126,"(30, 1)",AC044_20241210_Final,Li$_{1.9}$Zn$_{0.9}$Zr$_{0.07}$Cl$_4$,1.208,6
3,1002539.0,-1443.732,37085.04,9784.82764452555,49748.294957550854,"(30, 1)",AC044_20241210_Final,Li$_{1.9}$Zn$_{0.9}$Zr$_{0.07}$Cl$_4$,1.208,6
4,796289.1,503.7402,45713.3,12248.050129118874,61108.18987662633,"(30, 1)",AC044_20241210_Final,Li$_{1.9}$Zn$_{0.9}$Zr$_{0.07}$Cl$_4$,1.208,6
5,632460.9,-108.8605,59148.75,15386.782967304165,75035.06957692627,"(30, 1)",AC044_20241210_Final,Li$_{1.9}$Zn$_{0.9}$Zr$_{0.07}$Cl$_4$,1.208,6
6,502382.8,-924.1327,73339.02,19411.094639821138,92093.25598617159,"(30, 1)",AC044_20241210_Final,Li$_{1.9}$Zn$_{0.9}$Zr$_{0.07}$Cl$_4$,1.208,6
7,399257.8,4122.719,92267.02,24606.160371749273,112961.59826560391,"(30, 1)",AC044_20241210_Final,Li$_{1.9}$Zn$_{0.9}$Zr$_{0.07}$Cl$_4$,1.208,6
8,316992.2,4335.261,119986.1,31362.07017783144,138450.55062002622,"(30, 1)",AC044_20241210_Final,Li$_{1.9}$Zn$_{0.9}$Zr$_{0.07}$Cl$_4$,1.208,6
9,251835.9,9473.409,143872.0,40215.7751851473,169517.35228648855,"(30, 1)",AC044_20241210_Final,Li$_{1.9}$Zn$_{0.9}$Zr$_{0.07}$Cl$_4$,1.208,6
10,200039.1,56599.46,162544.4,51909.57968422354,207275.14565620237,"(30, 1)",AC044_20241210_Final,Li$_{1.9}$Zn$_{0.9}$Zr$_{0.07}$Cl$_4$,1.208,6
11,159023.4,3850.314,250192.7,67471.39046012421,252988.6042420487,"(30, 1)",AC044_20241210_Final,Li$_{1.9}$Zn$_{0.9}$Zr$_{0.07}$Cl$_4$,1.208,6
12,126210.9,49388.23,295677.3,88321.86769469535,308043.42273181153,"(30, 1)",AC044_20241210_Final,Li$_{1.9}$Zn$_{0.9}$Zr$_{0.07}$Cl$_4$,1.208,6
13,100429.7,76362.96,333362.5,116411.17286365801,373869.16017655784,"(30, 1)",AC044_20241210_Final,Li$_{1.9}$Zn$_{0.9}$Zr$_{0.07}$Cl$_4$,1.208,6
14,79804.69,115627.2,386099.9,154380.24348069314,451784.2265260899,"(30, 1)",AC044_20241210_Final,Li$_{1.9}$Zn$_{0.9}$Zr$_{0.07}$Cl$_4$,1.208,6
15,63398.44,168800.9,480826.6,205723.4424618333,542719.980662513,"(30, 1)",AC044_20241210_Final,Li$_{1.9}$Zn$_{0.9}$Zr$_{0.07}$Cl$_4$,1.208,6
16,50273.44,252769.1,591776.7,274894.17665467516,646774.6978656546,"(30, 1)",AC044_20241210_Final,Li$_{1.9}$Zn$_{0.9}$Zr$_{0.07}$Cl$_4$,1.208,6
17,39960.94,302357.3,698016.5,367237.5436601607,762564.4290548163,"(30, 1)",AC044_20241210_Final,Li$_{1.9}$Zn$_{0.9}$Zr$_{0.07}$Cl$_4$,1.208,6
18,31757.81,416651.1,816572.5,488562.82009009307,886407.8517406752,"(30, 1)",AC044_20241210_Final,Li$_{1.9}$Zn$_{0.9}$Zr$_{0.07}$Cl$_4$,1.208,6
19,25195.31,749303.4,1002804.0,644130.3457215667,1011543.5396751972,"(30, 1)",AC044_20241210_Final,Li$_{1.9}$Zn$_{0.9}$Zr$_{0.07}$Cl$_4$,1.208,6
20,20039.06,711944.9,1228568.0,836931.1419986449,1127828.0461153062,"(30, 1)",AC044_20241210_Final,Li$_{1.9}$Zn$_{0.9}$Zr$_{0.07}$Cl$_4$,1.208,6
21,16054.69,855275.7,1155982.0,1065518.8849427162,1222562.5514729554,"(30, 1)",AC044_20241210_Final,Li$_{1.9}$Zn$_{0.9}$Zr$_{0.07}$Cl$_4$,1.208,6
22,12773.44,1063445.0,1073825.0,1322285.523993033,1282912.4165950574,"(30, 1)",AC044_20241210_Final,Li$_{1.9}$Zn$_{0.9}$Zr$_{0.07}$Cl$_4$,1.208,6
23,9946.65,1602257.0,1261723.0,1593494.2383372511,1299529.5840592256,"(30, 1)",AC044_20241210_Final,Li$_{1.9}$Zn$_{0.9}$Zr$_{0.07}$Cl$_4$,1.208,6
24,7888.72,1741728.0,1122455.0,1861849.2926055463,1269813.9797225543,"(30, 1)",AC044_20241210_Final,Li$_{1.9}$Zn$_{0.9}$Zr$_{0.07}$Cl$_4$,1.208,6
25,6288.11,2249873.0,1138036.0,2110810.080656574,1198912.8687350932,"(30, 1)",AC044_20241210_Final,Li$_{1.9}$Zn$_{0.9}$Zr$_{0.07}$Cl$_4$,1.208,6
26,5039.063,2114622.0,1163686.0,2328521.8938838583,1097809.3095151822,"(30, 1)",AC044_20241210_Final,Li$_{1.9}$Zn$_{0.9}$Zr$_{0.07}$Cl$_4$,1.208,6
27,4001.524,2317081.0,1079047.0,2509542.5542073315,979716.9822157698,"(30, 1)",AC044_20241210_Final,Li$_{1.9}$Zn$_{0.9}$Zr$_{0.07}$Cl$_4$,1.208,6
28,3161.337,2501994.0,974710.0,2654153.932904798,856738.7575107663,"(30, 1)",AC044_20241210_Final,Li$_{1.9}$Zn$_{0.9}$Zr$_{0.07}$Cl$_4$,1.208,6
29,2507.267,2665652.0,841514.8,2766353.354989577,737990.1070534517,"(30, 1)",AC044_20241210_Final,Li$_{1.9}$Zn$_{0.9}$Zr$_{0.07}$Cl$_4$,1.208,6
30,1979.167,2787212.0,760423.4,2851769.335291201,629221.5281624547,"(30, 1)",AC044_20241210_Final,Li$_{1.9}$Zn$_{0.9}$Zr$_{0.07}$Cl$_4$,1.208,6
31,1598.011,2854199.0,649369.1,2916173.3277439326,533348.0193634663,"(30, 1)",AC044_20241210_Final,Li$_{1.9}$Zn$_{0.9}$Zr$_{0.07}$Cl$_4$,1.208,6
32,1257.622,2949111.0,521858.7,2964684.955709487,451281.24181539327,"(30, 1)",AC044_20241210_Final,Li$_{1.9}$Zn$_{0.9}$Zr$_{0.07}$Cl$_4$,1.208,6
33,1004.464,2984847.0,481056.6,3001489.8534727306,382704.2255164883,"(30, 1)",AC044_20241210_Final,Li$_{1.9}$Zn$_{0.9}$Zr$_{0.07}$Cl$_4$,1.208,6
34,800.3049,3035971.0,421250.3,3029848.3770482033,326655.4387769226,"(30, 1)",AC044_20241210_Final,Li$_{1.9}$Zn$_{0.9}$Zr$_{0.07}$Cl$_4$,1.208,6
35,631.0096,3069680.0,363122.8,3052231.432361121,281916.87316583324,"(30, 1)",AC044_20241210_Final,Li$_{1.9}$Zn$_{0.9}$Zr$_{0.07}$Cl$_4$,1.208,6
36,498.6702,3097604.0,316221.0,3070489.046341737,247248.73239167623,"(30, 1)",AC044_20241210_Final,Li$_{1.9}$Zn$_{0.9}$Zr$_{0.07}$Cl$_4$,1.208,6
37,397.2458,3124613.0,287477.0,3086007.3591853897,221519.4094260253,"(30, 1)",AC044_20241210_Final,Li$_{1.9}$Zn$_{0.9}$Zr$_{0.07}$Cl$_4$,1.208,6
38,319.6023,3135893.0,256432.4,3099838.492695083,203770.1345989743,"(30, 1)",AC044_20241210_Final,Li$_{1.9}$Zn$_{0.9}$Zr$_{0.07}$Cl$_4$,1.208,6
39,251.1161,3173654.0,232055.1,3112801.728021253,193241.83740356052,"(30, 1)",AC044_20241210_Final,Li$_{1.9}$Zn$_{0.9}$Zr$_{0.07}$Cl$_4$,1.208,6
40,200.8929,3156861.0,203341.0,3125559.9998870823,189381.98036322382,"(30, 1)",AC044_20241210_Final,Li$_{1.9}$Zn$_{0.9}$Zr$_{0.07}$Cl$_4$,1.208,6
41,158.0056,3179738.0,208593.5,3138677.149118349,191842.23365111562,"(30, 1)",AC044_20241210_Final,Li$_{1.9}$Zn$_{0.9}$Zr$_{0.07}$Cl$_4$,1.208,6
42,126.6892,3217011.0,215209.6,3152661.0562953837,200473.40523127845,"(30, 1)",AC044_20241210_Final,Li$_{1.9}$Zn$_{0.9}$Zr$_{0.07}$Cl$_4$,1.208,6
43,99.734,3159979.0,232826.5,3167996.8889702773,215321.318195228,"(30, 1)",AC044_20241210_Final,Li$_{1.9}$Zn$_{0.9}$Zr$_{0.07}$Cl$_4$,1.208,6
44,79.44915,3254433.0,240176.0,3185173.7540904726,236625.73610713388,"(30, 1)",AC044_20241210_Final,Li$_{1.9}$Zn$_{0.9}$Zr$_{0.07}$Cl$_4$,1.208,6
45,63.34459,3093959.0,523880.0,3204707.2487847013,264823.55352813134,"(30, 1)",AC044_20241210_Final,Li$_{1.9}$Zn$_{0.9}$Zr$_{0.07}$Cl$_4$,1.208,6
46,49.86702,3262997.0,384302.0,3227159.7913263566,300557.01564336335,"(30, 1)",AC044_20241210_Final,Li$_{1.9}$Zn$_{0.9}$Zr$_{0.07}$Cl$_4$,1.208,6
47,39.72458,3328390.0,327133.4,3253160.176230096,344687.5366376829,"(30, 1)",AC044_20241210_Final,Li$_{1.9}$Zn$_{0.9}$Zr$_{0.07}$Cl$_4$,1.208,6
48,31.88775,3356543.0,377951.4,3283423.5019072792,398315.64863855165,"(30, 1)",AC044_20241210_Final,Li$_{1.9}$Zn$_{0.9}$Zr$_{0.07}$Cl$_4$,1.208,6
49,24.93351,3399053.0,438588.5,3318772.434492976,462807.67223261803,"(30, 1)",AC044_20241210_Final,Li$_{1.9}$Zn$_{0.9}$Zr$_{0.07}$Cl$_4$,1.208,6
50,19.94681,3431014.0,482214.6,3360160.671208188,539829.8226429117,"(30, 1)",AC044_20241210_Final,Li$_{1.9}$Zn$_{0.9}$Zr$_{0.07}$Cl$_4$,1.208,6
51,15.94388,3475500.0,565099.4,3408699.4314015293,631390.6354319823,"(30, 1)",AC044_20241210_Final,Li$_{1.9}$Zn$_{0.9}$Zr$_{0.07}$Cl$_4$,1.208,6
52,12.40079,3532117.0,672958.8,3465687.8196845604,739892.8045711133,"(30, 1)",AC044_20241210_Final,Li$_{1.9}$Zn$_{0.9}$Zr$_{0.07}$Cl$_4$,1.208,6
53,9.91015,3592198.0,779471.9,3532647.964682477,868195.7724223111,"(30, 1)",AC044_20241210_Final,Li$_{1.9}$Zn$_{0.9}$Zr$_{0.07}$Cl$_4$,1.208,6
54,7.971939,3661308.0,903491.9,3611365.934038666,1019690.6981018394,"(30, 1)",AC044_20241210_Final,Li$_{1.9}$Zn$_{0.9}$Zr$_{0.07}$Cl$_4$,1.208,6
55,6.351626,3739318.0,1056016.0,3703939.559578996,1198389.7631188915,"(30, 1)",AC044_20241210_Final,Li$_{1.9}$Zn$_{0.9}$Zr$_{0.07}$Cl$_4$,1.208,6
56,5.095109,3826636.0,1221710.0,3812834.4764534556,1409032.1586280016,"(30, 1)",AC044_20241210_Final,Li$_{1.9}$Zn$_{0.9}$Zr$_{0.07}$Cl$_4$,1.208,6
57,4.040948,3925492.0,1428260.0,3940949.889066871,1657209.546624495,"(30, 1)",AC044_20241210_Final,Li$_{1.9}$Zn$_{0.9}$Zr$_{0.07}$Cl$_4$,1.208,6
58,3.175813,4039395.0,1684409.0,4091695.8288330585,1949514.3094865917,"(30, 1)",AC044_20241210_Final,Li$_{1.9}$Zn$_{0.9}$Zr$_{0.07}$Cl$_4$,1.208,6
59,2.547554,4173773.0,1957383.0,4269083.969990065,2293714.5121352253,"(30, 1)",AC044_20241210_Final,Li$_{1.9}$Zn$_{0.9}$Zr$_{0.07}$Cl$_4$,1.208,6
60,2.020474,4303993.0,2313271.0,4477834.427263389,2698960.2149016275,"(30, 1)",AC044_20241210_Final,Li$_{1.9}$Zn$_{0.9}$Zr$_{0.07}$Cl$_4$,1.208,6
61,1.605308,4443196.0,2739603.0,4723501.382133236,3176026.611949227,"(30, 1)",AC044_20241210_Final,Li$_{1.9}$Zn$_{0.9}$Zr$_{0.07}$Cl$_4$,1.208,6
62,1.273777,4595497.0,3262288.0,5012620.883806579,3737600.452078303,"(30, 1)",AC044_20241210_Final,Li$_{1.9}$Zn$_{0.9}$Zr$_{0.07}$Cl$_4$,1.208,6
63,1.010237,4763544.0,3906220.0,5352884.759798113,4398617.352115086,"(30, 1)",AC044_20241210_Final,Li$_{1.9}$Zn$_{0.9}$Zr$_{0.07}$Cl$_4$,1.208,6
64,0.7971939,4958003.0,4722919.0,5753345.264813003,5176658.968580874,"(30, 1)",AC044_20241210_Final,Li$_{1.9}$Zn$_{0.9}$Zr$_{0.07}$Cl$_4$,1.208,6
65,0.6334459,5172082.0,5704506.0,6224655.91376197,6092420.587057103,"(30, 1)",AC044_20241210_Final,Li$_{1.9}$Zn$_{0.9}$Zr$_{0.07}$Cl$_4$,1.208,6
66,0.5029507,5424750.0,6924560.0,6779354.906899389,7170261.563048108,"(30, 1)",AC044_20241210_Final,Li$_{1.9}$Zn$_{0.9}$Zr$_{0.07}$Cl$_4$,1.208,6
67,0.3999573,5726715.0,8423985.0,7432198.687809386,8438853.253095746,"(30, 1)",AC044_20241210_Final,Li$_{1.9}$Zn$_{0.9}$Zr$_{0.07}$Cl$_4$,1.208,6
68,0.3175813,6101555.0,10287790.0,8200554.508376159,9931941.669108791,"(30, 1)",AC044_20241210_Final,Li$_{1.9}$Zn$_{0.9}$Zr$_{0.07}$Cl$_4$,1.208,6
69,0.2520161,6575171.0,12592720.0,9104862.444412796,11689245.141374374,"(30, 1)",AC044_20241210_Final,Li$_{1.9}$Zn$_{0.9}$Zr$_{0.07}$Cl$_4$,1.208,6

File: EIS/0p1/temp_30_replicate_2_AC044_20241210_Final_Li19Zn09Zr007Cl4.csv
,Frequency,Z real,Z imag,Fit real,Fit imag,Dataset,sample_name,material_name,height,diameter
0,2000039.0,-1960.536,16739.51,2882.9013896079946,21727.759181700945,"(30, 2)",AC044_20241210_Final,Li$_{1.9}$Zn$_{0.9}$Zr$_{0.07}$Cl$_4$,1.208,6
1,1588711.0,-2027.741,22208.46,3615.4089053055986,26929.04407674927,"(30, 2)",AC044_20241210_Final,Li$_{1.9}$Zn$_{0.9}$Zr$_{0.07}$Cl$_4$,1.208,6
2,1261992.0,-4452.844,28221.89,4546.861428351678,33372.219890862325,"(30, 2)",AC044_20241210_Final,Li$_{1.9}$Zn$_{0.9}$Zr$_{0.07}$Cl$_4$,1.208,6
3,1002539.0,-1772.987,37475.84,5737.599493375412,41351.707236231945,"(30, 2)",AC044_20241210_Final,Li$_{1.9}$Zn$_{0.9}$Zr$_{0.07}$Cl$_4$,1.208,6
4,796289.1,786.1654,46701.99,7269.171992072873,51230.406059061104,"(30, 2)",AC044_20241210_Final,Li$_{1.9}$Zn$_{0.9}$Zr$_{0.07}$Cl$_4$,1.208,6
5,632460.9,-1400.302,58945.28,9252.965886967038,63454.76512112568,"(30, 2)",AC044_20241210_Final,Li$_{1.9}$Zn$_{0.9}$Zr$_{0.07}$Cl$_4$,1.208,6
6,502382.8,4274.84,73444.08,11842.727235421391,78572.57142581044,"(30, 2)",AC044_20241210_Final,Li$_{1.9}$Zn$_{0.9}$Zr$_{0.07}$Cl$_4$,1.208,6
7,399257.8,9969.57,92651.34,15252.800063103452,97253.4922669427,"(30, 2)",AC044_20241210_Final,Li$_{1.9}$Zn$_{0.9}$Zr$_{0.07}$Cl$_4$,1.208,6
8,316992.2,6006.59,113482.3,19784.73765433203,120311.96262087903,"(30, 2)",AC044_20241210_Final,Li$_{1.9}$Zn$_{0.9}$Zr$_{0.07}$Cl$_4$,1.208,6
9,251835.9,10695.03,144828.5,25866.08058890295,148731.13561553194,"(30, 2)",AC044_20241210_Final,Li$_{1.9}$Zn$_{0.9}$Zr$_{0.07}$Cl$_4$,1.208,6
10,200039.1,-9189.034,148363.4,34106.57883703813,183684.96434102955,"(30, 2)",AC044_20241210_Final,Li$_{1.9}$Zn$_{0.9}$Zr$_{0.07}$Cl$_4$,1.208,6
11,159023.4,14462.39,211625.2,45378.86670858485,226552.49343123584,"(30, 2)",AC044_20241210_Final,Li$_{1.9}$Zn$_{0.9}$Zr$_{0.07}$Cl$_4$,1.208,6
12,126210.9,63269.18,282552.0,60932.14737436951,278913.21741499373,"(30, 2)",AC044_20241210_Final,Li$_{1.9}$Zn$_{0.9}$Zr$_{0.07}$Cl$_4$,1.208,6
13,100429.7,67767.78,332050.3,82547.5947309735,342503.6465244998,"(30, 2)",AC044_20241210_Final,Li$_{1.9}$Zn$_{0.9}$Zr$_{0.07}$Cl$_4$,1.208,6
14,79804.69,96688.0,406592.5,112740.09910315681,419101.6043208224,"(30, 2)",AC044_20241210_Final,Li$_{1.9}$Zn$_{0.9}$Zr$_{0.07}$Cl$_4$,1.208,6
15,63398.44,140002.5,498484.3,154996.8646700322,510285.8187750275,"(30, 2)",AC044_20241210_Final,Li$_{1.9}$Zn$_{0.9}$Zr$_{0.07}$Cl$_4$,1.208,6
16,50273.44,207325.1,600639.5,214009.00181622728,616997.8160083836,"(30, 2)",AC044_20241210_Final,Li$_{1.9}$Zn$_{0.9}$Zr$_{0.07}$Cl$_4$,1.208,6
17,39960.94,275812.2,682595.1,295783.85566843726,738826.2718325274,"(30, 2)",AC044_20241210_Final,Li$_{1.9}$Zn$_{0.9}$Zr$_{0.07}$Cl$_4$,1.208,6
18,31757.81,438722.0,817678.5,407416.07851436746,872979.4876315553,"(30, 2)",AC044_20241210_Final,Li$_{1.9}$Zn$_{0.9}$Zr$_{0.07}$Cl$_4$,1.208,6
19,25195.31,530156.4,1054065.0,556175.9852863955,1013078.1024186907,"(30, 2)",AC044_20241210_Final,Li$_{1.9}$Zn$_{0.9}$Zr$_{0.07}$Cl$_4$,1.208,6
20,20039.06,680689.6,961105.0,747574.6647091323,1148249.351126154,"(30, 2)",AC044_20241210_Final,Li$_{1.9}$Zn$_{0.9}$Zr$_{0.07}$Cl$_4$,1.208,6
21,16054.69,946258.4,1116835.0,982441.5711218622,1263447.449643238,"(30, 2)",AC044_20241210_Final,Li$_{1.9}$Zn$_{0.9}$Zr$_{0.07}$Cl$_4$,1.208,6
22,12773.44,1086904.0,1187985.0,1253979.2675259593,1342006.7884284346,"(30, 2)",AC044_20241210_Final,Li$_{1.9}$Zn$_{0.9}$Zr$_{0.07}$Cl$_4$,1.208,6
23,9946.65,1599690.0,1353649.0,1546782.0012653503,1370452.4904975402,"(30, 2)",AC044_20241210_Final,Li$_{1.9}$Zn$_{0.9}$Zr$_{0.07}$Cl$_4$,1.208,6
24,7888.72,1448835.0,1351451.0,1839573.253753738,1343600.0495187521,"(30, 2)",AC044_20241210_Final,Li$_{1.9}$Zn$_{0.9}$Zr$_{0.07}$Cl$_4$,1.208,6
25,6288.11,2363651.0,1170996.0,2111107.205959392,1266777.2105227858,"(30, 2)",AC044_20241210_Final,Li$_{1.9}$Zn$_{0.9}$Zr$_{0.07}$Cl$_4$,1.208,6
26,5039.063,2116025.0,1163981.0,2346053.938958383,1153567.3467854203,"(30, 2)",AC044_20241210_Final,Li$_{1.9}$Zn$_{0.9}$Zr$_{0.07}$Cl$_4$,1.208,6
27,4001.524,2326889.0,1071422.0,2537702.7694594236,1020700.262307955,"(30, 2)",AC044_20241210_Final,Li$_{1.9}$Zn$_{0.9}$Zr$_{0.07}$Cl$_4$,1.208,6
28,3161.337,2493170.0,971300.0,2686954.6571784248,883257.4456068741,"(30, 2)",AC044_20241210_Final,Li$_{1.9}$Zn$_{0.9}$Zr$_{0.07}$Cl$_4$,1.208,6
29,2507.267,2657743.0,836737.9,2799370.0995394327,752142.5021023594,"(30, 2)",AC044_20241210_Final,Li$_{1.9}$Zn$_{0.9}$Zr$_{0.07}$Cl$_4$,1.208,6
30,1979.167,2787793.0,755026.0,2882253.4447157644,633778.1148705631,"(30, 2)",AC044_20241210_Final,Li$_{1.9}$Zn$_{0.9}$Zr$_{0.07}$Cl$_4$,1.208,6
31,1598.011,2860482.0,644644.0,2942728.4475167925,531019.9360387209,"(30, 2)",AC044_20241210_Final,Li$_{1.9}$Zn$_{0.9}$Zr$_{0.07}$Cl$_4$,1.208,6
32,1257.622,2898634.0,563914.4,2986835.1659303443,444366.158317568,"(30, 2)",AC044_20241210_Final,Li$_{1.9}$Zn$_{0.9}$Zr$_{0.07}$Cl$_4$,1.208,6
33,1004.464,2985415.0,485075.2,3019306.5004529664,372985.2944850197,"(30, 2)",AC044_20241210_Final,Li$_{1.9}$Zn$_{0.9}$Zr$_{0.07}$Cl$_4$,1.208,6
34,800.3049,3023987.0,418019.7,3043683.753110448,315432.31568949943,"(30, 2)",AC044_20241210_Final,Li$_{1.9}$Zn$_{0.9}$Zr$_{0.07}$Cl$_4$,1.208,6
35,631.0096,3071446.0,359178.1,3062550.343500453,270088.3664748987,"(30, 2)",AC044_20241210_Final,Li$_{1.9}$Zn$_{0.9}$Zr$_{0.07}$Cl$_4$,1.208,6
36,498.6702,3097833.0,316418.4,3077772.244310761,235404.08786198648,"(30, 2)",AC044_20241210_Final,Li$_{1.9}$Zn$_{0.9}$Zr$_{0.07}$Cl$_4$,1.208,6
37,397.2458,3116285.0,287858.2,3090701.758640343,210019.499822086,"(30, 2)",AC044_20241210_Final,Li$_{1.9}$Zn$_{0.9}$Zr$_{0.07}$Cl$_4$,1.208,6
38,319.6023,3151712.0,250914.0,3102335.403553173,192812.83361166768,"(30, 2)",AC044_20241210_Final,Li$_{1.9}$Zn$_{0.9}$Zr$_{0.07}$Cl$_4$,1.208,6
39,251.1161,3168940.0,201498.5,3113430.6709894496,182911.8047623273,"(30, 2)",AC044_20241210_Final,Li$_{1.9}$Zn$_{0.9}$Zr$_{0.07}$Cl$_4$,1.208,6
40,200.8929,3157658.0,205450.7,3124590.4763477924,179687.27564596833,"(30, 2)",AC044_20241210_Final,Li$_{1.9}$Zn$_{0.9}$Zr$_{0.07}$Cl$_4$,1.208,6
41,158.0056,3222409.0,183343.4,3136323.949476011,182740.6089169078,"(30, 2)",AC044_20241210_Final,Li$_{1.9}$Zn$_{0.9}$Zr$_{0.07}$Cl$_4$,1.208,6
42,126.6892,3197124.0,204106.8,3149090.689202027,191890.8539287844,"(30, 2)",AC044_20241210_Final,Li$_{1.9}$Zn$_{0.9}$Zr$_{0.07}$Cl$_4$,1.208,6
43,99.734,3226865.0,219839.3,3163333.895032822,207164.97808629426,"(30, 2)",AC044_20241210_Final,Li$_{1.9}$Zn$_{0.9}$Zr$_{0.07}$Cl$_4$,1.208,6
44,79.44915,3255691.0,242592.7,3179506.336535991,228792.76718946963,"(30, 2)",AC044_20241210_Final,Li$_{1.9}$Zn$_{0.9}$Zr$_{0.07}$Cl$_4$,1.208,6
45,63.34459,2955852.0,391436.6,3198092.0158719807,257207.21108846625,"(30, 2)",AC044_20241210_Final,Li$_{1.9}$Zn$_{0.9}$Zr$_{0.07}$Cl$_4$,1.208,6
46,49.86702,3304001.0,395900.3,3219625.590754712,293050.82717061293,"(30, 2)",AC044_20241210_Final,Li$_{1.9}$Zn$_{0.9}$Zr$_{0.07}$Cl$_4$,1.208,6
47,39.72458,3323665.0,325795.7,3244711.088747417,337188.2605240065,"(30, 2)",AC044_20241210_Final,Li$_{1.9}$Zn$_{0.9}$Zr$_{0.07}$Cl$_4$,1.208,6
48,31.88775,3346639.0,357902.3,3274041.0956310374,390725.52749926754,"(30, 2)",AC044_20241210_Final,Li$_{1.9}$Zn$_{0.9}$Zr$_{0.07}$Cl$_4$,1.208,6
49,24.93351,3386823.0,430700.4,3308417.389313761,455036.37986501056,"(30, 2)",AC044_20241210_Final,Li$_{1.9}$Zn$_{0.9}$Zr$_{0.07}$Cl$_4$,1.208,6
50,19.94681,3425839.0,479490.3,3348773.8786340263,531796.4293023754,"(30, 2)",AC044_20241210_Final,Li$_{1.9}$Zn$_{0.9}$Zr$_{0.07}$Cl$_4$,1.208,6
51,15.94388,3471163.0,562748.5,3396202.667250116,623025.8723331601,"(30, 2)",AC044_20241210_Final,Li$_{1.9}$Zn$_{0.9}$Zr$_{0.07}$Cl$_4$,1.208,6
52,12.40079,3526071.0,666878.0,3451984.079338007,731141.8890157175,"(30, 2)",AC044_20241210_Final,Li$_{1.9}$Zn$_{0.9}$Zr$_{0.07}$Cl$_4$,1.208,6
53,9.91015,3587948.0,771135.9,3517621.545365301,859022.0555275166,"(30, 2)",AC044_20241210_Final,Li$_{1.9}$Zn$_{0.9}$Zr$_{0.07}$Cl$_4$,1.208,6
54,7.971939,3655065.0,901657.2,3594882.346910638,1010080.415252515,"(30, 2)",AC044_20241210_Final,Li$_{1.9}$Zn$_{0.9}$Zr$_{0.07}$Cl$_4$,1.208,6
55,6.351626,3734564.0,1049337.0,3685845.3570232135,1188358.201840491,"(30, 2)",AC044_20241210_Final,Li$_{1.9}$Zn$_{0.9}$Zr$_{0.07}$Cl$_4$,1.208,6
56,5.095109,3820608.0,1219279.0,3792957.0873043775,1398631.6095323255,"(30, 2)",AC044_20241210_Final,Li$_{1.9}$Zn$_{0.9}$Zr$_{0.07}$Cl$_4$,1.208,6
57,4.040948,3921064.0,1422795.0,3919097.5672086766,1646539.4713367992,"(30, 2)",AC044_20241210_Final,Li$_{1.9}$Zn$_{0.9}$Zr$_{0.07}$Cl$_4$,1.208,6
58,3.175813,4035327.0,1677766.0,4067657.83928852,1938734.2468238778,"(30, 2)",AC044_20241210_Final,Li$_{1.9}$Zn$_{0.9}$Zr$_{0.07}$Cl$_4$,1.208,6
59,2.547554,4166741.0,1953112.0,4242631.16220762,2283060.3529452877,"(30, 2)",AC044_20241210_Final,Li$_{1.9}$Zn$_{0.9}$Zr$_{0.07}$Cl$_4$,1.208,6
60,2.020474,4296571.0,2308247.0,4448720.378957179,2688764.6104684477,"(30, 2)",AC044_20241210_Final,Li$_{1.9}$Zn$_{0.9}$Zr$_{0.07}$Cl$_4$,1.208,6
61,1.605308,4435423.0,2733761.0,4691464.340222766,3166744.4452863527,"(30, 2)",AC044_20241210_Final,Li$_{1.9}$Zn$_{0.9}$Zr$_{0.07}$Cl$_4$,1.208,6
62,1.273777,4587183.0,3255663.0,4977386.783608073,3729840.501442846,"(30, 2)",AC044_20241210_Final,Li$_{1.9}$Zn$_{0.9}$Zr$_{0.07}$Cl$_4$,1.208,6
63,1.010237,4754610.0,3898482.0,5314171.671961608,4393181.518637177,"(30, 2)",AC044_20241210_Final,Li$_{1.9}$Zn$_{0.9}$Zr$_{0.07}$Cl$_4$,1.208,6
64,0.7971939,4948687.0,4714062.0,5710869.704439544,5174590.733471511,"(30, 2)",AC044_20241210_Final,Li$_{1.9}$Zn$_{0.9}$Zr$_{0.07}$Cl$_4$,1.208,6
65,0.6334459,5161998.0,5694090.0,6178141.551178915,6095064.718655627,"(30, 2)",AC044_20241210_Final,Li$_{1.9}$Zn$_{0.9}$Zr$_{0.07}$Cl$_4$,1.208,6
66,0.5029507,5413460.0,6912199.0,6728544.348991751,7179337.522323242,"(30, 2)",AC044_20241210_Final,Li$_{1.9}$Zn$_{0.9}$Zr$_{0.07}$Cl$_4$,1.208,6
67,0.3999573,5714506.0,8409470.0,7376869.157795851,8456545.26294731,"(30, 2)",AC044_20241210_Final,Li$_{1.9}$Zn$_{0.9}$Zr$_{0.07}$Cl$_4$,1.208,6
68,0.3175813,6088804.0,10271440.0,8140538.4467794895,9961009.0357411,"(30, 2)",AC044_20241210_Final,Li$_{1.9}$Zn$_{0.9}$Zr$_{0.07}$Cl$_4$,1.208,6
69,0.2520161,6560605.0,12572590.0,9040074.292333879,11733157.166503694,"(30, 2)",AC044_20241210_Final,Li$_{1.9}$Zn$_{0.9}$Zr$_{0.07}$Cl$_4$,1.208,6

File: EIS/0p1/temp_30_replicate_3_AC044_20241210_Final_Li19Zn09Zr007Cl4.csv
,Frequency,Z real,Z imag,Fit real,Fit imag,Dataset,sample_name,material_name,height,diameter
0,2000039.0,-1994.932,16555.08,5663.6639835367405,27518.516461512143,"(30, 3)",AC044_20241210_Final,Li$_{1.9}$Zn$_{0.9}$Zr$_{0.07}$Cl$_4$,1.208,6
1,1588711.0,-2094.106,22224.59,7013.545766161019,33743.87925517229,"(30, 3)",AC044_20241210_Final,Li$_{1.9}$Zn$_{0.9}$Zr$_{0.07}$Cl$_4$,1.208,6
2,1261992.0,-1701.752,28906.84,8702.85064114805,41369.72669914918,"(30, 3)",AC044_20241210_Final,Li$_{1.9}$Zn$_{0.9}$Zr$_{0.07}$Cl$_4$,1.208,6
3,1002539.0,-1422.75,37193.07,10825.186724152787,50706.715866282044,"(30, 3)",AC044_20241210_Final,Li$_{1.9}$Zn$_{0.9}$Zr$_{0.07}$Cl$_4$,1.208,6
4,796289.1,-21.74586,47902.03,13503.59135401122,62131.92292364121,"(30, 3)",AC044_20241210_Final,Li$_{1.9}$Zn$_{0.9}$Zr$_{0.07}$Cl$_4$,1.208,6
5,632460.9,1862.108,61102.29,16901.16407369162,76101.57167694622,"(30, 3)",AC044_20241210_Final,Li$_{1.9}$Zn$_{0.9}$Zr$_{0.07}$Cl$_4$,1.208,6
6,502382.8,1981.453,76072.3,21235.943533628146,93165.26442284694,"(30, 3)",AC044_20241210_Final,Li$_{1.9}$Zn$_{0.9}$Zr$_{0.07}$Cl$_4$,1.208,6
7,399257.8,4800.475,92835.31,26801.76210568348,113981.2065013382,"(30, 3)",AC044_20241210_Final,Li$_{1.9}$Zn$_{0.9}$Zr$_{0.07}$Cl$_4$,1.208,6
8,316992.2,8934.898,117971.7,33997.451014758575,139331.26643123655,"(30, 3)",AC044_20241210_Final,Li$_{1.9}$Zn$_{0.9}$Zr$_{0.07}$Cl$_4$,1.208,6
9,251835.9,21018.73,139346.9,43367.54259048186,170133.58442009665,"(30, 3)",AC044_20241210_Final,Li$_{1.9}$Zn$_{0.9}$Zr$_{0.07}$Cl$_4$,1.208,6
10,200039.1,38433.39,178765.4,55658.42688802026,207448.53817649942,"(30, 3)",AC044_20241210_Final,Li$_{1.9}$Zn$_{0.9}$Zr$_{0.07}$Cl$_4$,1.208,6
11,159023.4,40090.39,234778.0,71894.47612986005,252470.7680385019,"(30, 3)",AC044_20241210_Final,Li$_{1.9}$Zn$_{0.9}$Zr$_{0.07}$Cl$_4$,1.208,6
12,126210.9,58368.23,260934.4,93478.26226128057,306495.10461960675,"(30, 3)",AC044_20241210_Final,Li$_{1.9}$Zn$_{0.9}$Zr$_{0.07}$Cl$_4$,1.208,6
13,100429.7,72481.41,338161.1,122316.22091213346,370837.1163721302,"(30, 3)",AC044_20241210_Final,Li$_{1.9}$Zn$_{0.9}$Zr$_{0.07}$Cl$_4$,1.208,6
14,79804.69,100083.2,407718.0,160963.26767063522,446679.64633842045,"(30, 3)",AC044_20241210_Final,Li$_{1.9}$Zn$_{0.9}$Zr$_{0.07}$Cl$_4$,1.208,6
15,63398.44,147710.3,488798.4,212762.55986042126,534807.0745495285,"(30, 3)",AC044_20241210_Final,Li$_{1.9}$Zn$_{0.9}$Zr$_{0.07}$Cl$_4$,1.208,6
16,50273.44,203993.0,622188.6,281924.1892782517,635185.6818746788,"(30, 3)",AC044_20241210_Final,Li$_{1.9}$Zn$_{0.9}$Zr$_{0.07}$Cl$_4$,1.208,6
17,39960.94,278289.5,703452.9,373435.81829480315,746366.7505556596,"(30, 3)",AC044_20241210_Final,Li$_{1.9}$Zn$_{0.9}$Zr$_{0.07}$Cl$_4$,1.208,6
18,31757.81,361913.4,786941.2,492638.9389380525,864755.8135100193,"(30, 3)",AC044_20241210_Final,Li$_{1.9}$Zn$_{0.9}$Zr$_{0.07}$Cl$_4$,1.208,6
19,25195.31,620701.8,938906.1,644279.6802020498,983936.0556866853,"(30, 3)",AC044_20241210_Final,Li$_{1.9}$Zn$_{0.9}$Zr$_{0.07}$Cl$_4$,1.208,6
20,20039.06,637707.8,938880.6,830946.3934795401,1094447.1201713795,"(30, 3)",AC044_20241210_Final,Li$_{1.9}$Zn$_{0.9}$Zr$_{0.07}$Cl$_4$,1.208,6
21,16054.69,838614.4,1044211.0,1051144.7964887433,1184576.6529604427,"(30, 3)",AC044_20241210_Final,Li$_{1.9}$Zn$_{0.9}$Zr$_{0.07}$Cl$_4$,1.208,6
22,12773.44,1403587.0,1336459.0,1297796.884617278,1242543.144152837,"(30, 3)",AC044_20241210_Final,Li$_{1.9}$Zn$_{0.9}$Zr$_{0.07}$Cl$_4$,1.208,6
23,9946.65,1400793.0,1284648.0,1558289.3959864245,1259711.830321509,"(30, 3)",AC044_20241210_Final,Li$_{1.9}$Zn$_{0.9}$Zr$_{0.07}$Cl$_4$,1.208,6
24,7888.72,1773102.0,960626.0,1816733.0219642029,1233498.378761924,"(30, 3)",AC044_20241210_Final,Li$_{1.9}$Zn$_{0.9}$Zr$_{0.07}$Cl$_4$,1.208,6
25,6288.11,2137668.0,1245860.0,2057769.256660698,1168326.9493668915,"(30, 3)",AC044_20241210_Final,Li$_{1.9}$Zn$_{0.9}$Zr$_{0.07}$Cl$_4$,1.208,6
26,5039.063,2117772.0,1166498.0,2270117.290632505,1074041.5541414998,"(30, 3)",AC044_20241210_Final,Li$_{1.9}$Zn$_{0.9}$Zr$_{0.07}$Cl$_4$,1.208,6
27,4001.524,2322489.0,1081826.0,2448254.9877283415,962753.0991925811,"(30, 3)",AC044_20241210_Final,Li$_{1.9}$Zn$_{0.9}$Zr$_{0.07}$Cl$_4$,1.208,6
28,3161.337,2496214.0,970197.0,2591959.505252957,845802.7229538485,"(30, 3)",AC044_20241210_Final,Li$_{1.9}$Zn$_{0.9}$Zr$_{0.07}$Cl$_4$,1.208,6
29,2507.267,2659675.0,833650.3,2704590.7482839394,731950.8444050767,"(30, 3)",AC044_20241210_Final,Li$_{1.9}$Zn$_{0.9}$Zr$_{0.07}$Cl$_4$,1.208,6
30,1979.167,2780002.0,707000.6,2791209.186415874,626906.2620673673,"(30, 3)",AC044_20241210_Final,Li$_{1.9}$Zn$_{0.9}$Zr$_{0.07}$Cl$_4$,1.208,6
31,1598.011,2849532.0,641264.1,2857169.453282277,533719.7922478805,"(30, 3)",AC044_20241210_Final,Li$_{1.9}$Zn$_{0.9}$Zr$_{0.07}$Cl$_4$,1.208,6
32,1257.622,2922469.0,587090.4,2907326.166365852,453507.0251069919,"(30, 3)",AC044_20241210_Final,Li$_{1.9}$Zn$_{0.9}$Zr$_{0.07}$Cl$_4$,1.208,6
33,1004.464,2980386.0,478117.9,2945717.949811961,386157.4369611144,"(30, 3)",AC044_20241210_Final,Li$_{1.9}$Zn$_{0.9}$Zr$_{0.07}$Cl$_4$,1.208,6
34,800.3049,3029627.0,414977.1,2975537.41132614,330888.2285322172,"(30, 3)",AC044_20241210_Final,Li$_{1.9}$Zn$_{0.9}$Zr$_{0.07}$Cl$_4$,1.208,6
35,631.0096,3062303.0,365062.3,2999235.594853374,286623.6099225327,"(30, 3)",AC044_20241210_Final,Li$_{1.9}$Zn$_{0.9}$Zr$_{0.07}$Cl$_4$,1.208,6
36,498.6702,3091297.0,314585.0,3018668.9123007255,252231.18940931145,"(30, 3)",AC044_20241210_Final,Li$_{1.9}$Zn$_{0.9}$Zr$_{0.07}$Cl$_4$,1.208,6
37,397.2458,3120095.0,284411.5,3035242.6514952397,226657.58593860187,"(30, 3)",AC044_20241210_Final,Li$_{1.9}$Zn$_{0.9}$Zr$_{0.07}$Cl$_4$,1.208,6
38,319.6023,3153330.0,248500.1,3050033.0868571545,208999.3506549572,"(30, 3)",AC044_20241210_Final,Li$_{1.9}$Zn$_{0.9}$Zr$_{0.07}$Cl$_4$,1.208,6
39,251.1161,3165456.0,222402.7,3063884.5394102647,198535.36442528013,"(30, 3)",AC044_20241210_Final,Li$_{1.9}$Zn$_{0.9}$Zr$_{0.07}$Cl$_4$,1.208,6
40,200.8929,3155875.0,204074.8,3077483.910891707,194738.06303988612,"(30, 3)",AC044_20241210_Final,Li$_{1.9}$Zn$_{0.9}$Zr$_{0.07}$Cl$_4$,1.208,6
41,158.0056,3175282.0,213349.7,3091417.1798035144,197274.37406866605,"(30, 3)",AC044_20241210_Final,Li$_{1.9}$Zn$_{0.9}$Zr$_{0.07}$Cl$_4$,1.208,6
42,126.6892,3210180.0,204627.4,3106212.4056132548,206002.94161185416,"(30, 3)",AC044_20241210_Final,Li$_{1.9}$Zn$_{0.9}$Zr$_{0.07}$Cl$_4$,1.208,6
43,99.734,3228390.0,221464.4,3122373.140845635,220971.5144429748,"(30, 3)",AC044_20241210_Final,Li$_{1.9}$Zn$_{0.9}$Zr$_{0.07}$Cl$_4$,1.208,6
44,79.44915,3254391.0,230194.8,3140405.35816979,242416.75672750213,"(30, 3)",AC044_20241210_Final,Li$_{1.9}$Zn$_{0.9}$Zr$_{0.07}$Cl$_4$,1.208,6
45,63.34459,2928101.0,243823.3,3160840.286972528,270767.8180670492,"(30, 3)",AC044_20241210_Final,Li$_{1.9}$Zn$_{0.9}$Zr$_{0.07}$Cl$_4$,1.208,6
46,49.86702,3289271.0,298269.0,3184254.9901163517,306654.5080548946,"(30, 3)",AC044_20241210_Final,Li$_{1.9}$Zn$_{0.9}$Zr$_{0.07}$Cl$_4$,1.208,6
47,39.72458,3321260.0,317653.6,3211292.0985225155,350920.6927386307,"(30, 3)",AC044_20241210_Final,Li$_{1.9}$Zn$_{0.9}$Zr$_{0.07}$Cl$_4$,1.208,6
48,31.88775,3344124.0,389440.9,3242679.8372939564,404643.46421055496,"(30, 3)",AC044_20241210_Final,Li$_{1.9}$Zn$_{0.9}$Zr$_{0.07}$Cl$_4$,1.208,6
49,24.93351,3386885.0,384159.0,3279253.2963163434,469158.66947159107,"(30, 3)",AC044_20241210_Final,Li$_{1.9}$Zn$_{0.9}$Zr$_{0.07}$Cl$_4$,1.208,6
50,19.94681,3423357.0,477666.8,3321977.7976909294,546093.4861707176,"(30, 3)",AC044_20241210_Final,Li$_{1.9}$Zn$_{0.9}$Zr$_{0.07}$Cl$_4$,1.208,6
51,15.94388,3467683.0,562440.1,3371975.1741627795,637406.8821999321,"(30, 3)",AC044_20241210_Final,Li$_{1.9}$Zn$_{0.9}$Zr$_{0.07}$Cl$_4$,1.208,6
52,12.40079,3525786.0,659429.9,3430553.784245457,745438.9846465674,"(30, 3)",AC044_20241210_Final,Li$_{1.9}$Zn$_{0.9}$Zr$_{0.07}$Cl$_4$,1.208,6
53,9.91015,3584927.0,772938.0,3499243.14272198,872970.6086570908,"(30, 3)",AC044_20241210_Final,Li$_{1.9}$Zn$_{0.9}$Zr$_{0.07}$Cl$_4$,1.208,6
54,7.971939,3651527.0,902049.1,3579834.13485557,1023294.4597623771,"(30, 3)",AC044_20241210_Final,Li$_{1.9}$Zn$_{0.9}$Zr$_{0.07}$Cl$_4$,1.208,6
55,6.351626,3733895.0,1043486.0,3674425.906985624,1200299.8283896188,"(30, 3)",AC044_20241210_Final,Li$_{1.9}$Zn$_{0.9}$Zr$_{0.07}$Cl$_4$,1.208,6
56,5.095109,3817420.0,1216889.0,3785480.685449866,1408572.9490678466,"(30, 3)",AC044_20241210_Final,Li$_{1.9}$Zn$_{0.9}$Zr$_{0.07}$Cl$_4$,1.208,6
57,4.040948,3914586.0,1421340.0,3915887.972039527,1653515.6075649129,"(30, 3)",AC044_20241210_Final,Li$_{1.9}$Zn$_{0.9}$Zr$_{0.07}$Cl$_4$,1.208,6
58,3.175813,4028895.0,1677174.0,4069039.8011499764,1941485.0570833061,"(30, 3)",AC044_20241210_Final,Li$_{1.9}$Zn$_{0.9}$Zr$_{0.07}$Cl$_4$,1.208,6
59,2.547554,4162594.0,1949385.0,4248919.026630508,2279958.861872678,"(30, 3)",AC044_20241210_Final,Li$_{1.9}$Zn$_{0.9}$Zr$_{0.07}$Cl$_4$,1.208,6
60,2.020474,4292145.0,2303920.0,4460202.941760179,2677728.9375655698,"(30, 3)",AC044_20241210_Final,Li$_{1.9}$Zn$_{0.9}$Zr$_{0.07}$Cl$_4$,1.208,6
61,1.605308,4430552.0,2728803.0,4708384.9320547525,3145129.819097419,"(30, 3)",AC044_20241210_Final,Li$_{1.9}$Zn$_{0.9}$Zr$_{0.07}$Cl$_4$,1.208,6
62,1.273777,4581795.0,3249889.0,4999917.327740106,3694307.0790364253,"(30, 3)",AC044_20241210_Final,Li$_{1.9}$Zn$_{0.9}$Zr$_{0.07}$Cl$_4$,1.208,6
63,1.010237,4748917.0,3891878.0,5342379.172645897,4339532.864737777,"(30, 3)",AC044_20241210_Final,Li$_{1.9}$Zn$_{0.9}$Zr$_{0.07}$Cl$_4$,1.208,6
64,0.7971939,4941913.0,4706297.0,5744673.273133334,5097576.749166752,"(30, 3)",AC044_20241210_Final,Li$_{1.9}$Zn$_{0.9}$Zr$_{0.07}$Cl$_4$,1.208,6
65,0.6334459,5154755.0,5684970.0,6217257.651190467,5988141.52942622,"(30, 3)",AC044_20241210_Final,Li$_{1.9}$Zn$_{0.9}$Zr$_{0.07}$Cl$_4$,1.208,6
66,0.5029507,5405472.0,6901784.0,6772417.419710215,7034375.296425047,"(30, 3)",AC044_20241210_Final,Li$_{1.9}$Zn$_{0.9}$Zr$_{0.07}$Cl$_4$,1.208,6
67,0.3999573,5705451.0,8397281.0,7424584.148400514,8263473.082685249,"(30, 3)",AC044_20241210_Final,Li$_{1.9}$Zn$_{0.9}$Zr$_{0.07}$Cl$_4$,1.208,6
68,0.3175813,6078327.0,10257120.0,8190711.023035982,9707383.724599918,"(30, 3)",AC044_20241210_Final,Li$_{1.9}$Zn$_{0.9}$Zr$_{0.07}$Cl$_4$,1.208,6
69,0.2520161,6548327.0,12556020.0,9090713.550907895,11403640.31109756,"(30, 3)",AC044_20241210_Final,Li$_{1.9}$Zn$_{0.9}$Zr$_{0.07}$Cl$_4$,1.208,6

File: EIS/0p1/temp_35_replicate_1_AC044_20241210_Final_Li19Zn09Zr007Cl4.csv
,Frequency,Z real,Z imag,Fit real,Fit imag,Dataset,sample_name,material_name,height,diameter
0,2000039.0,-1370.987,16460.08,6163.6635011605385,25200.970776695234,"(35, 1)",AC044_20241210_Final,Li$_{1.9}$Zn$_{0.9}$Zr$_{0.07}$Cl$_4$,1.208,6
1,1588711.0,-1607.219,21777.54,7609.762491230044,30732.87639553693,"(35, 1)",AC044_20241210_Final,Li$_{1.9}$Zn$_{0.9}$Zr$_{0.07}$Cl$_4$,1.208,6
2,1261992.0,-963.37,28013.62,9415.81417798904,37466.67568339453,"(35, 1)",AC044_20241210_Final,Li$_{1.9}$Zn$_{0.9}$Zr$_{0.07}$Cl$_4$,1.208,6
3,1002539.0,-237.0642,36833.33,11680.630537999868,45656.93764743424,"(35, 1)",AC044_20241210_Final,Li$_{1.9}$Zn$_{0.9}$Zr$_{0.07}$Cl$_4$,1.208,6
4,796289.1,801.0882,46297.92,14533.882757357524,55608.551264800306,"(35, 1)",AC044_20241210_Final,Li$_{1.9}$Zn$_{0.9}$Zr$_{0.07}$Cl$_4$,1.208,6
5,632460.9,1709.199,58821.59,18146.98495351888,67684.57938532319,"(35, 1)",AC044_20241210_Final,Li$_{1.9}$Zn$_{0.9}$Zr$_{0.07}$Cl$_4$,1.208,6
6,502382.8,4507.886,70529.05,22748.06380443475,82313.99700832457,"(35, 1)",AC044_20241210_Final,Li$_{1.9}$Zn$_{0.9}$Zr$_{0.07}$Cl$_4$,1.208,6
7,399257.8,12986.35,93355.25,28642.4685939176,99998.21508516443,"(35, 1)",AC044_20241210_Final,Li$_{1.9}$Zn$_{0.9}$Zr$_{0.07}$Cl$_4$,1.208,6
8,316992.2,13233.53,116856.7,36240.63065329886,121314.43168784311,"(35, 1)",AC044_20241210_Final,Li$_{1.9}$Zn$_{0.9}$Zr$_{0.07}$Cl$_4$,1.208,6
9,251835.9,9791.46,136095.3,46095.32821738183,146912.48187600105,"(35, 1)",AC044_20241210_Final,Li$_{1.9}$Zn$_{0.9}$Zr$_{0.07}$Cl$_4$,1.208,6
10,200039.1,73766.52,160569.8,58950.27811529768,177499.75439121271,"(35, 1)",AC044_20241210_Final,Li$_{1.9}$Zn$_{0.9}$Zr$_{0.07}$Cl$_4$,1.208,6
11,159023.4,80406.45,209253.2,75800.90180663893,213805.69388116203,"(35, 1)",AC044_20241210_Final,Li$_{1.9}$Zn$_{0.9}$Zr$_{0.07}$Cl$_4$,1.208,6
12,126210.9,53780.72,253083.3,97965.07367636847,256513.38698168495,"(35, 1)",AC044_20241210_Final,Li$_{1.9}$Zn$_{0.9}$Zr$_{0.07}$Cl$_4$,1.208,6
13,100429.7,94989.41,309404.9,127154.9776898763,306141.3538473353,"(35, 1)",AC044_20241210_Final,Li$_{1.9}$Zn$_{0.9}$Zr$_{0.07}$Cl$_4$,1.208,6
14,79804.69,118680.4,362833.9,165528.6193906248,362856.11125588196,"(35, 1)",AC044_20241210_Final,Li$_{1.9}$Zn$_{0.9}$Zr$_{0.07}$Cl$_4$,1.208,6
15,63398.44,187935.8,432226.5,215679.22363310028,426200.57176044886,"(35, 1)",AC044_20241210_Final,Li$_{1.9}$Zn$_{0.9}$Zr$_{0.07}$Cl$_4$,1.208,6
16,50273.44,241703.6,502615.3,280494.46731784946,494744.6035156229,"(35, 1)",AC044_20241210_Final,Li$_{1.9}$Zn$_{0.9}$Zr$_{0.07}$Cl$_4$,1.208,6
17,39960.94,311466.3,585911.8,362797.3393066627,565714.8603578553,"(35, 1)",AC044_20241210_Final,Li$_{1.9}$Zn$_{0.9}$Zr$_{0.07}$Cl$_4$,1.208,6
18,31757.81,463665.7,661682.9,464697.0506431008,634746.6304571249,"(35, 1)",AC044_20241210_Final,Li$_{1.9}$Zn$_{0.9}$Zr$_{0.07}$Cl$_4$,1.208,6
19,25195.31,592993.5,757458.5,586678.4829079784,695993.3066253487,"(35, 1)",AC044_20241210_Final,Li$_{1.9}$Zn$_{0.9}$Zr$_{0.07}$Cl$_4$,1.208,6
20,20039.06,783013.5,748039.9,726665.738471017,742840.3893102454,"(35, 1)",AC044_20241210_Final,Li$_{1.9}$Zn$_{0.9}$Zr$_{0.07}$Cl$_4$,1.208,6
21,16054.69,879521.3,792553.3,879526.755015897,769276.2953273039,"(35, 1)",AC044_20241210_Final,Li$_{1.9}$Zn$_{0.9}$Zr$_{0.07}$Cl$_4$,1.208,6
22,12773.44,999109.0,737866.7,1037511.9507862647,771555.4044367122,"(35, 1)",AC044_20241210_Final,Li$_{1.9}$Zn$_{0.9}$Zr$_{0.07}$Cl$_4$,1.208,6
23,9946.65,1198719.0,656238.1,1191734.8511023405,749410.744152333,"(35, 1)",AC044_20241210_Final,Li$_{1.9}$Zn$_{0.9}$Zr$_{0.07}$Cl$_4$,1.208,6
24,7888.72,1159775.0,669087.8,1334161.9214331517,706149.7757843587,"(35, 1)",AC044_20241210_Final,Li$_{1.9}$Zn$_{0.9}$Zr$_{0.07}$Cl$_4$,1.208,6
25,6288.11,1313745.0,620922.7,1459218.1648933552,647577.3069989939,"(35, 1)",AC044_20241210_Final,Li$_{1.9}$Zn$_{0.9}$Zr$_{0.07}$Cl$_4$,1.208,6
26,5039.063,1529246.0,574630.6,1564389.6633630886,580348.4569621118,"(35, 1)",AC044_20241210_Final,Li$_{1.9}$Zn$_{0.9}$Zr$_{0.07}$Cl$_4$,1.208,6
27,4001.524,1613438.0,506805.8,1649841.0686307163,510520.20501732256,"(35, 1)",AC044_20241210_Final,Li$_{1.9}$Zn$_{0.9}$Zr$_{0.07}$Cl$_4$,1.208,6
28,3161.337,1682469.0,443540.9,1717511.33891279,442735.3458561728,"(35, 1)",AC044_20241210_Final,Li$_{1.9}$Zn$_{0.9}$Zr$_{0.07}$Cl$_4$,1.208,6
29,2507.267,1745219.0,361485.2,1770178.483672892,380037.60530845274,"(35, 1)",AC044_20241210_Final,Li$_{1.9}$Zn$_{0.9}$Zr$_{0.07}$Cl$_4$,1.208,6
30,1979.167,1768393.0,304151.9,1810766.072057125,324084.4319880388,"(35, 1)",AC044_20241210_Final,Li$_{1.9}$Zn$_{0.9}$Zr$_{0.07}$Cl$_4$,1.208,6
31,1598.011,1811217.0,271901.0,1841944.530067481,275512.0066654662,"(35, 1)",AC044_20241210_Final,Li$_{1.9}$Zn$_{0.9}$Zr$_{0.07}$Cl$_4$,1.208,6
32,1257.622,1821750.0,237030.1,1865964.1678090817,234294.95262942908,"(35, 1)",AC044_20241210_Final,Li$_{1.9}$Zn$_{0.9}$Zr$_{0.07}$Cl$_4$,1.208,6
33,1004.464,1852162.0,199326.4,1884630.8657474595,200032.963209279,"(35, 1)",AC044_20241210_Final,Li$_{1.9}$Zn$_{0.9}$Zr$_{0.07}$Cl$_4$,1.208,6
34,800.3049,1862764.0,178796.3,1899352.4849853686,172152.67147190747,"(35, 1)",AC044_20241210_Final,Li$_{1.9}$Zn$_{0.9}$Zr$_{0.07}$Cl$_4$,1.208,6
35,631.0096,1879071.0,152640.9,1911210.5737009349,150037.9621456943,"(35, 1)",AC044_20241210_Final,Li$_{1.9}$Zn$_{0.9}$Zr$_{0.07}$Cl$_4$,1.208,6
36,498.6702,1895872.0,139184.4,1921033.42686688,133108.21236844687,"(35, 1)",AC044_20241210_Final,Li$_{1.9}$Zn$_{0.9}$Zr$_{0.07}$Cl$_4$,1.208,6
37,397.2458,1900037.0,126724.4,1929460.220199897,120862.03525996573,"(35, 1)",AC044_20241210_Final,Li$_{1.9}$Zn$_{0.9}$Zr$_{0.07}$Cl$_4$,1.208,6
38,319.6023,1913962.0,122359.1,1936993.3601975313,112899.82373573873,"(35, 1)",AC044_20241210_Final,Li$_{1.9}$Zn$_{0.9}$Zr$_{0.07}$Cl$_4$,1.208,6
39,251.1161,1916508.0,96289.7,1944039.6628643253,108934.28006016643,"(35, 1)",AC044_20241210_Final,Li$_{1.9}$Zn$_{0.9}$Zr$_{0.07}$Cl$_4$,1.208,6
40,200.8929,1927828.0,102998.4,1950942.2744298717,108794.94562550401,"(35, 1)",AC044_20241210_Final,Li$_{1.9}$Zn$_{0.9}$Zr$_{0.07}$Cl$_4$,1.208,6
41,158.0056,1945907.0,124676.2,1958005.4924443895,112430.54946563326,"(35, 1)",AC044_20241210_Final,Li$_{1.9}$Zn$_{0.9}$Zr$_{0.07}$Cl$_4$,1.208,6
42,126.6892,1947274.0,122198.8,1965514.4504601005,119911.57287985414,"(35, 1)",AC044_20241210_Final,Li$_{1.9}$Zn$_{0.9}$Zr$_{0.07}$Cl$_4$,1.208,6
43,99.734,1934390.0,165631.0,1973751.3015481296,131434.55692314642,"(35, 1)",AC044_20241210_Final,Li$_{1.9}$Zn$_{0.9}$Zr$_{0.07}$Cl$_4$,1.208,6
44,79.44915,1977336.0,159356.8,1983009.2128269053,147329.17835963395,"(35, 1)",AC044_20241210_Final,Li$_{1.9}$Zn$_{0.9}$Zr$_{0.07}$Cl$_4$,1.208,6
45,63.34459,2071769.0,60060.93,1993605.2166988594,168068.85976826458,"(35, 1)",AC044_20241210_Final,Li$_{1.9}$Zn$_{0.9}$Zr$_{0.07}$Cl$_4$,1.208,6
46,49.86702,1975635.0,210841.0,2005892.7665077061,194285.57639930263,"(35, 1)",AC044_20241210_Final,Li$_{1.9}$Zn$_{0.9}$Zr$_{0.07}$Cl$_4$,1.208,6
47,39.72458,2024365.0,236129.0,2020274.7105405987,226789.523283701,"(35, 1)",AC044_20241210_Final,Li$_{1.9}$Zn$_{0.9}$Zr$_{0.07}$Cl$_4$,1.208,6
48,31.88775,2041528.0,275405.1,2037217.3194837836,266594.3795761468,"(35, 1)",AC044_20241210_Final,Li$_{1.9}$Zn$_{0.9}$Zr$_{0.07}$Cl$_4$,1.208,6
49,24.93351,2074446.0,314645.6,2057265.9693755072,314949.03582385596,"(35, 1)",AC044_20241210_Final,Li$_{1.9}$Zn$_{0.9}$Zr$_{0.07}$Cl$_4$,1.208,6
50,19.94681,2101326.0,375559.9,2081063.0874247,373376.8256702355,"(35, 1)",AC044_20241210_Final,Li$_{1.9}$Zn$_{0.9}$Zr$_{0.07}$Cl$_4$,1.208,6
51,15.94388,2135196.0,439374.4,2109369.006751039,443723.52445675747,"(35, 1)",AC044_20241210_Final,Li$_{1.9}$Zn$_{0.9}$Zr$_{0.07}$Cl$_4$,1.208,6
52,12.40079,2177791.0,516246.4,2143086.445378939,528215.645633341,"(35, 1)",AC044_20241210_Final,Li$_{1.9}$Zn$_{0.9}$Zr$_{0.07}$Cl$_4$,1.208,6
53,9.91015,2221310.0,598712.4,2183289.423924499,629530.8874777308,"(35, 1)",AC044_20241210_Final,Li$_{1.9}$Zn$_{0.9}$Zr$_{0.07}$Cl$_4$,1.208,6
54,7.971939,2271550.0,693694.1,2231257.5663624313,750882.9657998555,"(35, 1)",AC044_20241210_Final,Li$_{1.9}$Zn$_{0.9}$Zr$_{0.07}$Cl$_4$,1.208,6
55,6.351626,2326775.0,811886.5,2288516.891662991,896123.5241490091,"(35, 1)",AC044_20241210_Final,Li$_{1.9}$Zn$_{0.9}$Zr$_{0.07}$Cl$_4$,1.208,6
56,5.095109,2384315.0,940613.4,2356888.405076923,1069864.3553624896,"(35, 1)",AC044_20241210_Final,Li$_{1.9}$Zn$_{0.9}$Zr$_{0.07}$Cl$_4$,1.208,6
57,4.040948,2451950.0,1102356.0,2438546.042068052,1277623.8139170574,"(35, 1)",AC044_20241210_Final,Li$_{1.9}$Zn$_{0.9}$Zr$_{0.07}$Cl$_4$,1.208,6
58,3.175813,2524533.0,1310637.0,2536085.8125993474,1526002.0677379528,"(35, 1)",AC044_20241210_Final,Li$_{1.9}$Zn$_{0.9}$Zr$_{0.07}$Cl$_4$,1.208,6
59,2.547554,2610964.0,1539492.0,2652608.347683646,1822890.7551812304,"(35, 1)",AC044_20241210_Final,Li$_{1.9}$Zn$_{0.9}$Zr$_{0.07}$Cl$_4$,1.208,6
60,2.020474,2694956.0,1837034.0,2791817.474830753,2177723.706892882,"(35, 1)",AC044_20241210_Final,Li$_{1.9}$Zn$_{0.9}$Zr$_{0.07}$Cl$_4$,1.208,6
61,1.605308,2785721.0,2196224.0,2958137.9575910773,2601776.6978832097,"(35, 1)",AC044_20241210_Final,Li$_{1.9}$Zn$_{0.9}$Zr$_{0.07}$Cl$_4$,1.208,6
62,1.273777,2889935.0,2645948.0,3156856.142862372,3108525.7539078547,"(35, 1)",AC044_20241210_Final,Li$_{1.9}$Zn$_{0.9}$Zr$_{0.07}$Cl$_4$,1.208,6
63,1.010237,3010207.0,3203878.0,3394287.9872509483,3714075.397647228,"(35, 1)",AC044_20241210_Final,Li$_{1.9}$Zn$_{0.9}$Zr$_{0.07}$Cl$_4$,1.208,6
64,0.7971939,3156389.0,3913291.0,3677979.803633986,4437670.443380092,"(35, 1)",AC044_20241210_Final,Li$_{1.9}$Zn$_{0.9}$Zr$_{0.07}$Cl$_4$,1.208,6
65,0.6334459,3327777.0,4766161.0,4016948.1087644007,5302307.604514674,"(35, 1)",AC044_20241210_Final,Li$_{1.9}$Zn$_{0.9}$Zr$_{0.07}$Cl$_4$,1.208,6
66,0.5029507,3540846.0,5822671.0,4421966.195312398,6335466.350878675,"(35, 1)",AC044_20241210_Final,Li$_{1.9}$Zn$_{0.9}$Zr$_{0.07}$Cl$_4$,1.208,6
67,0.3999573,3807749.0,7114200.0,4905906.536621945,7569982.242913277,"(35, 1)",AC044_20241210_Final,Li$_{1.9}$Zn$_{0.9}$Zr$_{0.07}$Cl$_4$,1.208,6
68,0.3175813,4150396.0,8709034.0,5484149.906856389,9045090.498333119,"(35, 1)",AC044_20241210_Final,Li$_{1.9}$Zn$_{0.9}$Zr$_{0.07}$Cl$_4$,1.208,6
69,0.2520161,4592078.0,10667290.0,6175074.219500928,10807672.957332013,"(35, 1)",AC044_20241210_Final,Li$_{1.9}$Zn$_{0.9}$Zr$_{0.07}$Cl$_4$,1.208,6
