Repository: Maughan-Lab/Li-Zn-Zr-Cl_Halospinels

# Li-Zn-Zr-Cl_Halospinels

Data and information for "From Cation Order to Disorder: Unlocking Ion Transport Pathways in Li−Zn−Zr−Cl Halospinels" (doi: https://doi.org/10.1021/acs.chemmater.6c00461)

Neutron powder diffraction (NPD) collected at beamline BL-11A (POWGEN) at the Spallation Neutron Source at Oak Ridge National Laboratory, including raw data and .txt files with two theta, intensity, calculated fit, and difference are in the NPD directory.

File: EIS/0p1/temp_35_replicate_2_AC044_20241210_Final_Li19Zn09Zr007Cl4.csv
,Frequency,Z real,Z imag,Fit real,Fit imag,Dataset,sample_name,material_name,height,diameter
0,2000039.0,-1396.132,16245.06,4553.732816741037,22305.0889101965,"(35, 2)",AC044_20241210_Final,Li$_{1.9}$Zn$_{0.9}$Zr$_{0.07}$Cl$_4$,1.208,6
1,1588711.0,-1337.711,21860.85,5660.924603835347,27360.76835479564,"(35, 2)",AC044_20241210_Final,Li$_{1.9}$Zn$_{0.9}$Zr$_{0.07}$Cl$_4$,1.208,6
2,1261992.0,-1205.409,28708.5,7055.3392918856,33553.512554690875,"(35, 2)",AC044_20241210_Final,Li$_{1.9}$Zn$_{0.9}$Zr$_{0.07}$Cl$_4$,1.208,6
3,1002539.0,-931.8832,36298.56,8819.820065969334,41134.16717362217,"(35, 2)",AC044_20241210_Final,Li$_{1.9}$Zn$_{0.9}$Zr$_{0.07}$Cl$_4$,1.208,6
4,796289.1,964.875,47388.92,11064.618588913805,50406.10983845826,"(35, 2)",AC044_20241210_Final,Li$_{1.9}$Zn$_{0.9}$Zr$_{0.07}$Cl$_4$,1.208,6
5,632460.9,3252.905,57548.16,13937.702632747572,61734.543554336364,"(35, 2)",AC044_20241210_Final,Li$_{1.9}$Zn$_{0.9}$Zr$_{0.07}$Cl$_4$,1.208,6
6,502382.8,2805.574,71738.79,17639.229389882326,75556.29795418234,"(35, 2)",AC044_20241210_Final,Li$_{1.9}$Zn$_{0.9}$Zr$_{0.07}$Cl$_4$,1.208,6
7,399257.8,6380.107,91423.2,22441.82917725251,92389.25263075218,"(35, 2)",AC044_20241210_Final,Li$_{1.9}$Zn$_{0.9}$Zr$_{0.07}$Cl$_4$,1.208,6
8,316992.2,16055.26,113285.1,28718.86053032511,112839.66664137933,"(35, 2)",AC044_20241210_Final,Li$_{1.9}$Zn$_{0.9}$Zr$_{0.07}$Cl$_4$,1.208,6
9,251835.9,14562.94,140436.8,36983.30764031956,137604.30606575237,"(35, 2)",AC044_20241210_Final,Li$_{1.9}$Zn$_{0.9}$Zr$_{0.07}$Cl$_4$,1.208,6
10,200039.1,60130.03,135509.0,47940.25707436958,167462.00607365515,"(35, 2)",AC044_20241210_Final,Li$_{1.9}$Zn$_{0.9}$Zr$_{0.07}$Cl$_4$,1.208,6
11,159023.4,9929.83,174717.4,62555.3679718371,203245.8173891253,"(35, 2)",AC044_20241210_Final,Li$_{1.9}$Zn$_{0.9}$Zr$_{0.07}$Cl$_4$,1.208,6
12,126210.9,66464.9,254285.4,82139.32940182195,245781.87762829202,"(35, 2)",AC044_20241210_Final,Li$_{1.9}$Zn$_{0.9}$Zr$_{0.07}$Cl$_4$,1.208,6
13,100429.7,102498.7,300368.9,108441.96375855478,295774.8454316401,"(35, 2)",AC044_20241210_Final,Li$_{1.9}$Zn$_{0.9}$Zr$_{0.07}$Cl$_4$,1.208,6
14,79804.69,145571.2,363603.7,143736.24090887705,353613.9619279639,"(35, 2)",AC044_20241210_Final,Li$_{1.9}$Zn$_{0.9}$Zr$_{0.07}$Cl$_4$,1.208,6
15,63398.44,177913.5,427810.0,190848.3838049309,419074.0410313694,"(35, 2)",AC044_20241210_Final,Li$_{1.9}$Zn$_{0.9}$Zr$_{0.07}$Cl$_4$,1.208,6
16,50273.44,261329.9,526999.3,253054.65301303263,490903.890787942,"(35, 2)",AC044_20241210_Final,Li$_{1.9}$Zn$_{0.9}$Zr$_{0.07}$Cl$_4$,1.208,6
17,39960.94,322010.9,611863.3,333728.98875361733,566349.9531562983,"(35, 2)",AC044_20241210_Final,Li$_{1.9}$Zn$_{0.9}$Zr$_{0.07}$Cl$_4$,1.208,6
18,31757.81,443299.3,662258.3,435624.9666672685,640771.4324155023,"(35, 2)",AC044_20241210_Final,Li$_{1.9}$Zn$_{0.9}$Zr$_{0.07}$Cl$_4$,1.208,6
19,25195.31,582126.4,691855.4,559778.9059367405,707643.6516160575,"(35, 2)",AC044_20241210_Final,Li$_{1.9}$Zn$_{0.9}$Zr$_{0.07}$Cl$_4$,1.208,6
20,20039.06,726117.6,720588.7,704286.1631081612,759307.7830416448,"(35, 2)",AC044_20241210_Final,Li$_{1.9}$Zn$_{0.9}$Zr$_{0.07}$Cl$_4$,1.208,6
21,16054.69,865315.4,704774.5,863550.3854337363,788613.1588770724,"(35, 2)",AC044_20241210_Final,Li$_{1.9}$Zn$_{0.9}$Zr$_{0.07}$Cl$_4$,1.208,6
22,12773.44,984008.0,783628.8,1028712.8197714054,791032.794729611,"(35, 2)",AC044_20241210_Final,Li$_{1.9}$Zn$_{0.9}$Zr$_{0.07}$Cl$_4$,1.208,6
23,9946.65,1134932.0,769485.7,1189479.7357249937,766253.5054989078,"(35, 2)",AC044_20241210_Final,Li$_{1.9}$Zn$_{0.9}$Zr$_{0.07}$Cl$_4$,1.208,6
24,7888.72,1157544.0,694673.1,1336648.6546965376,718297.589991669,"(35, 2)",AC044_20241210_Final,Li$_{1.9}$Zn$_{0.9}$Zr$_{0.07}$Cl$_4$,1.208,6
25,6288.11,1405225.0,606685.7,1464099.7337354503,654098.9117839548,"(35, 2)",AC044_20241210_Final,Li$_{1.9}$Zn$_{0.9}$Zr$_{0.07}$Cl$_4$,1.208,6
26,5039.063,1524724.0,566532.8,1569431.4193760345,581393.8111742373,"(35, 2)",AC044_20241210_Final,Li$_{1.9}$Zn$_{0.9}$Zr$_{0.07}$Cl$_4$,1.208,6
27,4001.524,1604688.0,501542.9,1653339.353564578,506970.11212660035,"(35, 2)",AC044_20241210_Final,Li$_{1.9}$Zn$_{0.9}$Zr$_{0.07}$Cl$_4$,1.208,6
28,3161.337,1670814.0,438207.1,1718416.6590722422,435789.9384727597,"(35, 2)",AC044_20241210_Final,Li$_{1.9}$Zn$_{0.9}$Zr$_{0.07}$Cl$_4$,1.208,6
29,2507.267,1731072.0,357703.3,1768015.6218067515,370901.6826121872,"(35, 2)",AC044_20241210_Final,Li$_{1.9}$Zn$_{0.9}$Zr$_{0.07}$Cl$_4$,1.208,6
30,1979.167,1756942.0,307940.1,1805472.3394572735,313791.9701439146,"(35, 2)",AC044_20241210_Final,Li$_{1.9}$Zn$_{0.9}$Zr$_{0.07}$Cl$_4$,1.208,6
31,1598.011,1801387.0,265493.9,1833708.809007427,264863.27734729275,"(35, 2)",AC044_20241210_Final,Li$_{1.9}$Zn$_{0.9}$Zr$_{0.07}$Cl$_4$,1.208,6
32,1257.622,1820173.0,215699.8,1855102.473314369,223861.45502688712,"(35, 2)",AC044_20241210_Final,Li$_{1.9}$Zn$_{0.9}$Zr$_{0.07}$Cl$_4$,1.208,6
33,1004.464,1838728.0,198422.9,1871503.8474142828,190193.31228893885,"(35, 2)",AC044_20241210_Final,Li$_{1.9}$Zn$_{0.9}$Zr$_{0.07}$Cl$_4$,1.208,6
34,800.3049,1853400.0,177603.4,1884317.1776980492,163136.69152806958,"(35, 2)",AC044_20241210_Final,Li$_{1.9}$Zn$_{0.9}$Zr$_{0.07}$Cl$_4$,1.208,6
35,631.0096,1866907.0,154658.5,1894595.8904661038,141967.68910668802,"(35, 2)",AC044_20241210_Final,Li$_{1.9}$Zn$_{0.9}$Zr$_{0.07}$Cl$_4$,1.208,6
36,498.6702,1881745.0,138229.3,1903130.4155404835,126031.58144380452,"(35, 2)",AC044_20241210_Final,Li$_{1.9}$Zn$_{0.9}$Zr$_{0.07}$Cl$_4$,1.208,6
37,397.2458,1888413.0,129668.9,1910520.6900997947,114778.66419931783,"(35, 2)",AC044_20241210_Final,Li$_{1.9}$Zn$_{0.9}$Zr$_{0.07}$Cl$_4$,1.208,6
38,319.6023,1882398.0,129356.3,1917232.7830911276,107779.83685361844,"(35, 2)",AC044_20241210_Final,Li$_{1.9}$Zn$_{0.9}$Zr$_{0.07}$Cl$_4$,1.208,6
39,251.1161,1916455.0,109633.3,1923641.922141144,104731.55991796323,"(35, 2)",AC044_20241210_Final,Li$_{1.9}$Zn$_{0.9}$Zr$_{0.07}$Cl$_4$,1.208,6
40,200.8929,1909233.0,109896.2,1930064.926067082,105456.15019059468,"(35, 2)",AC044_20241210_Final,Li$_{1.9}$Zn$_{0.9}$Zr$_{0.07}$Cl$_4$,1.208,6
41,158.0056,1928072.0,107979.4,1936784.8641944767,109901.00703657509,"(35, 2)",AC044_20241210_Final,Li$_{1.9}$Zn$_{0.9}$Zr$_{0.07}$Cl$_4$,1.208,6
42,126.6892,1933306.0,136502.9,1944070.2862950605,118138.91046284986,"(35, 2)",AC044_20241210_Final,Li$_{1.9}$Zn$_{0.9}$Zr$_{0.07}$Cl$_4$,1.208,6
43,99.734,1968778.0,119953.9,1952190.8645705169,130370.68745723735,"(35, 2)",AC044_20241210_Final,Li$_{1.9}$Zn$_{0.9}$Zr$_{0.07}$Cl$_4$,1.208,6
44,79.44915,1960265.0,160415.0,1961430.8634177148,146931.08409396576,"(35, 2)",AC044_20241210_Final,Li$_{1.9}$Zn$_{0.9}$Zr$_{0.07}$Cl$_4$,1.208,6
45,63.34459,1918055.0,301027.6,1972101.5284167754,168298.4616271315,"(35, 2)",AC044_20241210_Final,Li$_{1.9}$Zn$_{0.9}$Zr$_{0.07}$Cl$_4$,1.208,6
46,49.86702,2020128.0,197419.3,1984553.256865044,195108.86476336393,"(35, 2)",AC044_20241210_Final,Li$_{1.9}$Zn$_{0.9}$Zr$_{0.07}$Cl$_4$,1.208,6
47,39.72458,2012761.0,240646.2,1999188.2625321564,228175.035654208,"(35, 2)",AC044_20241210_Final,Li$_{1.9}$Zn$_{0.9}$Zr$_{0.07}$Cl$_4$,1.208,6
48,31.88775,2025371.0,278848.7,2016474.3610187436,268511.0372476208,"(35, 2)",AC044_20241210_Final,Li$_{1.9}$Zn$_{0.9}$Zr$_{0.07}$Cl$_4$,1.208,6
49,24.93351,2062074.0,332363.8,2036960.4659034354,317363.2883848274,"(35, 2)",AC044_20241210_Final,Li$_{1.9}$Zn$_{0.9}$Zr$_{0.07}$Cl$_4$,1.208,6
50,19.94681,2086577.0,376728.1,2061294.3900858443,376248.99343359214,"(35, 2)",AC044_20241210_Final,Li$_{1.9}$Zn$_{0.9}$Zr$_{0.07}$Cl$_4$,1.208,6
51,15.94388,2121679.0,436306.9,2090243.5850486327,447003.17019226274,"(35, 2)",AC044_20241210_Final,Li$_{1.9}$Zn$_{0.9}$Zr$_{0.07}$Cl$_4$,1.208,6
52,12.40079,2166117.0,510416.3,2124719.5196696245,531835.7441671458,"(35, 2)",AC044_20241210_Final,Li$_{1.9}$Zn$_{0.9}$Zr$_{0.07}$Cl$_4$,1.208,6
53,9.91015,2207095.0,596002.9,2165806.4985388964,633400.4910040994,"(35, 2)",AC044_20241210_Final,Li$_{1.9}$Zn$_{0.9}$Zr$_{0.07}$Cl$_4$,1.208,6
54,7.971939,2256734.0,690541.9,2214795.8482296015,754877.9802558877,"(35, 2)",AC044_20241210_Final,Li$_{1.9}$Zn$_{0.9}$Zr$_{0.07}$Cl$_4$,1.208,6
55,6.351626,2316091.0,802187.1,2273226.561057105,900075.1136007212,"(35, 2)",AC044_20241210_Final,Li$_{1.9}$Zn$_{0.9}$Zr$_{0.07}$Cl$_4$,1.208,6
56,5.095109,2370267.0,935456.3,2342933.683490741,1073544.372408605,"(35, 2)",AC044_20241210_Final,Li$_{1.9}$Zn$_{0.9}$Zr$_{0.07}$Cl$_4$,1.208,6
57,4.040948,2435281.0,1098757.0,2426105.976006705,1280726.5092746103,"(35, 2)",AC044_20241210_Final,Li$_{1.9}$Zn$_{0.9}$Zr$_{0.07}$Cl$_4$,1.208,6
58,3.175813,2509974.0,1304122.0,2525354.659799111,1528121.155096334,"(35, 2)",AC044_20241210_Final,Li$_{1.9}$Zn$_{0.9}$Zr$_{0.07}$Cl$_4$,1.208,6
59,2.547554,2594276.0,1533465.0,2643795.4121119166,1823490.6905154844,"(35, 2)",AC044_20241210_Final,Li$_{1.9}$Zn$_{0.9}$Zr$_{0.07}$Cl$_4$,1.208,6
60,2.020474,2677758.0,1830091.0,2785146.1866533533,2176103.7755665816,"(35, 2)",AC044_20241210_Final,Li$_{1.9}$Zn$_{0.9}$Zr$_{0.07}$Cl$_4$,1.208,6
61,1.605308,2767977.0,2188325.0,2953843.9314642064,2597026.1769664567,"(35, 2)",AC044_20241210_Final,Li$_{1.9}$Zn$_{0.9}$Zr$_{0.07}$Cl$_4$,1.208,6
62,1.273777,2871553.0,2636755.0,3155183.8691892014,3099468.0177328507,"(35, 2)",AC044_20241210_Final,Li$_{1.9}$Zn$_{0.9}$Zr$_{0.07}$Cl$_4$,1.208,6
63,1.010237,2991368.0,3193223.0,3395485.7124732425,3699198.345365048,"(35, 2)",AC044_20241210_Final,Li$_{1.9}$Zn$_{0.9}$Zr$_{0.07}$Cl$_4$,1.208,6
64,0.7971939,3136845.0,3900653.0,3682292.032336467,4415040.028268828,"(35, 2)",AC044_20241210_Final,Li$_{1.9}$Zn$_{0.9}$Zr$_{0.07}$Cl$_4$,1.208,6
65,0.6334459,3307846.0,4751450.0,4024605.006366371,5269460.511809736,"(35, 2)",AC044_20241210_Final,Li$_{1.9}$Zn$_{0.9}$Zr$_{0.07}$Cl$_4$,1.208,6
66,0.5029507,3520318.0,5804909.0,4433168.978047473,6289276.974493184,"(35, 2)",AC044_20241210_Final,Li$_{1.9}$Zn$_{0.9}$Zr$_{0.07}$Cl$_4$,1.208,6
67,0.3999573,3786480.0,7092626.0,4920807.696318281,7506498.01575635,"(35, 2)",AC044_20241210_Final,Li$_{1.9}$Zn$_{0.9}$Zr$_{0.07}$Cl$_4$,1.208,6
68,0.3175813,4128264.0,8683010.0,5502826.820618062,8959328.292435074,"(35, 2)",AC044_20241210_Final,Li$_{1.9}$Zn$_{0.9}$Zr$_{0.07}$Cl$_4$,1.208,6
69,0.2520161,4569028.0,10635540.0,6197494.325119967,10693367.635660034,"(35, 2)",AC044_20241210_Final,Li$_{1.9}$Zn$_{0.9}$Zr$_{0.07}$Cl$_4$,1.208,6

File: EIS/0p1/temp_35_replicate_3_AC044_20241210_Final_Li19Zn09Zr007Cl4.csv
,Frequency,Z real,Z imag,Fit real,Fit imag,Dataset,sample_name,material_name,height,diameter
0,2000039.0,-1406.838,16418.26,4329.391882130783,23738.761906520616,"(35, 3)",AC044_20241210_Final,Li$_{1.9}$Zn$_{0.9}$Zr$_{0.07}$Cl$_4$,1.208,6
1,1588711.0,-1616.239,21891.37,5415.6092874750775,29215.159773084833,"(35, 3)",AC044_20241210_Final,Li$_{1.9}$Zn$_{0.9}$Zr$_{0.07}$Cl$_4$,1.208,6
2,1261992.0,-1270.038,28451.36,6795.944164758749,35945.2957556619,"(35, 3)",AC044_20241210_Final,Li$_{1.9}$Zn$_{0.9}$Zr$_{0.07}$Cl$_4$,1.208,6
3,1002539.0,415.9506,36261.22,8560.06813543326,44210.669955880694,"(35, 3)",AC044_20241210_Final,Li$_{1.9}$Zn$_{0.9}$Zr$_{0.07}$Cl$_4$,1.208,6
4,796289.1,-308.5275,47268.31,10829.188765875528,54352.68068006746,"(35, 3)",AC044_20241210_Final,Li$_{1.9}$Zn$_{0.9}$Zr$_{0.07}$Cl$_4$,1.208,6
5,632460.9,2115.564,58100.88,13768.575643773216,66783.26225269333,"(35, 3)",AC044_20241210_Final,Li$_{1.9}$Zn$_{0.9}$Zr$_{0.07}$Cl$_4$,1.208,6
6,502382.8,5445.307,73417.66,17605.36016363325,81995.9385559774,"(35, 3)",AC044_20241210_Final,Li$_{1.9}$Zn$_{0.9}$Zr$_{0.07}$Cl$_4$,1.208,6
7,399257.8,8306.979,91454.41,22653.740674540415,100576.051028564,"(35, 3)",AC044_20241210_Final,Li$_{1.9}$Zn$_{0.9}$Zr$_{0.07}$Cl$_4$,1.208,6
8,316992.2,13285.59,120249.7,29350.38053215687,123207.75749086737,"(35, 3)",AC044_20241210_Final,Li$_{1.9}$Zn$_{0.9}$Zr$_{0.07}$Cl$_4$,1.208,6
9,251835.9,21829.34,132711.1,38303.38088668876,150673.4339599863,"(35, 3)",AC044_20241210_Final,Li$_{1.9}$Zn$_{0.9}$Zr$_{0.07}$Cl$_4$,1.208,6
10,200039.1,-2936.542,207634.6,50358.34667865989,183837.92024905214,"(35, 3)",AC044_20241210_Final,Li$_{1.9}$Zn$_{0.9}$Zr$_{0.07}$Cl$_4$,1.208,6
11,159023.4,55011.86,220263.6,66683.84956036274,223605.14767926926,"(35, 3)",AC044_20241210_Final,Li$_{1.9}$Zn$_{0.9}$Zr$_{0.07}$Cl$_4$,1.208,6
12,126210.9,77369.85,298032.0,88874.23455526293,270827.82204973424,"(35, 3)",AC044_20241210_Final,Li$_{1.9}$Zn$_{0.9}$Zr$_{0.07}$Cl$_4$,1.208,6
13,100429.7,87286.63,301034.0,119057.06091629593,326142.833058427,"(35, 3)",AC044_20241210_Final,Li$_{1.9}$Zn$_{0.9}$Zr$_{0.07}$Cl$_4$,1.208,6
14,79804.69,125834.4,359818.7,159970.94611544235,389699.75377440266,"(35, 3)",AC044_20241210_Final,Li$_{1.9}$Zn$_{0.9}$Zr$_{0.07}$Cl$_4$,1.208,6
15,63398.44,163490.3,439292.8,214943.16241992952,460757.40472583676,"(35, 3)",AC044_20241210_Final,Li$_{1.9}$Zn$_{0.9}$Zr$_{0.07}$Cl$_4$,1.208,6
16,50273.44,268236.8,510828.9,287648.72681830707,537164.0400042322,"(35, 3)",AC044_20241210_Final,Li$_{1.9}$Zn$_{0.9}$Zr$_{0.07}$Cl$_4$,1.208,6
17,39960.94,348500.6,585194.9,381501.30500269315,614836.3863444235,"(35, 3)",AC044_20241210_Final,Li$_{1.9}$Zn$_{0.9}$Zr$_{0.07}$Cl$_4$,1.208,6
18,31757.81,508031.2,677928.9,498580.4084836637,687515.923600751,"(35, 3)",AC044_20241210_Final,Li$_{1.9}$Zn$_{0.9}$Zr$_{0.07}$Cl$_4$,1.208,6
19,25195.31,592960.8,644956.6,638233.666451994,747225.783411637,"(35, 3)",AC044_20241210_Final,Li$_{1.9}$Zn$_{0.9}$Zr$_{0.07}$Cl$_4$,1.208,6
20,20039.06,771535.1,800580.9,795908.2479406771,785762.070305054,"(35, 3)",AC044_20241210_Final,Li$_{1.9}$Zn$_{0.9}$Zr$_{0.07}$Cl$_4$,1.208,6
21,16054.69,911250.6,710604.4,963076.8957150412,797016.2243852053,"(35, 3)",AC044_20241210_Final,Li$_{1.9}$Zn$_{0.9}$Zr$_{0.07}$Cl$_4$,1.208,6
22,12773.44,1068661.0,865214.5,1128820.426630092,779134.2990387261,"(35, 3)",AC044_20241210_Final,Li$_{1.9}$Zn$_{0.9}$Zr$_{0.07}$Cl$_4$,1.208,6
23,9946.65,1162883.0,649340.9,1282601.5867851838,735241.0450223644,"(35, 3)",AC044_20241210_Final,Li$_{1.9}$Zn$_{0.9}$Zr$_{0.07}$Cl$_4$,1.208,6
24,7888.72,1358876.0,617901.3,1416840.6738934708,672249.9480711407,"(35, 3)",AC044_20241210_Final,Li$_{1.9}$Zn$_{0.9}$Zr$_{0.07}$Cl$_4$,1.208,6
25,6288.11,1596825.0,530195.4,1528065.0735792469,598534.1136878204,"(35, 3)",AC044_20241210_Final,Li$_{1.9}$Zn$_{0.9}$Zr$_{0.07}$Cl$_4$,1.208,6
26,5039.063,1514409.0,563570.1,1616471.2505443925,521754.67243715614,"(35, 3)",AC044_20241210_Final,Li$_{1.9}$Zn$_{0.9}$Zr$_{0.07}$Cl$_4$,1.208,6
27,4001.524,1598171.0,498687.2,1684619.9723034205,447648.3874226189,"(35, 3)",AC044_20241210_Final,Li$_{1.9}$Zn$_{0.9}$Zr$_{0.07}$Cl$_4$,1.208,6
28,3161.337,1659064.0,434030.0,1736088.2541581248,379795.4024089215,"(35, 3)",AC044_20241210_Final,Li$_{1.9}$Zn$_{0.9}$Zr$_{0.07}$Cl$_4$,1.208,6
29,2507.267,1727343.0,355169.6,1774516.8620688058,319972.5227164405,"(35, 3)",AC044_20241210_Final,Li$_{1.9}$Zn$_{0.9}$Zr$_{0.07}$Cl$_4$,1.208,6
30,1979.167,1747538.0,303153.7,1803110.676196552,268694.5411495403,"(35, 3)",AC044_20241210_Final,Li$_{1.9}$Zn$_{0.9}$Zr$_{0.07}$Cl$_4$,1.208,6
31,1598.011,1787564.0,266378.7,1824468.7172911228,225711.2792053248,"(35, 3)",AC044_20241210_Final,Li$_{1.9}$Zn$_{0.9}$Zr$_{0.07}$Cl$_4$,1.208,6
32,1257.622,1801004.0,223318.9,1840597.7132565686,190377.72809758058,"(35, 3)",AC044_20241210_Final,Li$_{1.9}$Zn$_{0.9}$Zr$_{0.07}$Cl$_4$,1.208,6
33,1004.464,1830408.0,192349.6,1853003.4502018997,161896.930743823,"(35, 3)",AC044_20241210_Final,Li$_{1.9}$Zn$_{0.9}$Zr$_{0.07}$Cl$_4$,1.208,6
34,800.3049,1850956.0,172847.5,1862800.1786794895,139464.83166832896,"(35, 3)",AC044_20241210_Final,Li$_{1.9}$Zn$_{0.9}$Zr$_{0.07}$Cl$_4$,1.208,6
35,631.0096,1858664.0,148024.7,1870810.7582339887,122349.11078608951,"(35, 3)",AC044_20241210_Final,Li$_{1.9}$Zn$_{0.9}$Zr$_{0.07}$Cl$_4$,1.208,6
36,498.6702,1866809.0,132656.9,1877648.4634541369,109927.37539439817,"(35, 3)",AC044_20241210_Final,Li$_{1.9}$Zn$_{0.9}$Zr$_{0.07}$Cl$_4$,1.208,6
37,397.2458,1876896.0,128549.6,1883780.0181670098,101702.19496263542,"(35, 3)",AC044_20241210_Final,Li$_{1.9}$Zn$_{0.9}$Zr$_{0.07}$Cl$_4$,1.208,6
38,319.6023,1893157.0,110771.0,1889572.736703105,97304.11314964236,"(35, 3)",AC044_20241210_Final,Li$_{1.9}$Zn$_{0.9}$Zr$_{0.07}$Cl$_4$,1.208,6
39,251.1161,1897021.0,112344.6,1895329.3993156524,96489.37803199582,"(35, 3)",AC044_20241210_Final,Li$_{1.9}$Zn$_{0.9}$Zr$_{0.07}$Cl$_4$,1.208,6
40,200.8929,1901876.0,115382.5,1901314.1859920197,99136.33291544131,"(35, 3)",AC044_20241210_Final,Li$_{1.9}$Zn$_{0.9}$Zr$_{0.07}$Cl$_4$,1.208,6
41,158.0056,1924468.0,115118.9,1907772.3723160345,105242.72379149162,"(35, 3)",AC044_20241210_Final,Li$_{1.9}$Zn$_{0.9}$Zr$_{0.07}$Cl$_4$,1.208,6
42,126.6892,1928713.0,136703.8,1914945.8666381275,114925.21116902347,"(35, 3)",AC044_20241210_Final,Li$_{1.9}$Zn$_{0.9}$Zr$_{0.07}$Cl$_4$,1.208,6
43,99.734,1957339.0,118874.2,1923086.1499019125,128421.84974836507,"(35, 3)",AC044_20241210_Final,Li$_{1.9}$Zn$_{0.9}$Zr$_{0.07}$Cl$_4$,1.208,6
44,79.44915,1951411.0,160738.5,1932465.7890058656,146098.04376359086,"(35, 3)",AC044_20241210_Final,Li$_{1.9}$Zn$_{0.9}$Zr$_{0.07}$Cl$_4$,1.208,6
45,63.34459,1963706.0,311553.4,1943389.4186063765,168456.39180899435,"(35, 3)",AC044_20241210_Final,Li$_{1.9}$Zn$_{0.9}$Zr$_{0.07}$Cl$_4$,1.208,6
46,49.86702,1993452.0,241137.2,1956204.9028079044,196150.839703865,"(35, 3)",AC044_20241210_Final,Li$_{1.9}$Zn$_{0.9}$Zr$_{0.07}$Cl$_4$,1.208,6
47,39.72458,2000357.0,233978.2,1971315.2761794818,230005.6278558614,"(35, 3)",AC044_20241210_Final,Li$_{1.9}$Zn$_{0.9}$Zr$_{0.07}$Cl$_4$,1.208,6
48,31.88775,2016219.0,274636.9,1989192.0060892159,271039.63166952494,"(35, 3)",AC044_20241210_Final,Li$_{1.9}$Zn$_{0.9}$Zr$_{0.07}$Cl$_4$,1.208,6
49,24.93351,2044262.0,333579.9,2010390.1031638547,320496.8408921459,"(35, 3)",AC044_20241210_Final,Li$_{1.9}$Zn$_{0.9}$Zr$_{0.07}$Cl$_4$,1.208,6
50,19.94681,2075952.0,373854.7,2035565.6255062262,379883.9036920241,"(35, 3)",AC044_20241210_Final,Li$_{1.9}$Zn$_{0.9}$Zr$_{0.07}$Cl$_4$,1.208,6
51,15.94388,2110224.0,433550.6,2065496.1701530034,451015.8750383273,"(35, 3)",AC044_20241210_Final,Li$_{1.9}$Zn$_{0.9}$Zr$_{0.07}$Cl$_4$,1.208,6
52,12.40079,2153166.0,512112.2,2101105.019707689,536071.5607216357,"(35, 3)",AC044_20241210_Final,Li$_{1.9}$Zn$_{0.9}$Zr$_{0.07}$Cl$_4$,1.208,6
53,9.91015,2193776.0,596322.3,2143489.7127448185,637660.1444505122,"(35, 3)",AC044_20241210_Final,Li$_{1.9}$Zn$_{0.9}$Zr$_{0.07}$Cl$_4$,1.208,6
54,7.971939,2243562.0,689063.6,2193955.9347152673,758901.1341850237,"(35, 3)",AC044_20241210_Final,Li$_{1.9}$Zn$_{0.9}$Zr$_{0.07}$Cl$_4$,1.208,6
55,6.351626,2298315.0,805876.5,2254057.7843884462,903520.0755021082,"(35, 3)",AC044_20241210_Final,Li$_{1.9}$Zn$_{0.9}$Zr$_{0.07}$Cl$_4$,1.208,6
56,5.095109,2356974.0,931919.8,2325645.663376915,1075962.9667533645,"(35, 3)",AC044_20241210_Final,Li$_{1.9}$Zn$_{0.9}$Zr$_{0.07}$Cl$_4$,1.208,6
57,4.040948,2421098.0,1093976.0,2410923.2683610776,1281532.8879354687,"(35, 3)",AC044_20241210_Final,Li$_{1.9}$Zn$_{0.9}$Zr$_{0.07}$Cl$_4$,1.208,6
58,3.175813,2495395.0,1299666.0,2512515.4440278867,1526553.0402541312,"(35, 3)",AC044_20241210_Final,Li$_{1.9}$Zn$_{0.9}$Zr$_{0.07}$Cl$_4$,1.208,6
59,2.547554,2579919.0,1527869.0,2633548.98776957,1818561.2073903866,"(35, 3)",AC044_20241210_Final,Li$_{1.9}$Zn$_{0.9}$Zr$_{0.07}$Cl$_4$,1.208,6
60,2.020474,2663039.0,1823709.0,2777748.894933386,2166541.6175287175,"(35, 3)",AC044_20241210_Final,Li$_{1.9}$Zn$_{0.9}$Zr$_{0.07}$Cl$_4$,1.208,6
61,1.605308,2752871.0,2180933.0,2949553.0079957605,2581201.337085619,"(35, 3)",AC044_20241210_Final,Li$_{1.9}$Zn$_{0.9}$Zr$_{0.07}$Cl$_4$,1.208,6
62,1.273777,2856002.0,2628139.0,3154248.598980699,3075299.6982516604,"(35, 3)",AC044_20241210_Final,Li$_{1.9}$Zn$_{0.9}$Zr$_{0.07}$Cl$_4$,1.208,6
63,1.010237,2975416.0,3183262.0,3398135.089116584,3664040.8951461567,"(35, 3)",AC044_20241210_Final,Li$_{1.9}$Zn$_{0.9}$Zr$_{0.07}$Cl$_4$,1.208,6
64,0.7971939,3120522.0,3888943.0,3688717.9138538623,4365541.827844247,"(35, 3)",AC044_20241210_Final,Li$_{1.9}$Zn$_{0.9}$Zr$_{0.07}$Cl$_4$,1.208,6
65,0.6334459,3291018.0,4737356.0,4034939.4996702857,5201389.589627134,"(35, 3)",AC044_20241210_Final,Li$_{1.9}$Zn$_{0.9}$Zr$_{0.07}$Cl$_4$,1.208,6
66,0.5029507,3503186.0,5788105.0,4447454.461043993,6197305.75181743,"(35, 3)",AC044_20241210_Final,Li$_{1.9}$Zn$_{0.9}$Zr$_{0.07}$Cl$_4$,1.208,6
67,0.3999573,3768915.0,7072248.0,4938957.486708587,7383937.887411543,"(35, 3)",AC044_20241210_Final,Li$_{1.9}$Zn$_{0.9}$Zr$_{0.07}$Cl$_4$,1.208,6
68,0.3175813,4110098.0,8658478.0,5524574.005685087,8797802.690569084,"(35, 3)",AC044_20241210_Final,Li$_{1.9}$Zn$_{0.9}$Zr$_{0.07}$Cl$_4$,1.208,6
69,0.2520161,4550588.0,10605270.0,6222325.655503414,10482409.714380331,"(35, 3)",AC044_20241210_Final,Li$_{1.9}$Zn$_{0.9}$Zr$_{0.07}$Cl$_4$,1.208,6

File: EIS/0p1/temp_45_replicate_1_AC044_20241210_Final_Li19Zn09Zr007Cl4.csv
,Frequency,Z real,Z imag,Fit real,Fit imag,Dataset,sample_name,material_name,height,diameter
0,2000039.0,-814.1242,15788.89,5953.019108852796,25666.187163760664,"(45, 1)",AC044_20241210_Final,Li$_{1.9}$Zn$_{0.9}$Zr$_{0.07}$Cl$_4$,1.208,6
1,1588711.0,-543.0718,21145.87,7495.72663177619,31379.00258832392,"(45, 1)",AC044_20241210_Final,Li$_{1.9}$Zn$_{0.9}$Zr$_{0.07}$Cl$_4$,1.208,6
2,1261992.0,-887.5576,27383.98,9482.868848653685,38332.26297846261,"(45, 1)",AC044_20241210_Final,Li$_{1.9}$Zn$_{0.9}$Zr$_{0.07}$Cl$_4$,1.208,6
3,1002539.0,661.3589,35860.21,12060.21893108329,46777.18725377817,"(45, 1)",AC044_20241210_Final,Li$_{1.9}$Zn$_{0.9}$Zr$_{0.07}$Cl$_4$,1.208,6
4,796289.1,2081.364,45537.77,15426.780308582684,57004.67507024297,"(45, 1)",AC044_20241210_Final,Li$_{1.9}$Zn$_{0.9}$Zr$_{0.07}$Cl$_4$,1.208,6
5,632460.9,4186.397,56092.49,19854.739725324525,69344.01698398031,"(45, 1)",AC044_20241210_Final,Li$_{1.9}$Zn$_{0.9}$Zr$_{0.07}$Cl$_4$,1.208,6
6,502382.8,7695.217,69492.39,25715.846061766966,84155.18188470452,"(45, 1)",AC044_20241210_Final,Li$_{1.9}$Zn$_{0.9}$Zr$_{0.07}$Cl$_4$,1.208,6
7,399257.8,17414.03,84333.58,33514.805708415115,101809.84618403343,"(45, 1)",AC044_20241210_Final,Li$_{1.9}$Zn$_{0.9}$Zr$_{0.07}$Cl$_4$,1.208,6
8,316992.2,22066.81,106207.2,43928.51268213595,122653.9013150908,"(45, 1)",AC044_20241210_Final,Li$_{1.9}$Zn$_{0.9}$Zr$_{0.07}$Cl$_4$,1.208,6
9,251835.9,34647.89,122323.5,57845.89519434756,146941.4971027943,"(45, 1)",AC044_20241210_Final,Li$_{1.9}$Zn$_{0.9}$Zr$_{0.07}$Cl$_4$,1.208,6
10,200039.1,34410.61,127808.8,76395.39033322263,174729.15782206267,"(45, 1)",AC044_20241210_Final,Li$_{1.9}$Zn$_{0.9}$Zr$_{0.07}$Cl$_4$,1.208,6
11,159023.4,150792.4,278531.1,100934.38827952273,205721.6298980335,"(45, 1)",AC044_20241210_Final,Li$_{1.9}$Zn$_{0.9}$Zr$_{0.07}$Cl$_4$,1.208,6
12,126210.9,98717.7,202046.7,132958.86023729923,239075.39638670234,"(45, 1)",AC044_20241210_Final,Li$_{1.9}$Zn$_{0.9}$Zr$_{0.07}$Cl$_4$,1.208,6
13,100429.7,126103.7,249210.8,173880.67141786165,273199.46203749673,"(45, 1)",AC044_20241210_Final,Li$_{1.9}$Zn$_{0.9}$Zr$_{0.07}$Cl$_4$,1.208,6
14,79804.69,175715.0,282315.7,224636.51324330067,305647.74196687853,"(45, 1)",AC044_20241210_Final,Li$_{1.9}$Zn$_{0.9}$Zr$_{0.07}$Cl$_4$,1.208,6
15,63398.44,220314.9,307979.1,285166.20063296036,333249.3866953425,"(45, 1)",AC044_20241210_Final,Li$_{1.9}$Zn$_{0.9}$Zr$_{0.07}$Cl$_4$,1.208,6
16,50273.44,275461.4,316607.3,353934.96595110744,352607.1805580753,"(45, 1)",AC044_20241210_Final,Li$_{1.9}$Zn$_{0.9}$Zr$_{0.07}$Cl$_4$,1.208,6
17,39960.94,370216.1,335625.3,427797.17607170297,360935.45057951147,"(45, 1)",AC044_20241210_Final,Li$_{1.9}$Zn$_{0.9}$Zr$_{0.07}$Cl$_4$,1.208,6
18,31757.81,437592.8,347914.6,502446.3309583373,356939.3864358176,"(45, 1)",AC044_20241210_Final,Li$_{1.9}$Zn$_{0.9}$Zr$_{0.07}$Cl$_4$,1.208,6
19,25195.31,497488.0,377906.7,573386.8320399999,341276.7582713286,"(45, 1)",AC044_20241210_Final,Li$_{1.9}$Zn$_{0.9}$Zr$_{0.07}$Cl$_4$,1.208,6
20,20039.06,572160.8,349028.8,636997.5077898182,316321.45496391045,"(45, 1)",AC044_20241210_Final,Li$_{1.9}$Zn$_{0.9}$Zr$_{0.07}$Cl$_4$,1.208,6
21,16054.69,644662.8,321382.3,691186.7342213631,285375.5805774909,"(45, 1)",AC044_20241210_Final,Li$_{1.9}$Zn$_{0.9}$Zr$_{0.07}$Cl$_4$,1.208,6
22,12773.44,643636.3,269917.1,735438.4579671716,251771.08518173528,"(45, 1)",AC044_20241210_Final,Li$_{1.9}$Zn$_{0.9}$Zr$_{0.07}$Cl$_4$,1.208,6
23,9946.65,726435.7,214410.1,770414.4227028047,218240.64182087823,"(45, 1)",AC044_20241210_Final,Li$_{1.9}$Zn$_{0.9}$Zr$_{0.07}$Cl$_4$,1.208,6
24,7888.72,780288.3,218670.4,797420.0932498906,186672.75260868683,"(45, 1)",AC044_20241210_Final,Li$_{1.9}$Zn$_{0.9}$Zr$_{0.07}$Cl$_4$,1.208,6
25,6288.11,791258.7,193933.2,817959.2812539526,158156.81882956615,"(45, 1)",AC044_20241210_Final,Li$_{1.9}$Zn$_{0.9}$Zr$_{0.07}$Cl$_4$,1.208,6
26,5039.063,789430.8,156066.9,833456.22386018,133165.37874515142,"(45, 1)",AC044_20241210_Final,Li$_{1.9}$Zn$_{0.9}$Zr$_{0.07}$Cl$_4$,1.208,6
27,4001.524,805941.1,132659.5,845126.3534287144,111758.84652624435,"(45, 1)",AC044_20241210_Final,Li$_{1.9}$Zn$_{0.9}$Zr$_{0.07}$Cl$_4$,1.208,6
28,3161.337,816421.2,113326.6,853944.3053458605,93756.51691318782,"(45, 1)",AC044_20241210_Final,Li$_{1.9}$Zn$_{0.9}$Zr$_{0.07}$Cl$_4$,1.208,6
29,2507.267,829587.3,87850.36,860662.3545919588,78859.0242324092,"(45, 1)",AC044_20241210_Final,Li$_{1.9}$Zn$_{0.9}$Zr$_{0.07}$Cl$_4$,1.208,6
30,1979.167,834694.6,77809.89,865848.3133862193,66727.44057316631,"(45, 1)",AC044_20241210_Final,Li$_{1.9}$Zn$_{0.9}$Zr$_{0.07}$Cl$_4$,1.208,6
31,1598.011,841321.8,65750.56,869926.176012407,57030.22581084992,"(45, 1)",AC044_20241210_Final,Li$_{1.9}$Zn$_{0.9}$Zr$_{0.07}$Cl$_4$,1.208,6
32,1257.622,843487.0,55941.62,873212.1623213689,49468.77373327439,"(45, 1)",AC044_20241210_Final,Li$_{1.9}$Zn$_{0.9}$Zr$_{0.07}$Cl$_4$,1.208,6
33,1004.464,848738.9,52484.48,875943.9431521322,43789.78304948212,"(45, 1)",AC044_20241210_Final,Li$_{1.9}$Zn$_{0.9}$Zr$_{0.07}$Cl$_4$,1.208,6
34,800.3049,851340.4,50362.56,878303.2304428308,39790.10125577431,"(45, 1)",AC044_20241210_Final,Li$_{1.9}$Zn$_{0.9}$Zr$_{0.07}$Cl$_4$,1.208,6
35,631.0096,855848.6,46649.25,880432.8145510865,37317.67563416108,"(45, 1)",AC044_20241210_Final,Li$_{1.9}$Zn$_{0.9}$Zr$_{0.07}$Cl$_4$,1.208,6
36,498.6702,858883.8,47299.44,882449.308564691,36270.85574868994,"(45, 1)",AC044_20241210_Final,Li$_{1.9}$Zn$_{0.9}$Zr$_{0.07}$Cl$_4$,1.208,6
37,397.2458,861871.9,47430.35,884452.7393428591,36597.39923522041,"(45, 1)",AC044_20241210_Final,Li$_{1.9}$Zn$_{0.9}$Zr$_{0.07}$Cl$_4$,1.208,6
38,319.6023,867990.9,49422.13,886533.9163106029,38293.989019393965,"(45, 1)",AC044_20241210_Final,Li$_{1.9}$Zn$_{0.9}$Zr$_{0.07}$Cl$_4$,1.208,6
39,251.1161,872951.7,48614.14,888780.3026515895,41406.75575905309,"(45, 1)",AC044_20241210_Final,Li$_{1.9}$Zn$_{0.9}$Zr$_{0.07}$Cl$_4$,1.208,6
40,200.8929,870132.3,54726.25,891280.9423015269,46033.13061318293,"(45, 1)",AC044_20241210_Final,Li$_{1.9}$Zn$_{0.9}$Zr$_{0.07}$Cl$_4$,1.208,6
41,158.0056,880654.8,65886.54,894130.8666026084,52325.276054394366,"(45, 1)",AC044_20241210_Final,Li$_{1.9}$Zn$_{0.9}$Zr$_{0.07}$Cl$_4$,1.208,6
42,126.6892,883963.6,73071.24,897435.3129275326,60495.32278316043,"(45, 1)",AC044_20241210_Final,Li$_{1.9}$Zn$_{0.9}$Zr$_{0.07}$Cl$_4$,1.208,6
43,99.734,884944.3,86670.16,901314.0273955393,70822.65899390737,"(45, 1)",AC044_20241210_Final,Li$_{1.9}$Zn$_{0.9}$Zr$_{0.07}$Cl$_4$,1.208,6
44,79.44915,899687.0,97203.1,905905.8885335423,83663.56316984669,"(45, 1)",AC044_20241210_Final,Li$_{1.9}$Zn$_{0.9}$Zr$_{0.07}$Cl$_4$,1.208,6
45,63.34459,942386.2,114879.5,911374.0731845715,99463.53767485493,"(45, 1)",AC044_20241210_Final,Li$_{1.9}$Zn$_{0.9}$Zr$_{0.07}$Cl$_4$,1.208,6
46,49.86702,918178.9,140650.6,917911.986393791,118772.7856546946,"(45, 1)",AC044_20241210_Final,Li$_{1.9}$Zn$_{0.9}$Zr$_{0.07}$Cl$_4$,1.208,6
47,39.72458,932530.0,153824.5,925750.1910076501,142265.3785242289,"(45, 1)",AC044_20241210_Final,Li$_{1.9}$Zn$_{0.9}$Zr$_{0.07}$Cl$_4$,1.208,6
48,31.88775,945245.8,181724.4,935164.599034949,170762.7876878265,"(45, 1)",AC044_20241210_Final,Li$_{1.9}$Zn$_{0.9}$Zr$_{0.07}$Cl$_4$,1.208,6
49,24.93351,963315.0,208092.1,946486.2251106523,205262.605585821,"(45, 1)",AC044_20241210_Final,Li$_{1.9}$Zn$_{0.9}$Zr$_{0.07}$Cl$_4$,1.208,6
50,19.94681,979552.0,243726.9,960112.8531414813,246973.46240835835,"(45, 1)",AC044_20241210_Final,Li$_{1.9}$Zn$_{0.9}$Zr$_{0.07}$Cl$_4$,1.208,6
51,15.94388,1001335.0,282549.8,976523.0315705996,297357.3618730133,"(45, 1)",AC044_20241210_Final,Li$_{1.9}$Zn$_{0.9}$Zr$_{0.07}$Cl$_4$,1.208,6
52,12.40079,1026903.0,335492.8,996292.8925190708,358180.91972480627,"(45, 1)",AC044_20241210_Final,Li$_{1.9}$Zn$_{0.9}$Zr$_{0.07}$Cl$_4$,1.208,6
53,9.91015,1047631.0,393043.5,1020116.3878609375,431577.3010893265,"(45, 1)",AC044_20241210_Final,Li$_{1.9}$Zn$_{0.9}$Zr$_{0.07}$Cl$_4$,1.208,6
54,7.971939,1074715.0,458887.9,1048829.6543051447,520121.0283787174,"(45, 1)",AC044_20241210_Final,Li$_{1.9}$Zn$_{0.9}$Zr$_{0.07}$Cl$_4$,1.208,6
55,6.351626,1105006.0,539484.9,1083440.3638363099,626918.2832495626,"(45, 1)",AC044_20241210_Final,Li$_{1.9}$Zn$_{0.9}$Zr$_{0.07}$Cl$_4$,1.208,6
56,5.095109,1133692.0,636304.4,1125163.090381335,755715.8699690014,"(45, 1)",AC044_20241210_Final,Li$_{1.9}$Zn$_{0.9}$Zr$_{0.07}$Cl$_4$,1.208,6
57,4.040948,1169274.0,757989.3,1175461.9343835725,911032.6625303664,"(45, 1)",AC044_20241210_Final,Li$_{1.9}$Zn$_{0.9}$Zr$_{0.07}$Cl$_4$,1.208,6
58,3.175813,1210665.0,915245.9,1236101.9014373305,1098318.1469485275,"(45, 1)",AC044_20241210_Final,Li$_{1.9}$Zn$_{0.9}$Zr$_{0.07}$Cl$_4$,1.208,6
59,2.547554,1256891.0,1094875.0,1309210.83816446,1324143.6210437377,"(45, 1)",AC044_20241210_Final,Li$_{1.9}$Zn$_{0.9}$Zr$_{0.07}$Cl$_4$,1.208,6
60,2.020474,1308790.0,1325845.0,1397354.0988562217,1596432.7600562798,"(45, 1)",AC044_20241210_Final,Li$_{1.9}$Zn$_{0.9}$Zr$_{0.07}$Cl$_4$,1.208,6
61,1.605308,1370480.0,1608697.0,1503624.56303976,1924739.6378367632,"(45, 1)",AC044_20241210_Final,Li$_{1.9}$Zn$_{0.9}$Zr$_{0.07}$Cl$_4$,1.208,6
62,1.273777,1446367.0,1959671.0,1631751.1627224432,2320583.958601919,"(45, 1)",AC044_20241210_Final,Li$_{1.9}$Zn$_{0.9}$Zr$_{0.07}$Cl$_4$,1.208,6
63,1.010237,1541181.0,2392718.0,1786229.7275118984,2797855.261766782,"(45, 1)",AC044_20241210_Final,Li$_{1.9}$Zn$_{0.9}$Zr$_{0.07}$Cl$_4$,1.208,6
64,0.7971939,1664207.0,2938072.0,1972480.738888726,3373300.282604311,"(45, 1)",AC044_20241210_Final,Li$_{1.9}$Zn$_{0.9}$Zr$_{0.07}$Cl$_4$,1.208,6
65,0.6334459,1816317.0,3583446.0,2197039.5290971915,4067110.5693681217,"(45, 1)",AC044_20241210_Final,Li$_{1.9}$Zn$_{0.9}$Zr$_{0.07}$Cl$_4$,1.208,6
66,0.5029507,2012235.0,4375548.0,2467785.598544987,4903630.975429296,"(45, 1)",AC044_20241210_Final,Li$_{1.9}$Zn$_{0.9}$Zr$_{0.07}$Cl$_4$,1.208,6
67,0.3999573,2262026.0,5330690.0,2794219.0982110584,5912213.88636523,"(45, 1)",AC044_20241210_Final,Li$_{1.9}$Zn$_{0.9}$Zr$_{0.07}$Cl$_4$,1.208,6
68,0.3175813,2584495.0,6493508.0,3187794.178512605,7128249.1556231165,"(45, 1)",AC044_20241210_Final,Li$_{1.9}$Zn$_{0.9}$Zr$_{0.07}$Cl$_4$,1.208,6
69,0.2520161,2998697.0,7900192.0,3662320.901448101,8594405.887796769,"(45, 1)",AC044_20241210_Final,Li$_{1.9}$Zn$_{0.9}$Zr$_{0.07}$Cl$_4$,1.208,6

File: EIS/0p1/temp_45_replicate_2_AC044_20241210_Final_Li19Zn09Zr007Cl4.csv
,Frequency,Z real,Z imag,Fit real,Fit imag,Dataset,sample_name,material_name,height,diameter
0,2000039.0,-772.7515,15888.48,3351.119832228916,19467.32413488812,"(45, 2)",AC044_20241210_Final,Li$_{1.9}$Zn$_{0.9}$Zr$_{0.07}$Cl$_4$,1.208,6
1,1588711.0,-797.7731,21170.28,4265.810998100841,24010.89861692656,"(45, 2)",AC044_20241210_Final,Li$_{1.9}$Zn$_{0.9}$Zr$_{0.07}$Cl$_4$,1.208,6
2,1261992.0,-332.3015,27044.4,5460.686202474016,29599.588338527963,"(45, 2)",AC044_20241210_Final,Li$_{1.9}$Zn$_{0.9}$Zr$_{0.07}$Cl$_4$,1.208,6
3,1002539.0,893.7517,34090.26,7034.661274230094,36464.285954469946,"(45, 2)",AC044_20241210_Final,Li$_{1.9}$Zn$_{0.9}$Zr$_{0.07}$Cl$_4$,1.208,6
4,796289.1,4046.395,42690.92,9126.164063266968,44880.62938490855,"(45, 2)",AC044_20241210_Final,Li$_{1.9}$Zn$_{0.9}$Zr$_{0.07}$Cl$_4$,1.208,6
5,632460.9,6219.024,54439.57,11929.871663769565,55173.210494390834,"(45, 2)",AC044_20241210_Final,Li$_{1.9}$Zn$_{0.9}$Zr$_{0.07}$Cl$_4$,1.208,6
6,502382.8,9187.247,69980.41,15720.19326041855,67716.51388036154,"(45, 2)",AC044_20241210_Final,Li$_{1.9}$Zn$_{0.9}$Zr$_{0.07}$Cl$_4$,1.208,6
7,399257.8,13747.93,84862.95,20883.451342567212,82929.00151444902,"(45, 2)",AC044_20241210_Final,Li$_{1.9}$Zn$_{0.9}$Zr$_{0.07}$Cl$_4$,1.208,6
8,316992.2,20929.1,103899.7,27960.286083978008,101254.27749198956,"(45, 2)",AC044_20241210_Final,Li$_{1.9}$Zn$_{0.9}$Zr$_{0.07}$Cl$_4$,1.208,6
9,251835.9,35482.6,124015.6,37697.87271388734,123119.6655179541,"(45, 2)",AC044_20241210_Final,Li$_{1.9}$Zn$_{0.9}$Zr$_{0.07}$Cl$_4$,1.208,6
10,200039.1,9770.93,129654.5,51106.4387110304,148858.09336984353,"(45, 2)",AC044_20241210_Final,Li$_{1.9}$Zn$_{0.9}$Zr$_{0.07}$Cl$_4$,1.208,6
11,159023.4,72518.39,171016.3,69503.74943236135,178575.69593435925,"(45, 2)",AC044_20241210_Final,Li$_{1.9}$Zn$_{0.9}$Zr$_{0.07}$Cl$_4$,1.208,6
12,126210.9,115435.4,213825.5,94512.12788971594,211950.2428343739,"(45, 2)",AC044_20241210_Final,Li$_{1.9}$Zn$_{0.9}$Zr$_{0.07}$Cl$_4$,1.208,6
13,100429.7,128250.4,240120.6,127946.34991494936,247965.25505848057,"(45, 2)",AC044_20241210_Final,Li$_{1.9}$Zn$_{0.9}$Zr$_{0.07}$Cl$_4$,1.208,6
14,79804.69,173888.5,274036.8,171511.30830200211,284636.7167678854,"(45, 2)",AC044_20241210_Final,Li$_{1.9}$Zn$_{0.9}$Zr$_{0.07}$Cl$_4$,1.208,6
15,63398.44,238942.4,299317.9,226253.8136691656,318878.2762569844,"(45, 2)",AC044_20241210_Final,Li$_{1.9}$Zn$_{0.9}$Zr$_{0.07}$Cl$_4$,1.208,6
16,50273.44,277340.0,324424.0,291838.29930309736,346733.4107592672,"(45, 2)",AC044_20241210_Final,Li$_{1.9}$Zn$_{0.9}$Zr$_{0.07}$Cl$_4$,1.208,6
17,39960.94,358146.9,346298.1,365945.42389109056,364156.4075008429,"(45, 2)",AC044_20241210_Final,Li$_{1.9}$Zn$_{0.9}$Zr$_{0.07}$Cl$_4$,1.208,6
18,31757.81,443896.8,348758.3,444263.13001692516,368224.6619110857,"(45, 2)",AC044_20241210_Final,Li$_{1.9}$Zn$_{0.9}$Zr$_{0.07}$Cl$_4$,1.208,6
19,25195.31,491892.6,358338.4,521357.87938220584,358229.16846469685,"(45, 2)",AC044_20241210_Final,Li$_{1.9}$Zn$_{0.9}$Zr$_{0.07}$Cl$_4$,1.208,6
20,20039.06,580198.8,272760.0,592134.0011730177,335964.8036239187,"(45, 2)",AC044_20241210_Final,Li$_{1.9}$Zn$_{0.9}$Zr$_{0.07}$Cl$_4$,1.208,6
21,16054.69,625960.8,304114.5,653109.8459932723,305019.5351359242,"(45, 2)",AC044_20241210_Final,Li$_{1.9}$Zn$_{0.9}$Zr$_{0.07}$Cl$_4$,1.208,6
22,12773.44,629560.3,254690.9,702894.6165938897,269540.60002468963,"(45, 2)",AC044_20241210_Final,Li$_{1.9}$Zn$_{0.9}$Zr$_{0.07}$Cl$_4$,1.208,6
23,9946.65,764013.8,273864.4,741859.2368580747,233170.36527731348,"(45, 2)",AC044_20241210_Final,Li$_{1.9}$Zn$_{0.9}$Zr$_{0.07}$Cl$_4$,1.208,6
24,7888.72,755720.8,204679.6,771427.9334814805,198518.6761339184,"(45, 2)",AC044_20241210_Final,Li$_{1.9}$Zn$_{0.9}$Zr$_{0.07}$Cl$_4$,1.208,6
25,6288.11,770850.9,141167.7,793410.3670775124,167123.94353075928,"(45, 2)",AC044_20241210_Final,Li$_{1.9}$Zn$_{0.9}$Zr$_{0.07}$Cl$_4$,1.208,6
26,5039.063,775751.9,152410.8,809564.3100726233,139674.3196248727,"(45, 2)",AC044_20241210_Final,Li$_{1.9}$Zn$_{0.9}$Zr$_{0.07}$Cl$_4$,1.208,6
27,4001.524,790784.8,128927.9,821387.8890644022,116290.2509602306,"(45, 2)",AC044_20241210_Final,Li$_{1.9}$Zn$_{0.9}$Zr$_{0.07}$Cl$_4$,1.208,6
28,3161.337,802687.8,109179.6,830065.3818370305,96765.46680099102,"(45, 2)",AC044_20241210_Final,Li$_{1.9}$Zn$_{0.9}$Zr$_{0.07}$Cl$_4$,1.208,6
29,2507.267,815604.1,84511.72,836491.4716007154,80737.45769909942,"(45, 2)",AC044_20241210_Final,Li$_{1.9}$Zn$_{0.9}$Zr$_{0.07}$Cl$_4$,1.208,6
30,1979.167,823790.1,73661.61,841324.3686696343,67794.4253121991,"(45, 2)",AC044_20241210_Final,Li$_{1.9}$Zn$_{0.9}$Zr$_{0.07}$Cl$_4$,1.208,6
31,1598.011,825183.1,63912.47,845041.9579724044,57536.132114228705,"(45, 2)",AC044_20241210_Final,Li$_{1.9}$Zn$_{0.9}$Zr$_{0.07}$Cl$_4$,1.208,6
32,1257.622,829446.2,53897.79,847990.3436561873,49605.07453943005,"(45, 2)",AC044_20241210_Final,Li$_{1.9}$Zn$_{0.9}$Zr$_{0.07}$Cl$_4$,1.208,6
33,1004.464,833049.3,51367.3,850422.0903762615,43700.11832263744,"(45, 2)",AC044_20241210_Final,Li$_{1.9}$Zn$_{0.9}$Zr$_{0.07}$Cl$_4$,1.208,6
34,800.3049,835736.7,48808.25,852524.8973922278,39580.577783532455,"(45, 2)",AC044_20241210_Final,Li$_{1.9}$Zn$_{0.9}$Zr$_{0.07}$Cl$_4$,1.208,6
35,631.0096,838473.3,46625.96,854442.5586986826,37065.63537303214,"(45, 2)",AC044_20241210_Final,Li$_{1.9}$Zn$_{0.9}$Zr$_{0.07}$Cl$_4$,1.208,6
36,498.6702,842946.4,47106.57,856290.1484479969,36031.96853065457,"(45, 2)",AC044_20241210_Final,Li$_{1.9}$Zn$_{0.9}$Zr$_{0.07}$Cl$_4$,1.208,6
37,397.2458,844873.1,47211.16,858165.0833282084,36411.20782889403,"(45, 2)",AC044_20241210_Final,Li$_{1.9}$Zn$_{0.9}$Zr$_{0.07}$Cl$_4$,1.208,6
38,319.6023,846962.4,51521.17,860155.3490978124,38188.12748153857,"(45, 2)",AC044_20241210_Final,Li$_{1.9}$Zn$_{0.9}$Zr$_{0.07}$Cl$_4$,1.208,6
39,251.1161,854115.3,45657.64,862345.8521845774,41400.06992133401,"(45, 2)",AC044_20241210_Final,Li$_{1.9}$Zn$_{0.9}$Zr$_{0.07}$Cl$_4$,1.208,6
40,200.8929,855747.8,51205.82,864823.6014961931,46137.901267869725,"(45, 2)",AC044_20241210_Final,Li$_{1.9}$Zn$_{0.9}$Zr$_{0.07}$Cl$_4$,1.208,6
41,158.0056,866499.8,60619.68,867682.2394057767,52548.7047582594,"(45, 2)",AC044_20241210_Final,Li$_{1.9}$Zn$_{0.9}$Zr$_{0.07}$Cl$_4$,1.208,6
42,126.6892,868038.4,69299.05,871026.3125476214,60840.39786163637,"(45, 2)",AC044_20241210_Final,Li$_{1.9}$Zn$_{0.9}$Zr$_{0.07}$Cl$_4$,1.208,6
43,99.734,868797.6,85970.51,874975.5895009022,71288.47932688099,"(45, 2)",AC044_20241210_Final,Li$_{1.9}$Zn$_{0.9}$Zr$_{0.07}$Cl$_4$,1.208,6
44,79.44915,883185.2,96222.9,879669.682529593,84245.16049150428,"(45, 2)",AC044_20241210_Final,Li$_{1.9}$Zn$_{0.9}$Zr$_{0.07}$Cl$_4$,1.208,6
45,63.34459,911809.8,135094.0,885273.2058986629,100151.20375587165,"(45, 2)",AC044_20241210_Final,Li$_{1.9}$Zn$_{0.9}$Zr$_{0.07}$Cl$_4$,1.208,6
46,49.86702,903837.3,121623.2,891981.6980545612,119550.8775399256,"(45, 2)",AC044_20241210_Final,Li$_{1.9}$Zn$_{0.9}$Zr$_{0.07}$Cl$_4$,1.208,6
47,39.72458,914656.2,152020.8,900028.5453761391,143110.5413770588,"(45, 2)",AC044_20241210_Final,Li$_{1.9}$Zn$_{0.9}$Zr$_{0.07}$Cl$_4$,1.208,6
48,31.88775,927401.8,172933.6,909693.1691239268,171641.49900147566,"(45, 2)",AC044_20241210_Final,Li$_{1.9}$Zn$_{0.9}$Zr$_{0.07}$Cl$_4$,1.208,6
49,24.93351,947417.9,206819.4,921310.77374548,206127.90469015355,"(45, 2)",AC044_20241210_Final,Li$_{1.9}$Zn$_{0.9}$Zr$_{0.07}$Cl$_4$,1.208,6
50,19.94681,961937.0,241207.9,935284.0039254683,247760.6832821427,"(45, 2)",AC044_20241210_Final,Li$_{1.9}$Zn$_{0.9}$Zr$_{0.07}$Cl$_4$,1.208,6
51,15.94388,983777.0,281318.3,952096.9206156773,297978.6329694852,"(45, 2)",AC044_20241210_Final,Li$_{1.9}$Zn$_{0.9}$Zr$_{0.07}$Cl$_4$,1.208,6
52,12.40079,1007382.0,333220.9,972331.7843879699,358518.12918655126,"(45, 2)",AC044_20241210_Final,Li$_{1.9}$Zn$_{0.9}$Zr$_{0.07}$Cl$_4$,1.208,6
53,9.91015,1029960.0,388280.9,996689.2301723505,431473.1462529404,"(45, 2)",AC044_20241210_Final,Li$_{1.9}$Zn$_{0.9}$Zr$_{0.07}$Cl$_4$,1.208,6
54,7.971939,1055828.0,454630.2,1026012.533849973,519367.6711292923,"(45, 2)",AC044_20241210_Final,Li$_{1.9}$Zn$_{0.9}$Zr$_{0.07}$Cl$_4$,1.208,6
55,6.351626,1084523.0,535391.9,1061316.812139553,625243.0130864937,"(45, 2)",AC044_20241210_Final,Li$_{1.9}$Zn$_{0.9}$Zr$_{0.07}$Cl$_4$,1.208,6
56,5.095109,1114038.0,630843.6,1103824.1675201124,752763.0291253438,"(45, 2)",AC044_20241210_Final,Li$_{1.9}$Zn$_{0.9}$Zr$_{0.07}$Cl$_4$,1.208,6
57,4.040948,1148974.0,752011.3,1155005.995398552,906340.9054790802,"(45, 2)",AC044_20241210_Final,Li$_{1.9}$Zn$_{0.9}$Zr$_{0.07}$Cl$_4$,1.208,6
58,3.175813,1189209.0,908379.0,1216633.9184226743,1091291.8819679217,"(45, 2)",AC044_20241210_Final,Li$_{1.9}$Zn$_{0.9}$Zr$_{0.07}$Cl$_4$,1.208,6
59,2.547554,1235725.0,1086722.0,1290841.1113013686,1314017.2041962426,"(45, 2)",AC044_20241210_Final,Li$_{1.9}$Zn$_{0.9}$Zr$_{0.07}$Cl$_4$,1.208,6
60,2.020474,1287212.0,1316346.0,1380196.139033638,1582225.669686395,"(45, 2)",AC044_20241210_Final,Li$_{1.9}$Zn$_{0.9}$Zr$_{0.07}$Cl$_4$,1.208,6
61,1.605308,1348529.0,1597616.0,1487791.864497758,1905200.4354554,"(45, 2)",AC044_20241210_Final,Li$_{1.9}$Zn$_{0.9}$Zr$_{0.07}$Cl$_4$,1.208,6
62,1.273777,1424124.0,1946382.0,1617352.5028907906,2294120.321313423,"(45, 2)",AC044_20241210_Final,Li$_{1.9}$Zn$_{0.9}$Zr$_{0.07}$Cl$_4$,1.208,6
63,1.010237,1518604.0,2376576.0,1773362.5285825338,2762446.729532061,"(45, 2)",AC044_20241210_Final,Li$_{1.9}$Zn$_{0.9}$Zr$_{0.07}$Cl$_4$,1.208,6
64,0.7971939,1641215.0,2918288.0,1961221.896291712,3326389.5727928416,"(45, 2)",AC044_20241210_Final,Li$_{1.9}$Zn$_{0.9}$Zr$_{0.07}$Cl$_4$,1.208,6
65,0.6334459,1793187.0,3559218.0,2187432.949282072,4005468.3371008453,"(45, 2)",AC044_20241210_Final,Li$_{1.9}$Zn$_{0.9}$Zr$_{0.07}$Cl$_4$,1.208,6
66,0.5029507,1988757.0,4345393.0,2459825.484034816,4823187.699296059,"(45, 2)",AC044_20241210_Final,Li$_{1.9}$Zn$_{0.9}$Zr$_{0.07}$Cl$_4$,1.208,6
67,0.3999573,2237808.0,5293138.0,2787827.761541929,5807851.083896934,"(45, 2)",AC044_20241210_Final,Li$_{1.9}$Zn$_{0.9}$Zr$_{0.07}$Cl$_4$,1.208,6
68,0.3175813,2559343.0,6446743.0,3182792.845694097,6993540.318511833,"(45, 2)",AC044_20241210_Final,Li$_{1.9}$Zn$_{0.9}$Zr$_{0.07}$Cl$_4$,1.208,6
69,0.2520161,2972472.0,7842154.0,3658391.5642518247,8421295.296214882,"(45, 2)",AC044_20241210_Final,Li$_{1.9}$Zn$_{0.9}$Zr$_{0.07}$Cl$_4$,1.208,6
