Repository: Maughan-Lab/Li-Zn-Zr-Cl_Halospinels

# Li-Zn-Zr-Cl_Halospinels

Data and information for "From Cation Order to Disorder: Unlocking Ion Transport Pathways in Li−Zn−Zr−Cl Halospinels" (doi: https://doi.org/10.1021/acs.chemmater.6c00461)

Neutron powder diffraction (NPD) collected at beamline BL-11A (POWGEN) at the Spallation Neutron Source at Oak Ridge National Laboratory, including raw data and .txt files with two theta, intensity, calculated fit, and difference are in the NPD directory.

File: EIS/0p1/temp_45_replicate_3_AC044_20241210_Final_Li19Zn09Zr007Cl4.csv
,Frequency,Z real,Z imag,Fit real,Fit imag,Dataset,sample_name,material_name,height,diameter
0,2000039.0,-811.7903,15967.59,2565.1464582435583,19358.137261322445,"(45, 3)",AC044_20241210_Final,Li$_{1.9}$Zn$_{0.9}$Zr$_{0.07}$Cl$_4$,1.208,6
1,1588711.0,-758.706,21017.07,3320.626645218036,24023.943182531577,"(45, 3)",AC044_20241210_Final,Li$_{1.9}$Zn$_{0.9}$Zr$_{0.07}$Cl$_4$,1.208,6
2,1261992.0,205.3496,27501.86,4330.749967721708,29800.79691305476,"(45, 3)",AC044_20241210_Final,Li$_{1.9}$Zn$_{0.9}$Zr$_{0.07}$Cl$_4$,1.208,6
3,1002539.0,1325.555,35507.36,5695.056138239541,36944.1971901407,"(45, 3)",AC044_20241210_Final,Li$_{1.9}$Zn$_{0.9}$Zr$_{0.07}$Cl$_4$,1.208,6
4,796289.1,4690.105,45441.96,7556.674348251806,45761.91219359366,"(45, 3)",AC044_20241210_Final,Li$_{1.9}$Zn$_{0.9}$Zr$_{0.07}$Cl$_4$,1.208,6
5,632460.9,3908.082,55349.94,10122.290841413893,56619.67768992828,"(45, 3)",AC044_20241210_Final,Li$_{1.9}$Zn$_{0.9}$Zr$_{0.07}$Cl$_4$,1.208,6
6,502382.8,8839.92,65906.77,13690.777276322953,69943.14465845264,"(45, 3)",AC044_20241210_Final,Li$_{1.9}$Zn$_{0.9}$Zr$_{0.07}$Cl$_4$,1.208,6
7,399257.8,12577.47,85682.93,18693.242059175132,86211.47253578328,"(45, 3)",AC044_20241210_Final,Li$_{1.9}$Zn$_{0.9}$Zr$_{0.07}$Cl$_4$,1.208,6
8,316992.2,23794.29,112371.3,25746.79595257173,105934.49883334218,"(45, 3)",AC044_20241210_Final,Li$_{1.9}$Zn$_{0.9}$Zr$_{0.07}$Cl$_4$,1.208,6
9,251835.9,34784.71,128207.5,35721.68834970406,129600.23138160475,"(45, 3)",AC044_20241210_Final,Li$_{1.9}$Zn$_{0.9}$Zr$_{0.07}$Cl$_4$,1.208,6
10,200039.1,1501.66,149318.5,49814.07226092176,157572.8864967223,"(45, 3)",AC044_20241210_Final,Li$_{1.9}$Zn$_{0.9}$Zr$_{0.07}$Cl$_4$,1.208,6
11,159023.4,93044.41,182597.1,69600.4045629253,189916.70698814085,"(45, 3)",AC044_20241210_Final,Li$_{1.9}$Zn$_{0.9}$Zr$_{0.07}$Cl$_4$,1.208,6
12,126210.9,92772.16,271699.6,97020.37393429963,226126.08090162525,"(45, 3)",AC044_20241210_Final,Li$_{1.9}$Zn$_{0.9}$Zr$_{0.07}$Cl$_4$,1.208,6
13,100429.7,130529.0,237462.4,134196.39822088854,264776.4189635595,"(45, 3)",AC044_20241210_Final,Li$_{1.9}$Zn$_{0.9}$Zr$_{0.07}$Cl$_4$,1.208,6
14,79804.69,177159.8,270478.5,182976.09743889692,303196.7905639909,"(45, 3)",AC044_20241210_Final,Li$_{1.9}$Zn$_{0.9}$Zr$_{0.07}$Cl$_4$,1.208,6
15,63398.44,233653.6,296649.0,244148.49326325368,337402.231392613,"(45, 3)",AC044_20241210_Final,Li$_{1.9}$Zn$_{0.9}$Zr$_{0.07}$Cl$_4$,1.208,6
16,50273.44,274443.8,319745.0,316516.28127502964,362612.73186316615,"(45, 3)",AC044_20241210_Final,Li$_{1.9}$Zn$_{0.9}$Zr$_{0.07}$Cl$_4$,1.208,6
17,39960.94,347357.9,325613.1,396350.8248209336,374508.64054990275,"(45, 3)",AC044_20241210_Final,Li$_{1.9}$Zn$_{0.9}$Zr$_{0.07}$Cl$_4$,1.208,6
18,31757.81,434266.6,344561.8,477857.8440315117,370816.6355734515,"(45, 3)",AC044_20241210_Final,Li$_{1.9}$Zn$_{0.9}$Zr$_{0.07}$Cl$_4$,1.208,6
19,25195.31,495347.6,341747.9,554741.4102682149,352291.13334411784,"(45, 3)",AC044_20241210_Final,Li$_{1.9}$Zn$_{0.9}$Zr$_{0.07}$Cl$_4$,1.208,6
20,20039.06,578040.9,331211.2,622064.1863288782,322380.4690057624,"(45, 3)",AC044_20241210_Final,Li$_{1.9}$Zn$_{0.9}$Zr$_{0.07}$Cl$_4$,1.208,6
21,16054.69,626913.9,280275.9,677331.2412548851,285828.7911379571,"(45, 3)",AC044_20241210_Final,Li$_{1.9}$Zn$_{0.9}$Zr$_{0.07}$Cl$_4$,1.208,6
22,12773.44,662966.4,281961.8,720409.1245612922,247155.35608081552,"(45, 3)",AC044_20241210_Final,Li$_{1.9}$Zn$_{0.9}$Zr$_{0.07}$Cl$_4$,1.208,6
23,9946.65,700049.4,171596.7,752712.9965757643,209744.2978307267,"(45, 3)",AC044_20241210_Final,Li$_{1.9}$Zn$_{0.9}$Zr$_{0.07}$Cl$_4$,1.208,6
24,7888.72,785270.5,242409.4,776303.6586067188,175646.7028442561,"(45, 3)",AC044_20241210_Final,Li$_{1.9}$Zn$_{0.9}$Zr$_{0.07}$Cl$_4$,1.208,6
25,6288.11,724347.3,142987.0,793256.6618710512,145812.09563645453,"(45, 3)",AC044_20241210_Final,Li$_{1.9}$Zn$_{0.9}$Zr$_{0.07}$Cl$_4$,1.208,6
26,5039.063,763676.3,146868.7,805351.2808180084,120447.26887700477,"(45, 3)",AC044_20241210_Final,Li$_{1.9}$Zn$_{0.9}$Zr$_{0.07}$Cl$_4$,1.208,6
27,4001.524,777848.3,124067.8,813982.5455397202,99333.6361073251,"(45, 3)",AC044_20241210_Final,Li$_{1.9}$Zn$_{0.9}$Zr$_{0.07}$Cl$_4$,1.208,6
28,3161.337,790629.6,104981.9,820187.7093581712,82051.43556017567,"(45, 3)",AC044_20241210_Final,Li$_{1.9}$Zn$_{0.9}$Zr$_{0.07}$Cl$_4$,1.208,6
29,2507.267,801591.0,82430.89,824714.2076255087,68117.79568439875,"(45, 3)",AC044_20241210_Final,Li$_{1.9}$Zn$_{0.9}$Zr$_{0.07}$Cl$_4$,1.208,6
30,1979.167,804287.1,70946.13,828091.7207503786,57062.89979359444,"(45, 3)",AC044_20241210_Final,Li$_{1.9}$Zn$_{0.9}$Zr$_{0.07}$Cl$_4$,1.208,6
31,1598.011,811132.4,61560.91,830693.5730425864,48467.20282550264,"(45, 3)",AC044_20241210_Final,Li$_{1.9}$Zn$_{0.9}$Zr$_{0.07}$Cl$_4$,1.208,6
32,1257.622,813806.5,57376.86,832784.1144127835,41976.302057749424,"(45, 3)",AC044_20241210_Final,Li$_{1.9}$Zn$_{0.9}$Zr$_{0.07}$Cl$_4$,1.208,6
33,1004.464,818345.4,50319.17,834553.4207029188,37304.04442684278,"(45, 3)",AC044_20241210_Final,Li$_{1.9}$Zn$_{0.9}$Zr$_{0.07}$Cl$_4$,1.208,6
34,800.3049,821520.2,48004.52,836142.010953918,34230.12698951161,"(45, 3)",AC044_20241210_Final,Li$_{1.9}$Zn$_{0.9}$Zr$_{0.07}$Cl$_4$,1.208,6
35,631.0096,823524.1,44890.87,837658.2513065435,32595.698815532363,"(45, 3)",AC044_20241210_Final,Li$_{1.9}$Zn$_{0.9}$Zr$_{0.07}$Cl$_4$,1.208,6
36,498.6702,828453.4,45457.2,839190.6333974672,32298.8476945118,"(45, 3)",AC044_20241210_Final,Li$_{1.9}$Zn$_{0.9}$Zr$_{0.07}$Cl$_4$,1.208,6
37,397.2458,830860.7,45434.91,840816.5764415436,33290.94283276352,"(45, 3)",AC044_20241210_Final,Li$_{1.9}$Zn$_{0.9}$Zr$_{0.07}$Cl$_4$,1.208,6
38,319.6023,832975.3,48670.89,842608.9453177616,35574.31765179395,"(45, 3)",AC044_20241210_Final,Li$_{1.9}$Zn$_{0.9}$Zr$_{0.07}$Cl$_4$,1.208,6
39,251.1161,838875.8,45597.07,844641.1310130417,39201.53442171039,"(45, 3)",AC044_20241210_Final,Li$_{1.9}$Zn$_{0.9}$Zr$_{0.07}$Cl$_4$,1.208,6
40,200.8929,839280.0,54367.9,846991.2938094684,44276.368145096516,"(45, 3)",AC044_20241210_Final,Li$_{1.9}$Zn$_{0.9}$Zr$_{0.07}$Cl$_4$,1.208,6
41,158.0056,847184.0,60788.08,849746.2023408274,50956.62028176032,"(45, 3)",AC044_20241210_Final,Li$_{1.9}$Zn$_{0.9}$Zr$_{0.07}$Cl$_4$,1.208,6
42,126.6892,853679.4,69374.93,853004.992652449,59458.89029060889,"(45, 3)",AC044_20241210_Final,Li$_{1.9}$Zn$_{0.9}$Zr$_{0.07}$Cl$_4$,1.208,6
43,99.734,855276.4,77659.09,856883.1044009688,70065.47700735206,"(45, 3)",AC044_20241210_Final,Li$_{1.9}$Zn$_{0.9}$Zr$_{0.07}$Cl$_4$,1.208,6
44,79.44915,868261.4,94992.69,861516.6144885481,83133.64398467033,"(45, 3)",AC044_20241210_Final,Li$_{1.9}$Zn$_{0.9}$Zr$_{0.07}$Cl$_4$,1.208,6
45,63.34459,893493.9,86118.88,867067.173621103,99107.55963533357,"(45, 3)",AC044_20241210_Final,Li$_{1.9}$Zn$_{0.9}$Zr$_{0.07}$Cl$_4$,1.208,6
46,49.86702,882373.9,132759.1,873727.7532426664,118533.31389591905,"(45, 3)",AC044_20241210_Final,Li$_{1.9}$Zn$_{0.9}$Zr$_{0.07}$Cl$_4$,1.208,6
47,39.72458,899337.3,151382.9,881729.4258567926,142077.51961280065,"(45, 3)",AC044_20241210_Final,Li$_{1.9}$Zn$_{0.9}$Zr$_{0.07}$Cl$_4$,1.208,6
48,31.88775,913834.3,177448.5,891349.4292632133,170550.1317014724,"(45, 3)",AC044_20241210_Final,Li$_{1.9}$Zn$_{0.9}$Zr$_{0.07}$Cl$_4$,1.208,6
49,24.93351,929068.2,206883.4,902920.8042166607,204932.26416852206,"(45, 3)",AC044_20241210_Final,Li$_{1.9}$Zn$_{0.9}$Zr$_{0.07}$Cl$_4$,1.208,6
50,19.94681,945874.6,238877.6,916843.9458442926,246409.9591411381,"(45, 3)",AC044_20241210_Final,Li$_{1.9}$Zn$_{0.9}$Zr$_{0.07}$Cl$_4$,1.208,6
51,15.94388,966537.0,278069.6,933600.4729641839,296415.0690151715,"(45, 3)",AC044_20241210_Final,Li$_{1.9}$Zn$_{0.9}$Zr$_{0.07}$Cl$_4$,1.208,6
52,12.40079,991567.0,329049.8,953769.8980208256,356674.65981148736,"(45, 3)",AC044_20241210_Final,Li$_{1.9}$Zn$_{0.9}$Zr$_{0.07}$Cl$_4$,1.208,6
53,9.91015,1012981.0,384753.9,978049.676138511,429270.6393445641,"(45, 3)",AC044_20241210_Final,Li$_{1.9}$Zn$_{0.9}$Zr$_{0.07}$Cl$_4$,1.208,6
54,7.971939,1039962.0,449400.8,1007279.3279227759,516711.66807704826,"(45, 3)",AC044_20241210_Final,Li$_{1.9}$Zn$_{0.9}$Zr$_{0.07}$Cl$_4$,1.208,6
55,6.351626,1066331.0,531350.1,1042469.4710113427,622019.8358193595,"(45, 3)",AC044_20241210_Final,Li$_{1.9}$Zn$_{0.9}$Zr$_{0.07}$Cl$_4$,1.208,6
56,5.095109,1095873.0,625635.8,1084836.7647652747,748835.0984530756,"(45, 3)",AC044_20241210_Final,Li$_{1.9}$Zn$_{0.9}$Zr$_{0.07}$Cl$_4$,1.208,6
57,4.040948,1131236.0,745735.3,1135845.9767038631,901541.0832936313,"(45, 3)",AC044_20241210_Final,Li$_{1.9}$Zn$_{0.9}$Zr$_{0.07}$Cl$_4$,1.208,6
58,3.175813,1170742.0,901481.4,1197260.6253497733,1085416.6108190971,"(45, 3)",AC044_20241210_Final,Li$_{1.9}$Zn$_{0.9}$Zr$_{0.07}$Cl$_4$,1.208,6
59,2.547554,1216325.0,1078966.0,1271203.9505490593,1306818.169843236,"(45, 3)",AC044_20241210_Final,Li$_{1.9}$Zn$_{0.9}$Zr$_{0.07}$Cl$_4$,1.208,6
60,2.020474,1267450.0,1307290.0,1360232.319296137,1573399.6535606454,"(45, 3)",AC044_20241210_Final,Li$_{1.9}$Zn$_{0.9}$Zr$_{0.07}$Cl$_4$,1.208,6
61,1.605308,1328448.0,1586806.0,1467423.6049578916,1894376.9522531705,"(45, 3)",AC044_20241210_Final,Li$_{1.9}$Zn$_{0.9}$Zr$_{0.07}$Cl$_4$,1.208,6
62,1.273777,1403790.0,1933500.0,1596483.5954083258,2280846.549368848,"(45, 3)",AC044_20241210_Final,Li$_{1.9}$Zn$_{0.9}$Zr$_{0.07}$Cl$_4$,1.208,6
63,1.010237,1498026.0,2360980.0,1751874.10884604,2746169.134792225,"(45, 3)",AC044_20241210_Final,Li$_{1.9}$Zn$_{0.9}$Zr$_{0.07}$Cl$_4$,1.208,6
64,0.7971939,1620426.0,2899099.0,1938967.2465154515,3306431.4969722396,"(45, 3)",AC044_20241210_Final,Li$_{1.9}$Zn$_{0.9}$Zr$_{0.07}$Cl$_4$,1.208,6
65,0.6334459,1771993.0,3535608.0,2164231.115131181,3981002.6618773905,"(45, 3)",AC044_20241210_Final,Li$_{1.9}$Zn$_{0.9}$Zr$_{0.07}$Cl$_4$,1.208,6
66,0.5029507,1967222.0,4316194.0,2435453.4397501093,4793203.505072204,"(45, 3)",AC044_20241210_Final,Li$_{1.9}$Zn$_{0.9}$Zr$_{0.07}$Cl$_4$,1.208,6
67,0.3999573,2215819.0,5256816.0,2762010.7977582426,5771112.986202786,"(45, 3)",AC044_20241210_Final,Li$_{1.9}$Zn$_{0.9}$Zr$_{0.07}$Cl$_4$,1.208,6
68,0.3175813,2536543.0,6401611.0,3155192.7818250796,6948538.878468585,"(45, 3)",AC044_20241210_Final,Li$_{1.9}$Zn$_{0.9}$Zr$_{0.07}$Cl$_4$,1.208,6
69,0.2520161,2948459.0,7785970.0,3628592.298651738,8366186.552535955,"(45, 3)",AC044_20241210_Final,Li$_{1.9}$Zn$_{0.9}$Zr$_{0.07}$Cl$_4$,1.208,6

File: EIS/0p1/temp_55_replicate_1_AC044_20241210_Final_Li19Zn09Zr007Cl4.csv
,Frequency,Z real,Z imag,Fit real,Fit imag,Dataset,sample_name,material_name,height,diameter
0,2000039.0,-13.02404,15301.54,5133.253496682477,19671.58777141322,"(55, 1)",AC044_20241210_Final,Li$_{1.9}$Zn$_{0.9}$Zr$_{0.07}$Cl$_4$,1.208,6
1,1588711.0,723.5703,20070.21,6594.5266437657965,23963.99120683312,"(55, 1)",AC044_20241210_Final,Li$_{1.9}$Zn$_{0.9}$Zr$_{0.07}$Cl$_4$,1.208,6
2,1261992.0,1751.486,26183.03,8525.861173201101,29133.004201234005,"(55, 1)",AC044_20241210_Final,Li$_{1.9}$Zn$_{0.9}$Zr$_{0.07}$Cl$_4$,1.208,6
3,1002539.0,3640.983,32448.54,11093.63784383925,35320.46928793536,"(55, 1)",AC044_20241210_Final,Li$_{1.9}$Zn$_{0.9}$Zr$_{0.07}$Cl$_4$,1.208,6
4,796289.1,6473.632,40443.93,14522.902579793952,42666.620220630204,"(55, 1)",AC044_20241210_Final,Li$_{1.9}$Zn$_{0.9}$Zr$_{0.07}$Cl$_4$,1.208,6
5,632460.9,11219.95,48276.3,19113.09620081577,51290.58434901051,"(55, 1)",AC044_20241210_Final,Li$_{1.9}$Zn$_{0.9}$Zr$_{0.07}$Cl$_4$,1.208,6
6,502382.8,17884.35,60046.47,25251.98263566837,61257.58836765211,"(55, 1)",AC044_20241210_Final,Li$_{1.9}$Zn$_{0.9}$Zr$_{0.07}$Cl$_4$,1.208,6
7,399257.8,27565.96,74683.26,33420.45899380051,72528.65321287695,"(55, 1)",AC044_20241210_Final,Li$_{1.9}$Zn$_{0.9}$Zr$_{0.07}$Cl$_4$,1.208,6
8,316992.2,34386.33,82866.96,44175.087512698374,84891.60437104705,"(55, 1)",AC044_20241210_Final,Li$_{1.9}$Zn$_{0.9}$Zr$_{0.07}$Cl$_4$,1.208,6
9,251835.9,51124.01,100291.3,58089.243803049874,97881.32007314783,"(55, 1)",AC044_20241210_Final,Li$_{1.9}$Zn$_{0.9}$Zr$_{0.07}$Cl$_4$,1.208,6
10,200039.1,92994.74,99437.5,75633.63811332971,110714.88438823161,"(55, 1)",AC044_20241210_Final,Li$_{1.9}$Zn$_{0.9}$Zr$_{0.07}$Cl$_4$,1.208,6
11,159023.4,90005.07,101391.9,96993.67072694132,122290.3247213979,"(55, 1)",AC044_20241210_Final,Li$_{1.9}$Zn$_{0.9}$Zr$_{0.07}$Cl$_4$,1.208,6
12,126210.9,123377.3,136316.8,121864.07418466962,131308.15670616156,"(55, 1)",AC044_20241210_Final,Li$_{1.9}$Zn$_{0.9}$Zr$_{0.07}$Cl$_4$,1.208,6
13,100429.7,139491.4,132693.0,149318.43145447643,136541.6944686176,"(55, 1)",AC044_20241210_Final,Li$_{1.9}$Zn$_{0.9}$Zr$_{0.07}$Cl$_4$,1.208,6
14,79804.69,168455.3,129153.3,177871.1314786225,137190.81976527808,"(55, 1)",AC044_20241210_Final,Li$_{1.9}$Zn$_{0.9}$Zr$_{0.07}$Cl$_4$,1.208,6
15,63398.44,193293.6,129383.0,205773.31533900023,133156.99392113593,"(55, 1)",AC044_20241210_Final,Li$_{1.9}$Zn$_{0.9}$Zr$_{0.07}$Cl$_4$,1.208,6
16,50273.44,220800.0,121476.2,231434.6879682457,125079.7499369679,"(55, 1)",AC044_20241210_Final,Li$_{1.9}$Zn$_{0.9}$Zr$_{0.07}$Cl$_4$,1.208,6
17,39960.94,243171.4,114315.9,253768.46876247696,114111.79302308164,"(55, 1)",AC044_20241210_Final,Li$_{1.9}$Zn$_{0.9}$Zr$_{0.07}$Cl$_4$,1.208,6
18,31757.81,263052.0,102074.4,272315.48029004515,101567.71562269451,"(55, 1)",AC044_20241210_Final,Li$_{1.9}$Zn$_{0.9}$Zr$_{0.07}$Cl$_4$,1.208,6
19,25195.31,276295.1,91770.83,287153.3595373509,88621.30350414246,"(55, 1)",AC044_20241210_Final,Li$_{1.9}$Zn$_{0.9}$Zr$_{0.07}$Cl$_4$,1.208,6
20,20039.06,289161.2,74281.0,298699.23467707733,76145.27485469289,"(55, 1)",AC044_20241210_Final,Li$_{1.9}$Zn$_{0.9}$Zr$_{0.07}$Cl$_4$,1.208,6
21,16054.69,293305.8,61979.34,307515.02641858207,64686.214390624424,"(55, 1)",AC044_20241210_Final,Li$_{1.9}$Zn$_{0.9}$Zr$_{0.07}$Cl$_4$,1.208,6
22,12773.44,304871.7,50600.46,314170.63545314054,54518.61796523008,"(55, 1)",AC044_20241210_Final,Li$_{1.9}$Zn$_{0.9}$Zr$_{0.07}$Cl$_4$,1.208,6
23,9946.65,309574.3,42161.2,319170.9968545496,45724.3162853685,"(55, 1)",AC044_20241210_Final,Li$_{1.9}$Zn$_{0.9}$Zr$_{0.07}$Cl$_4$,1.208,6
24,7888.72,313288.1,45588.43,322929.9537018784,38265.75826843577,"(55, 1)",AC044_20241210_Final,Li$_{1.9}$Zn$_{0.9}$Zr$_{0.07}$Cl$_4$,1.208,6
25,6288.11,310337.8,26272.35,325770.88769160106,32041.503239056638,"(55, 1)",AC044_20241210_Final,Li$_{1.9}$Zn$_{0.9}$Zr$_{0.07}$Cl$_4$,1.208,6
26,5039.063,317839.1,28726.47,327939.27252303343,26923.467586195595,"(55, 1)",AC044_20241210_Final,Li$_{1.9}$Zn$_{0.9}$Zr$_{0.07}$Cl$_4$,1.208,6
27,4001.524,319797.8,24651.19,329618.4786465905,22779.754209735915,"(55, 1)",AC044_20241210_Final,Li$_{1.9}$Zn$_{0.9}$Zr$_{0.07}$Cl$_4$,1.208,6
28,3161.337,321294.8,21342.19,330944.65456021053,19487.50273533406,"(55, 1)",AC044_20241210_Final,Li$_{1.9}$Zn$_{0.9}$Zr$_{0.07}$Cl$_4$,1.208,6
29,2507.267,323280.1,16453.62,332019.14630106615,16939.409937727523,"(55, 1)",AC044_20241210_Final,Li$_{1.9}$Zn$_{0.9}$Zr$_{0.07}$Cl$_4$,1.208,6
30,1979.167,324517.7,15381.37,332918.2327843006,15046.517955920885,"(55, 1)",AC044_20241210_Final,Li$_{1.9}$Zn$_{0.9}$Zr$_{0.07}$Cl$_4$,1.208,6
31,1598.011,324874.0,14508.96,333700.50236211333,13738.976773237202,"(55, 1)",AC044_20241210_Final,Li$_{1.9}$Zn$_{0.9}$Zr$_{0.07}$Cl$_4$,1.208,6
32,1257.622,326116.9,14700.87,334412.3541256246,12965.847062486513,"(55, 1)",AC044_20241210_Final,Li$_{1.9}$Zn$_{0.9}$Zr$_{0.07}$Cl$_4$,1.208,6
33,1004.464,326649.1,14803.67,335092.09374076384,12694.587982729903,"(55, 1)",AC044_20241210_Final,Li$_{1.9}$Zn$_{0.9}$Zr$_{0.07}$Cl$_4$,1.208,6
34,800.3049,327879.6,15507.9,335773.0192445566,12910.61272433725,"(55, 1)",AC044_20241210_Final,Li$_{1.9}$Zn$_{0.9}$Zr$_{0.07}$Cl$_4$,1.208,6
35,631.0096,328935.8,16866.31,336485.8081731864,13617.13984239092,"(55, 1)",AC044_20241210_Final,Li$_{1.9}$Zn$_{0.9}$Zr$_{0.07}$Cl$_4$,1.208,6
36,498.6702,330365.1,18548.87,337260.4437228822,14835.482191299792,"(55, 1)",AC044_20241210_Final,Li$_{1.9}$Zn$_{0.9}$Zr$_{0.07}$Cl$_4$,1.208,6
37,397.2458,331765.1,20857.83,338127.86000045476,16605.87196812528,"(55, 1)",AC044_20241210_Final,Li$_{1.9}$Zn$_{0.9}$Zr$_{0.07}$Cl$_4$,1.208,6
38,319.6023,333235.1,23387.08,339121.4444245158,18988.903894567025,"(55, 1)",AC044_20241210_Final,Li$_{1.9}$Zn$_{0.9}$Zr$_{0.07}$Cl$_4$,1.208,6
39,251.1161,336528.2,24526.71,340278.50659344025,22067.67923052733,"(55, 1)",AC044_20241210_Final,Li$_{1.9}$Zn$_{0.9}$Zr$_{0.07}$Cl$_4$,1.208,6
40,200.8929,338523.9,29379.93,341641.80476806953,25950.74555212234,"(55, 1)",AC044_20241210_Final,Li$_{1.9}$Zn$_{0.9}$Zr$_{0.07}$Cl$_4$,1.208,6
41,158.0056,341080.2,34072.29,343261.21123762877,30775.948085273616,"(55, 1)",AC044_20241210_Final,Li$_{1.9}$Zn$_{0.9}$Zr$_{0.07}$Cl$_4$,1.208,6
42,126.6892,344374.3,40264.53,345195.5945220227,36715.33655472044,"(55, 1)",AC044_20241210_Final,Li$_{1.9}$Zn$_{0.9}$Zr$_{0.07}$Cl$_4$,1.208,6
43,99.734,347190.6,47699.73,347514.99843677576,43981.30675596801,"(55, 1)",AC044_20241210_Final,Li$_{1.9}$Zn$_{0.9}$Zr$_{0.07}$Cl$_4$,1.208,6
44,79.44915,353490.3,55885.11,350303.20480419986,52834.1988988994,"(55, 1)",AC044_20241210_Final,Li$_{1.9}$Zn$_{0.9}$Zr$_{0.07}$Cl$_4$,1.208,6
45,63.34459,355114.8,61457.4,353660.7777211849,63591.626290899425,"(55, 1)",AC044_20241210_Final,Li$_{1.9}$Zn$_{0.9}$Zr$_{0.07}$Cl$_4$,1.208,6
46,49.86702,363385.9,76741.79,357708.70279854984,76639.86970028862,"(55, 1)",AC044_20241210_Final,Li$_{1.9}$Zn$_{0.9}$Zr$_{0.07}$Cl$_4$,1.208,6
47,39.72458,370706.5,90484.79,362592.75495494646,92447.7468212205,"(55, 1)",AC044_20241210_Final,Li$_{1.9}$Zn$_{0.9}$Zr$_{0.07}$Cl$_4$,1.208,6
48,31.88775,377628.4,104572.3,368488.753718448,111583.45521146136,"(55, 1)",AC044_20241210_Final,Li$_{1.9}$Zn$_{0.9}$Zr$_{0.07}$Cl$_4$,1.208,6
49,24.93351,386869.8,125073.7,375608.8963461662,134734.99403252738,"(55, 1)",AC044_20241210_Final,Li$_{1.9}$Zn$_{0.9}$Zr$_{0.07}$Cl$_4$,1.208,6
50,19.94681,395294.3,146409.4,384209.3974577547,162734.8986979062,"(55, 1)",AC044_20241210_Final,Li$_{1.9}$Zn$_{0.9}$Zr$_{0.07}$Cl$_4$,1.208,6
51,15.94388,404785.3,171950.9,394599.71061455127,196590.1777400201,"(55, 1)",AC044_20241210_Final,Li$_{1.9}$Zn$_{0.9}$Zr$_{0.07}$Cl$_4$,1.208,6
52,12.40079,416930.8,206899.5,407153.6640038704,237518.5284106707,"(55, 1)",AC044_20241210_Final,Li$_{1.9}$Zn$_{0.9}$Zr$_{0.07}$Cl$_4$,1.208,6
53,9.91015,428620.4,245327.4,422322.9111214427,286992.13346022123,"(55, 1)",AC044_20241210_Final,Li$_{1.9}$Zn$_{0.9}$Zr$_{0.07}$Cl$_4$,1.208,6
54,7.971939,441618.3,290415.5,440653.18053868297,346790.61432157387,"(55, 1)",AC044_20241210_Final,Li$_{1.9}$Zn$_{0.9}$Zr$_{0.07}$Cl$_4$,1.208,6
55,6.351626,457023.8,347822.2,462803.9094759045,419065.04536733107,"(55, 1)",AC044_20241210_Final,Li$_{1.9}$Zn$_{0.9}$Zr$_{0.07}$Cl$_4$,1.208,6
56,5.095109,474289.9,415829.0,489571.9675897268,506415.33186320454,"(55, 1)",AC044_20241210_Final,Li$_{1.9}$Zn$_{0.9}$Zr$_{0.07}$Cl$_4$,1.208,6
57,4.040948,496201.6,503344.1,521920.3244946929,611983.7350238418,"(55, 1)",AC044_20241210_Final,Li$_{1.9}$Zn$_{0.9}$Zr$_{0.07}$Cl$_4$,1.208,6
58,3.175813,523812.8,615580.1,561012.6923639185,739567.9084849138,"(55, 1)",AC044_20241210_Final,Li$_{1.9}$Zn$_{0.9}$Zr$_{0.07}$Cl$_4$,1.208,6
59,2.547554,556114.1,742314.9,608255.3898859019,893757.5124357087,"(55, 1)",AC044_20241210_Final,Li$_{1.9}$Zn$_{0.9}$Zr$_{0.07}$Cl$_4$,1.208,6
60,2.020474,596797.9,903388.9,665347.9336246372,1080099.31986148,"(55, 1)",AC044_20241210_Final,Li$_{1.9}$Zn$_{0.9}$Zr$_{0.07}$Cl$_4$,1.208,6
61,1.605308,647602.9,1098172.0,734344.1767816234,1305296.7543383313,"(55, 1)",AC044_20241210_Final,Li$_{1.9}$Zn$_{0.9}$Zr$_{0.07}$Cl$_4$,1.208,6
62,1.273777,712250.2,1336023.0,817726.1947844941,1577451.03747912,"(55, 1)",AC044_20241210_Final,Li$_{1.9}$Zn$_{0.9}$Zr$_{0.07}$Cl$_4$,1.208,6
63,1.010237,794320.9,1624740.0,918493.5756767199,1906352.6210067612,"(55, 1)",AC044_20241210_Final,Li$_{1.9}$Zn$_{0.9}$Zr$_{0.07}$Cl$_4$,1.208,6
64,0.7971939,900851.3,1982141.0,1040271.3274515427,2303833.3873803024,"(55, 1)",AC044_20241210_Final,Li$_{1.9}$Zn$_{0.9}$Zr$_{0.07}$Cl$_4$,1.208,6
65,0.6334459,1031830.0,2399987.0,1187440.2841964574,2784192.288994943,"(55, 1)",AC044_20241210_Final,Li$_{1.9}$Zn$_{0.9}$Zr$_{0.07}$Cl$_4$,1.208,6
66,0.5029507,1197556.0,2902632.0,1365294.7022844232,3364709.737862446,"(55, 1)",AC044_20241210_Final,Li$_{1.9}$Zn$_{0.9}$Zr$_{0.07}$Cl$_4$,1.208,6
67,0.3999573,1404132.0,3499378.0,1580232.7159808546,4066269.2503927904,"(55, 1)",AC044_20241210_Final,Li$_{1.9}$Zn$_{0.9}$Zr$_{0.07}$Cl$_4$,1.208,6
68,0.3175813,1664549.0,4211140.0,1839986.5039183698,4914108.710296212,"(55, 1)",AC044_20241210_Final,Li$_{1.9}$Zn$_{0.9}$Zr$_{0.07}$Cl$_4$,1.208,6
69,0.2520161,1989490.0,5062832.0,2153900.4464485357,5938728.275509012,"(55, 1)",AC044_20241210_Final,Li$_{1.9}$Zn$_{0.9}$Zr$_{0.07}$Cl$_4$,1.208,6

File: EIS/0p1/temp_55_replicate_2_AC044_20241210_Final_Li19Zn09Zr007Cl4.csv
,Frequency,Z real,Z imag,Fit real,Fit imag,Dataset,sample_name,material_name,height,diameter
0,2000039.0,213.2162,15203.41,3871.0740285329475,17513.677100802455,"(55, 2)",AC044_20241210_Final,Li$_{1.9}$Zn$_{0.9}$Zr$_{0.07}$Cl$_4$,1.208,6
1,1588711.0,854.8585,20225.25,5023.699660405575,21468.90824996107,"(55, 2)",AC044_20241210_Final,Li$_{1.9}$Zn$_{0.9}$Zr$_{0.07}$Cl$_4$,1.208,6
2,1261992.0,1899.124,25980.71,6567.786267908884,26272.71482203572,"(55, 2)",AC044_20241210_Final,Li$_{1.9}$Zn$_{0.9}$Zr$_{0.07}$Cl$_4$,1.208,6
3,1002539.0,2885.669,33503.57,8651.214353720883,32078.043164358223,"(55, 2)",AC044_20241210_Final,Li$_{1.9}$Zn$_{0.9}$Zr$_{0.07}$Cl$_4$,1.208,6
4,796289.1,6850.449,39928.5,11478.816164646129,39045.2097121065,"(55, 2)",AC044_20241210_Final,Li$_{1.9}$Zn$_{0.9}$Zr$_{0.07}$Cl$_4$,1.208,6
5,632460.9,10254.68,50281.67,15330.722980350454,47326.11162028393,"(55, 2)",AC044_20241210_Final,Li$_{1.9}$Zn$_{0.9}$Zr$_{0.07}$Cl$_4$,1.208,6
6,502382.8,17480.69,59060.02,20581.684492627264,57035.26804488465,"(55, 2)",AC044_20241210_Final,Li$_{1.9}$Zn$_{0.9}$Zr$_{0.07}$Cl$_4$,1.208,6
7,399257.8,22053.4,71788.3,27715.341278679254,68201.80138116858,"(55, 2)",AC044_20241210_Final,Li$_{1.9}$Zn$_{0.9}$Zr$_{0.07}$Cl$_4$,1.208,6
8,316992.2,39174.93,86454.47,37320.90524879676,80697.73383110815,"(55, 2)",AC044_20241210_Final,Li$_{1.9}$Zn$_{0.9}$Zr$_{0.07}$Cl$_4$,1.208,6
9,251835.9,47486.45,100291.0,50051.07935981351,94145.1236610981,"(55, 2)",AC044_20241210_Final,Li$_{1.9}$Zn$_{0.9}$Zr$_{0.07}$Cl$_4$,1.208,6
10,200039.1,70479.51,112317.0,66514.18227215104,107822.38068753228,"(55, 2)",AC044_20241210_Final,Li$_{1.9}$Zn$_{0.9}$Zr$_{0.07}$Cl$_4$,1.208,6
11,159023.4,80941.81,105288.2,87082.85521773096,120619.5588577111,"(55, 2)",AC044_20241210_Final,Li$_{1.9}$Zn$_{0.9}$Zr$_{0.07}$Cl$_4$,1.208,6
12,126210.9,109890.8,124651.2,111643.72824114315,131118.958478389,"(55, 2)",AC044_20241210_Final,Li$_{1.9}$Zn$_{0.9}$Zr$_{0.07}$Cl$_4$,1.208,6
13,100429.7,136509.2,131753.3,139387.5674975785,137861.7022695866,"(55, 2)",AC044_20241210_Final,Li$_{1.9}$Zn$_{0.9}$Zr$_{0.07}$Cl$_4$,1.208,6
14,79804.69,167430.8,133344.0,168796.16162732014,139763.94302757824,"(55, 2)",AC044_20241210_Final,Li$_{1.9}$Zn$_{0.9}$Zr$_{0.07}$Cl$_4$,1.208,6
15,63398.44,190720.2,129128.4,197927.25514492663,136503.03938355745,"(55, 2)",AC044_20241210_Final,Li$_{1.9}$Zn$_{0.9}$Zr$_{0.07}$Cl$_4$,1.208,6
16,50273.44,216740.5,125009.9,224912.45721660773,128644.23576922559,"(55, 2)",AC044_20241210_Final,Li$_{1.9}$Zn$_{0.9}$Zr$_{0.07}$Cl$_4$,1.208,6
17,39960.94,238031.6,109506.5,248416.46082447525,117423.3990727566,"(55, 2)",AC044_20241210_Final,Li$_{1.9}$Zn$_{0.9}$Zr$_{0.07}$Cl$_4$,1.208,6
18,31757.81,256304.4,101076.9,267837.6880556005,104328.17233271127,"(55, 2)",AC044_20241210_Final,Li$_{1.9}$Zn$_{0.9}$Zr$_{0.07}$Cl$_4$,1.208,6
19,25195.31,279422.7,89976.86,283224.73800322745,90711.4865607211,"(55, 2)",AC044_20241210_Final,Li$_{1.9}$Zn$_{0.9}$Zr$_{0.07}$Cl$_4$,1.208,6
20,20039.06,282874.2,68896.7,295040.6662827117,77579.20720544005,"(55, 2)",AC044_20241210_Final,Li$_{1.9}$Zn$_{0.9}$Zr$_{0.07}$Cl$_4$,1.208,6
21,16054.69,289364.2,69630.82,303922.7423345095,65552.76781277025,"(55, 2)",AC044_20241210_Final,Li$_{1.9}$Zn$_{0.9}$Zr$_{0.07}$Cl$_4$,1.208,6
22,12773.44,299614.1,61518.11,310514.6089279343,54934.615451802114,"(55, 2)",AC044_20241210_Final,Li$_{1.9}$Zn$_{0.9}$Zr$_{0.07}$Cl$_4$,1.208,6
23,9946.65,303414.4,42644.34,315379.4859978827,45805.41693775647,"(55, 2)",AC044_20241210_Final,Li$_{1.9}$Zn$_{0.9}$Zr$_{0.07}$Cl$_4$,1.208,6
24,7888.72,307736.9,44029.41,318971.5940165199,38112.23767351372,"(55, 2)",AC044_20241210_Final,Li$_{1.9}$Zn$_{0.9}$Zr$_{0.07}$Cl$_4$,1.208,6
25,6288.11,316692.2,28087.78,321639.56447516446,31733.63666528563,"(55, 2)",AC044_20241210_Final,Li$_{1.9}$Zn$_{0.9}$Zr$_{0.07}$Cl$_4$,1.208,6
26,5039.063,312545.0,27823.91,323643.1310150189,26522.0327412382,"(55, 2)",AC044_20241210_Final,Li$_{1.9}$Zn$_{0.9}$Zr$_{0.07}$Cl$_4$,1.208,6
27,4001.524,314543.6,23958.28,325172.6683507431,22328.731089404868,"(55, 2)",AC044_20241210_Final,Li$_{1.9}$Zn$_{0.9}$Zr$_{0.07}$Cl$_4$,1.208,6
28,3161.337,315720.0,20908.88,326366.8813361758,19017.35334252115,"(55, 2)",AC044_20241210_Final,Li$_{1.9}$Zn$_{0.9}$Zr$_{0.07}$Cl$_4$,1.208,6
29,2507.267,317914.7,15949.06,327327.13414883846,16470.167957486134,"(55, 2)",AC044_20241210_Final,Li$_{1.9}$Zn$_{0.9}$Zr$_{0.07}$Cl$_4$,1.208,6
30,1979.167,318359.8,14513.21,328128.3993262781,14590.39403799351,"(55, 2)",AC044_20241210_Final,Li$_{1.9}$Zn$_{0.9}$Zr$_{0.07}$Cl$_4$,1.208,6
31,1598.011,319450.7,14129.42,328827.3641521487,13302.422286935795,"(55, 2)",AC044_20241210_Final,Li$_{1.9}$Zn$_{0.9}$Zr$_{0.07}$Cl$_4$,1.208,6
32,1257.622,320756.3,13962.55,329468.34686860046,12551.122122878935,"(55, 2)",AC044_20241210_Final,Li$_{1.9}$Zn$_{0.9}$Zr$_{0.07}$Cl$_4$,1.208,6
33,1004.464,321261.2,14579.84,330087.6118384992,12300.913795399863,"(55, 2)",AC044_20241210_Final,Li$_{1.9}$Zn$_{0.9}$Zr$_{0.07}$Cl$_4$,1.208,6
34,800.3049,322171.0,15132.76,330716.5578004592,12534.990708095795,"(55, 2)",AC044_20241210_Final,Li$_{1.9}$Zn$_{0.9}$Zr$_{0.07}$Cl$_4$,1.208,6
35,631.0096,323330.9,16441.81,331384.140190378,13254.90963676373,"(55, 2)",AC044_20241210_Final,Li$_{1.9}$Zn$_{0.9}$Zr$_{0.07}$Cl$_4$,1.208,6
36,498.6702,324815.8,18108.07,332118.7953859946,14480.676676819183,"(55, 2)",AC044_20241210_Final,Li$_{1.9}$Zn$_{0.9}$Zr$_{0.07}$Cl$_4$,1.208,6
37,397.2458,326175.6,20435.31,332950.0646539848,16251.41378655242,"(55, 2)",AC044_20241210_Final,Li$_{1.9}$Zn$_{0.9}$Zr$_{0.07}$Cl$_4$,1.208,6
38,319.6023,328300.3,22796.07,333910.065871807,18626.67608219169,"(55, 2)",AC044_20241210_Final,Li$_{1.9}$Zn$_{0.9}$Zr$_{0.07}$Cl$_4$,1.208,6
39,251.1161,331083.6,24594.74,335034.92767667404,21688.49274157766,"(55, 2)",AC044_20241210_Final,Li$_{1.9}$Zn$_{0.9}$Zr$_{0.07}$Cl$_4$,1.208,6
40,200.8929,332623.0,29192.64,336366.27974341286,25544.218446259798,"(55, 2)",AC044_20241210_Final,Li$_{1.9}$Zn$_{0.9}$Zr$_{0.07}$Cl$_4$,1.208,6
41,158.0056,335294.4,33743.15,337952.8813803248,30330.304622367345,"(55, 2)",AC044_20241210_Final,Li$_{1.9}$Zn$_{0.9}$Zr$_{0.07}$Cl$_4$,1.208,6
42,126.6892,338497.8,39870.97,339852.46636445477,36217.12900332154,"(55, 2)",AC044_20241210_Final,Li$_{1.9}$Zn$_{0.9}$Zr$_{0.07}$Cl$_4$,1.208,6
43,99.734,342716.0,48110.7,342133.88344907446,43415.05803506471,"(55, 2)",AC044_20241210_Final,Li$_{1.9}$Zn$_{0.9}$Zr$_{0.07}$Cl$_4$,1.208,6
44,79.44915,347352.5,55211.52,344879.61838524154,52181.95993803555,"(55, 2)",AC044_20241210_Final,Li$_{1.9}$Zn$_{0.9}$Zr$_{0.07}$Cl$_4$,1.208,6
45,63.34459,352647.8,69344.01,348188.79418366,62832.4379562971,"(55, 2)",AC044_20241210_Final,Li$_{1.9}$Zn$_{0.9}$Zr$_{0.07}$Cl$_4$,1.208,6
46,49.86702,358327.8,74936.38,352180.76164538704,75749.11507122513,"(55, 2)",AC044_20241210_Final,Li$_{1.9}$Zn$_{0.9}$Zr$_{0.07}$Cl$_4$,1.208,6
47,39.72458,364624.4,89372.67,356999.41215526813,91396.37530953852,"(55, 2)",AC044_20241210_Final,Li$_{1.9}$Zn$_{0.9}$Zr$_{0.07}$Cl$_4$,1.208,6
48,31.88775,371463.3,104532.1,362818.369872311,110337.0553058164,"(55, 2)",AC044_20241210_Final,Li$_{1.9}$Zn$_{0.9}$Zr$_{0.07}$Cl$_4$,1.208,6
49,24.93351,380304.0,123258.5,369847.251532521,133252.68612599035,"(55, 2)",AC044_20241210_Final,Li$_{1.9}$Zn$_{0.9}$Zr$_{0.07}$Cl$_4$,1.208,6
50,19.94681,388812.3,144691.6,378339.2201277633,160968.0133219268,"(55, 2)",AC044_20241210_Final,Li$_{1.9}$Zn$_{0.9}$Zr$_{0.07}$Cl$_4$,1.208,6
51,15.94388,397937.9,170255.7,388600.1050464625,194480.67736068476,"(55, 2)",AC044_20241210_Final,Li$_{1.9}$Zn$_{0.9}$Zr$_{0.07}$Cl$_4$,1.208,6
52,12.40079,409555.5,205137.4,400999.41748453706,234997.12249917243,"(55, 2)",AC044_20241210_Final,Li$_{1.9}$Zn$_{0.9}$Zr$_{0.07}$Cl$_4$,1.208,6
53,9.91015,421478.5,242868.7,415983.6580543789,283976.026547248,"(55, 2)",AC044_20241210_Final,Li$_{1.9}$Zn$_{0.9}$Zr$_{0.07}$Cl$_4$,1.208,6
54,7.971939,433998.9,287701.3,434092.3959700239,343180.8148580904,"(55, 2)",AC044_20241210_Final,Li$_{1.9}$Zn$_{0.9}$Zr$_{0.07}$Cl$_4$,1.208,6
55,6.351626,449203.4,344498.6,455977.6989242401,414743.1490586066,"(55, 2)",AC044_20241210_Final,Li$_{1.9}$Zn$_{0.9}$Zr$_{0.07}$Cl$_4$,1.208,6
56,5.095109,466864.2,411806.5,482427.6133809554,501239.67626655585,"(55, 2)",AC044_20241210_Final,Li$_{1.9}$Zn$_{0.9}$Zr$_{0.07}$Cl$_4$,1.208,6
57,4.040948,488439.8,498555.0,514394.540821371,605784.8020675802,"(55, 2)",AC044_20241210_Final,Li$_{1.9}$Zn$_{0.9}$Zr$_{0.07}$Cl$_4$,1.208,6
58,3.175813,515842.3,609799.1,553029.5317508518,732142.8275403137,"(55, 2)",AC044_20241210_Final,Li$_{1.9}$Zn$_{0.9}$Zr$_{0.07}$Cl$_4$,1.208,6
59,2.547554,547872.3,735327.3,599723.7323405996,884863.487899198,"(55, 2)",AC044_20241210_Final,Li$_{1.9}$Zn$_{0.9}$Zr$_{0.07}$Cl$_4$,1.208,6
60,2.020474,588243.5,894894.9,656158.4761134109,1069445.7729809557,"(55, 2)",AC044_20241210_Final,Li$_{1.9}$Zn$_{0.9}$Zr$_{0.07}$Cl$_4$,1.208,6
61,1.605308,638720.1,1087790.0,724365.8243583804,1292535.9281745967,"(55, 2)",AC044_20241210_Final,Li$_{1.9}$Zn$_{0.9}$Zr$_{0.07}$Cl$_4$,1.208,6
62,1.273777,702877.7,1323291.0,806801.7351826024,1562166.765156016,"(55, 2)",AC044_20241210_Final,Li$_{1.9}$Zn$_{0.9}$Zr$_{0.07}$Cl$_4$,1.208,6
63,1.010237,784405.5,1609098.0,906434.4958248534,1888046.8992537623,"(55, 2)",AC044_20241210_Final,Li$_{1.9}$Zn$_{0.9}$Zr$_{0.07}$Cl$_4$,1.208,6
64,0.7971939,890119.0,1962841.0,1026851.6024396374,2281910.3280024235,"(55, 2)",AC044_20241210_Final,Li$_{1.9}$Zn$_{0.9}$Zr$_{0.07}$Cl$_4$,1.208,6
65,0.6334459,1020060.0,2376309.0,1172388.935798421,2757938.938166022,"(55, 2)",AC044_20241210_Final,Li$_{1.9}$Zn$_{0.9}$Zr$_{0.07}$Cl$_4$,1.208,6
66,0.5029507,1184288.0,2873575.0,1348286.8841655739,3333273.154469917,"(55, 2)",AC044_20241210_Final,Li$_{1.9}$Zn$_{0.9}$Zr$_{0.07}$Cl$_4$,1.208,6
67,0.3999573,1389042.0,3463727.0,1560879.0348962331,4028629.1170197455,"(55, 2)",AC044_20241210_Final,Li$_{1.9}$Zn$_{0.9}$Zr$_{0.07}$Cl$_4$,1.208,6
68,0.3175813,1647136.0,4167685.0,1817820.2290092981,4869044.610187376,"(55, 2)",AC044_20241210_Final,Li$_{1.9}$Zn$_{0.9}$Zr$_{0.07}$Cl$_4$,1.208,6
69,0.2520161,1968990.0,5009841.0,2128362.190336743,5884780.601723416,"(55, 2)",AC044_20241210_Final,Li$_{1.9}$Zn$_{0.9}$Zr$_{0.07}$Cl$_4$,1.208,6

File: EIS/0p1/temp_55_replicate_3_AC044_20241210_Final_Li19Zn09Zr007Cl4.csv
,Frequency,Z real,Z imag,Fit real,Fit imag,Dataset,sample_name,material_name,height,diameter
0,2000039.0,265.7327,15057.57,2815.188497252213,16101.753561031595,"(55, 3)",AC044_20241210_Final,Li$_{1.9}$Zn$_{0.9}$Zr$_{0.07}$Cl$_4$,1.208,6
1,1588711.0,908.1245,19996.26,3723.16197902251,19884.624425996462,"(55, 3)",AC044_20241210_Final,Li$_{1.9}$Zn$_{0.9}$Zr$_{0.07}$Cl$_4$,1.208,6
2,1261992.0,2024.965,25090.38,4968.5118589262775,24521.15214830115,"(55, 3)",AC044_20241210_Final,Li$_{1.9}$Zn$_{0.9}$Zr$_{0.07}$Cl$_4$,1.208,6
3,1002539.0,4430.592,32377.32,6690.858914610784,30179.28601300451,"(55, 3)",AC044_20241210_Final,Li$_{1.9}$Zn$_{0.9}$Zr$_{0.07}$Cl$_4$,1.208,6
4,796289.1,8426.824,41428.23,9089.02794202368,37041.572501269395,"(55, 3)",AC044_20241210_Final,Li$_{1.9}$Zn$_{0.9}$Zr$_{0.07}$Cl$_4$,1.208,6
5,632460.9,12204.32,48016.55,12442.970256772333,45290.98429624427,"(55, 3)",AC044_20241210_Final,Li$_{1.9}$Zn$_{0.9}$Zr$_{0.07}$Cl$_4$,1.208,6
6,502382.8,17387.7,61264.56,17138.973998378147,55082.390320355895,"(55, 3)",AC044_20241210_Final,Li$_{1.9}$Zn$_{0.9}$Zr$_{0.07}$Cl$_4$,1.208,6
7,399257.8,25244.16,70176.97,23692.48569876793,66491.72605471319,"(55, 3)",AC044_20241210_Final,Li$_{1.9}$Zn$_{0.9}$Zr$_{0.07}$Cl$_4$,1.208,6
8,316992.2,33334.19,84835.41,32754.875398773405,79434.8898104458,"(55, 3)",AC044_20241210_Final,Li$_{1.9}$Zn$_{0.9}$Zr$_{0.07}$Cl$_4$,1.208,6
9,251835.9,53331.81,91446.89,45078.35968438343,93555.02227827752,"(55, 3)",AC044_20241210_Final,Li$_{1.9}$Zn$_{0.9}$Zr$_{0.07}$Cl$_4$,1.208,6
10,200039.1,37313.12,102953.8,61401.86544248482,108097.68594644297,"(55, 3)",AC044_20241210_Final,Li$_{1.9}$Zn$_{0.9}$Zr$_{0.07}$Cl$_4$,1.208,6
11,159023.4,92764.24,118693.3,82226.21088753456,121833.46073651525,"(55, 3)",AC044_20241210_Final,Li$_{1.9}$Zn$_{0.9}$Zr$_{0.07}$Cl$_4$,1.208,6
12,126210.9,116507.0,126558.9,107497.43811116998,133131.27788566102,"(55, 3)",AC044_20241210_Final,Li$_{1.9}$Zn$_{0.9}$Zr$_{0.07}$Cl$_4$,1.208,6
13,100429.7,137781.8,126317.2,136322.9519535002,140277.3875197414,"(55, 3)",AC044_20241210_Final,Li$_{1.9}$Zn$_{0.9}$Zr$_{0.07}$Cl$_4$,1.208,6
14,79804.69,160897.2,134374.3,166938.0744987734,142005.5496814226,"(55, 3)",AC044_20241210_Final,Li$_{1.9}$Zn$_{0.9}$Zr$_{0.07}$Cl$_4$,1.208,6
15,63398.44,191985.5,124781.8,197072.98357759078,137992.89722830558,"(55, 3)",AC044_20241210_Final,Li$_{1.9}$Zn$_{0.9}$Zr$_{0.07}$Cl$_4$,1.208,6
16,50273.44,216712.1,117109.2,224598.48391459454,128999.3829204914,"(55, 3)",AC044_20241210_Final,Li$_{1.9}$Zn$_{0.9}$Zr$_{0.07}$Cl$_4$,1.208,6
17,39960.94,236003.3,109170.0,248091.19370014983,116549.24493583287,"(55, 3)",AC044_20241210_Final,Li$_{1.9}$Zn$_{0.9}$Zr$_{0.07}$Cl$_4$,1.208,6
18,31757.81,252295.1,95890.6,267030.46754123364,102380.04956101722,"(55, 3)",AC044_20241210_Final,Li$_{1.9}$Zn$_{0.9}$Zr$_{0.07}$Cl$_4$,1.208,6
19,25195.31,266323.0,82599.91,281633.6710652698,87982.47744720418,"(55, 3)",AC044_20241210_Final,Li$_{1.9}$Zn$_{0.9}$Zr$_{0.07}$Cl$_4$,1.208,6
20,20039.06,280924.0,71500.67,292535.7550538866,74389.7609448108,"(55, 3)",AC044_20241210_Final,Li$_{1.9}$Zn$_{0.9}$Zr$_{0.07}$Cl$_4$,1.208,6
21,16054.69,287364.7,64244.98,300502.62537611247,62181.13623863015,"(55, 3)",AC044_20241210_Final,Li$_{1.9}$Zn$_{0.9}$Zr$_{0.07}$Cl$_4$,1.208,6
22,12773.44,292527.9,59190.91,306254.23127559596,51589.44248126474,"(55, 3)",AC044_20241210_Final,Li$_{1.9}$Zn$_{0.9}$Zr$_{0.07}$Cl$_4$,1.208,6
23,9946.65,300440.8,46879.67,310388.1111872438,42625.603690332005,"(55, 3)",AC044_20241210_Final,Li$_{1.9}$Zn$_{0.9}$Zr$_{0.07}$Cl$_4$,1.208,6
24,7888.72,307037.1,34194.13,313365.7258968738,35179.17406654571,"(55, 3)",AC044_20241210_Final,Li$_{1.9}$Zn$_{0.9}$Zr$_{0.07}$Cl$_4$,1.208,6
25,6288.11,307218.0,29686.34,315528.30860647187,29086.33224368214,"(55, 3)",AC044_20241210_Final,Li$_{1.9}$Zn$_{0.9}$Zr$_{0.07}$Cl$_4$,1.208,6
26,5039.063,306587.1,26902.23,317121.8550219987,24170.675178899026,"(55, 3)",AC044_20241210_Final,Li$_{1.9}$Zn$_{0.9}$Zr$_{0.07}$Cl$_4$,1.208,6
27,4001.524,308203.1,23047.87,318321.4433891213,20265.24822323407,"(55, 3)",AC044_20241210_Final,Li$_{1.9}$Zn$_{0.9}$Zr$_{0.07}$Cl$_4$,1.208,6
28,3161.337,309558.6,20135.97,319251.32603438,17223.002472185515,"(55, 3)",AC044_20241210_Final,Li$_{1.9}$Zn$_{0.9}$Zr$_{0.07}$Cl$_4$,1.208,6
29,2507.267,311518.0,15424.38,320000.25151721825,14920.693513805125,"(55, 3)",AC044_20241210_Final,Li$_{1.9}$Zn$_{0.9}$Zr$_{0.07}$Cl$_4$,1.208,6
30,1979.167,311904.2,14213.85,320632.653995099,13259.373411856346,"(55, 3)",AC044_20241210_Final,Li$_{1.9}$Zn$_{0.9}$Zr$_{0.07}$Cl$_4$,1.208,6
31,1598.011,313063.7,13775.44,321196.6415941614,12163.33257974801,"(55, 3)",AC044_20241210_Final,Li$_{1.9}$Zn$_{0.9}$Zr$_{0.07}$Cl$_4$,1.208,6
32,1257.622,314264.5,13643.0,321729.65330635133,11578.534848424359,"(55, 3)",AC044_20241210_Final,Li$_{1.9}$Zn$_{0.9}$Zr$_{0.07}$Cl$_4$,1.208,6
33,1004.464,314769.0,14116.28,322262.48361758183,11471.109529648384,"(55, 3)",AC044_20241210_Final,Li$_{1.9}$Zn$_{0.9}$Zr$_{0.07}$Cl$_4$,1.208,6
34,800.3049,315757.6,14948.37,322822.199192237,11826.195121510878,"(55, 3)",AC044_20241210_Final,Li$_{1.9}$Zn$_{0.9}$Zr$_{0.07}$Cl$_4$,1.208,6
35,631.0096,316939.4,16227.85,323434.3272948264,12647.28593145471,"(55, 3)",AC044_20241210_Final,Li$_{1.9}$Zn$_{0.9}$Zr$_{0.07}$Cl$_4$,1.208,6
36,498.6702,318331.7,18217.1,324124.587106085,13956.162522399283,"(55, 3)",AC044_20241210_Final,Li$_{1.9}$Zn$_{0.9}$Zr$_{0.07}$Cl$_4$,1.208,6
37,397.2458,319690.8,20078.22,324920.3582263427,15793.45828973849,"(55, 3)",AC044_20241210_Final,Li$_{1.9}$Zn$_{0.9}$Zr$_{0.07}$Cl$_4$,1.208,6
38,319.6023,321214.3,22736.54,325852.028546336,18219.909848980482,"(55, 3)",AC044_20241210_Final,Li$_{1.9}$Zn$_{0.9}$Zr$_{0.07}$Cl$_4$,1.208,6
39,251.1161,324602.8,23958.83,326954.32991684496,21318.34845734811,"(55, 3)",AC044_20241210_Final,Li$_{1.9}$Zn$_{0.9}$Zr$_{0.07}$Cl$_4$,1.208,6
40,200.8929,326365.8,27891.97,328267.74964083225,25196.50827519507,"(55, 3)",AC044_20241210_Final,Li$_{1.9}$Zn$_{0.9}$Zr$_{0.07}$Cl$_4$,1.208,6
41,158.0056,329501.7,33747.87,329840.09511358774,29990.752466466118,"(55, 3)",AC044_20241210_Final,Li$_{1.9}$Zn$_{0.9}$Zr$_{0.07}$Cl$_4$,1.208,6
42,126.6892,331783.3,39120.23,331728.2854749538,35870.8491014295,"(55, 3)",AC044_20241210_Final,Li$_{1.9}$Zn$_{0.9}$Zr$_{0.07}$Cl$_4$,1.208,6
43,99.734,336478.2,46008.73,334000.4463309464,43045.96568981421,"(55, 3)",AC044_20241210_Final,Li$_{1.9}$Zn$_{0.9}$Zr$_{0.07}$Cl$_4$,1.208,6
44,79.44915,340619.6,54408.73,336738.3905315278,51772.09471128782,"(55, 3)",AC044_20241210_Final,Li$_{1.9}$Zn$_{0.9}$Zr$_{0.07}$Cl$_4$,1.208,6
45,63.34459,344667.1,68134.31,340040.5792324414,62361.173978761326,"(55, 3)",AC044_20241210_Final,Li$_{1.9}$Zn$_{0.9}$Zr$_{0.07}$Cl$_4$,1.208,6
46,49.86702,350286.6,75456.48,344025.67297494615,75192.2267462456,"(55, 3)",AC044_20241210_Final,Li$_{1.9}$Zn$_{0.9}$Zr$_{0.07}$Cl$_4$,1.208,6
47,39.72458,357506.3,87920.98,348836.80254493793,90724.9192573148,"(55, 3)",AC044_20241210_Final,Li$_{1.9}$Zn$_{0.9}$Zr$_{0.07}$Cl$_4$,1.208,6
48,31.88775,364550.8,102015.8,354646.71444271645,109516.02048698398,"(55, 3)",AC044_20241210_Final,Li$_{1.9}$Zn$_{0.9}$Zr$_{0.07}$Cl$_4$,1.208,6
49,24.93351,372578.6,122362.9,361663.9766752119,132239.35325999517,"(55, 3)",AC044_20241210_Final,Li$_{1.9}$Zn$_{0.9}$Zr$_{0.07}$Cl$_4$,1.208,6
50,19.94681,381259.4,142876.9,370140.46829565614,159709.9514701048,"(55, 3)",AC044_20241210_Final,Li$_{1.9}$Zn$_{0.9}$Zr$_{0.07}$Cl$_4$,1.208,6
51,15.94388,390152.9,168370.6,380380.42195792584,192913.28928083237,"(55, 3)",AC044_20241210_Final,Li$_{1.9}$Zn$_{0.9}$Zr$_{0.07}$Cl$_4$,1.208,6
52,12.40079,401741.4,202522.6,392751.34433173406,233040.63038401553,"(55, 3)",AC044_20241210_Final,Li$_{1.9}$Zn$_{0.9}$Zr$_{0.07}$Cl$_4$,1.208,6
53,9.91015,413303.8,240122.8,407697.20651027677,281531.7651697943,"(55, 3)",AC044_20241210_Final,Li$_{1.9}$Zn$_{0.9}$Zr$_{0.07}$Cl$_4$,1.208,6
54,7.971939,425655.3,284494.2,425754.37793215504,340126.66891097516,"(55, 3)",AC044_20241210_Final,Li$_{1.9}$Zn$_{0.9}$Zr$_{0.07}$Cl$_4$,1.208,6
55,6.351626,440770.2,340836.8,447570.87574437645,410927.934308577,"(55, 3)",AC044_20241210_Final,Li$_{1.9}$Zn$_{0.9}$Zr$_{0.07}$Cl$_4$,1.208,6
56,5.095109,458087.7,407510.2,473929.620477187,496476.2184795234,"(55, 3)",AC044_20241210_Final,Li$_{1.9}$Zn$_{0.9}$Zr$_{0.07}$Cl$_4$,1.208,6
57,4.040948,479382.2,493384.7,505776.5326480611,599841.4115733405,"(55, 3)",AC044_20241210_Final,Li$_{1.9}$Zn$_{0.9}$Zr$_{0.07}$Cl$_4$,1.208,6
58,3.175813,506539.1,603485.5,544254.4786166974,724732.7984476335,"(55, 3)",AC044_20241210_Final,Li$_{1.9}$Zn$_{0.9}$Zr$_{0.07}$Cl$_4$,1.208,6
59,2.547554,538550.9,727832.3,590744.2839067276,875632.1664627288,"(55, 3)",AC044_20241210_Final,Li$_{1.9}$Zn$_{0.9}$Zr$_{0.07}$Cl$_4$,1.208,6
60,2.020474,578663.6,885736.1,646914.2858238798,1057954.6359370982,"(55, 3)",AC044_20241210_Final,Li$_{1.9}$Zn$_{0.9}$Zr$_{0.07}$Cl$_4$,1.208,6
61,1.605308,628794.4,1076558.0,714780.2036347103,1278242.984690041,"(55, 3)",AC044_20241210_Final,Li$_{1.9}$Zn$_{0.9}$Zr$_{0.07}$Cl$_4$,1.208,6
62,1.273777,692512.6,1309469.0,796777.474820774,1544402.4400902807,"(55, 3)",AC044_20241210_Final,Li$_{1.9}$Zn$_{0.9}$Zr$_{0.07}$Cl$_4$,1.208,6
63,1.010237,773460.1,1592047.0,895848.6532765825,1865984.3642644912,"(55, 3)",AC044_20241210_Final,Li$_{1.9}$Zn$_{0.9}$Zr$_{0.07}$Cl$_4$,1.208,6
64,0.7971939,878346.9,1941742.0,1015549.0058292579,2254529.0127138603,"(55, 3)",AC044_20241210_Final,Li$_{1.9}$Zn$_{0.9}$Zr$_{0.07}$Cl$_4$,1.208,6
65,0.6334459,1007388.0,2350397.0,1160174.0965199503,2723979.6665058625,"(55, 3)",AC044_20241210_Final,Li$_{1.9}$Zn$_{0.9}$Zr$_{0.07}$Cl$_4$,1.208,6
66,0.5029507,1170218.0,2841745.0,1334913.9371373798,3291182.999528141,"(55, 3)",AC044_20241210_Final,Li$_{1.9}$Zn$_{0.9}$Zr$_{0.07}$Cl$_4$,1.208,6
67,0.3999573,1373162.0,3424878.0,1546039.2358480678,3976493.636927918,"(55, 3)",AC044_20241210_Final,Li$_{1.9}$Zn$_{0.9}$Zr$_{0.07}$Cl$_4$,1.208,6
68,0.3175813,1628880.0,4120254.0,1801126.427637853,4804504.599867922,"(55, 3)",AC044_20241210_Final,Li$_{1.9}$Zn$_{0.9}$Zr$_{0.07}$Cl$_4$,1.208,6
69,0.2520161,1947528.0,4952054.0,2109329.5620010146,5804929.849286595,"(55, 3)",AC044_20241210_Final,Li$_{1.9}$Zn$_{0.9}$Zr$_{0.07}$Cl$_4$,1.208,6
