Repository: Maughan-Lab/Li-Zn-Zr-Cl_Halospinels

# Li-Zn-Zr-Cl_Halospinels

Data and information for "From Cation Order to Disorder: Unlocking Ion Transport Pathways in Li−Zn−Zr−Cl Halospinels" (doi: https://doi.org/10.1021/acs.chemmater.6c00461)

Neutron powder diffraction (NPD) collected at beamline BL-11A (POWGEN) at the Spallation Neutron Source at Oak Ridge National Laboratory, including raw data and .txt files with two theta, intensity, calculated fit, and difference are in the NPD directory.

File: EIS/0p1/temp_65_replicate_1_AC044_20241210_Final_Li19Zn09Zr007Cl4.csv
,Frequency,Z real,Z imag,Fit real,Fit imag,Dataset,sample_name,material_name,height,diameter
0,2000039.0,1210.91,14535.09,3310.2888355404884,15175.865275360535,"(65, 1)",AC044_20241210_Final,Li$_{1.9}$Zn$_{0.9}$Zr$_{0.07}$Cl$_4$,1.208,6
1,1588711.0,2771.655,18945.63,4524.365909817561,18640.26764344436,"(65, 1)",AC044_20241210_Final,Li$_{1.9}$Zn$_{0.9}$Zr$_{0.07}$Cl$_4$,1.208,6
2,1261992.0,4588.749,23769.0,6231.281125969715,22803.939033669918,"(65, 1)",AC044_20241210_Final,Li$_{1.9}$Zn$_{0.9}$Zr$_{0.07}$Cl$_4$,1.208,6
3,1002539.0,7758.405,29573.39,8632.026571485625,27740.76064075358,"(65, 1)",AC044_20241210_Final,Li$_{1.9}$Zn$_{0.9}$Zr$_{0.07}$Cl$_4$,1.208,6
4,796289.1,10600.58,35202.74,11993.984979274152,33480.209413858654,"(65, 1)",AC044_20241210_Final,Li$_{1.9}$Zn$_{0.9}$Zr$_{0.07}$Cl$_4$,1.208,6
5,632460.9,17506.3,41575.12,16652.37319587109,39963.755490639654,"(65, 1)",AC044_20241210_Final,Li$_{1.9}$Zn$_{0.9}$Zr$_{0.07}$Cl$_4$,1.208,6
6,502382.8,24751.67,48461.49,22987.750376837907,46985.607048969185,"(65, 1)",AC044_20241210_Final,Li$_{1.9}$Zn$_{0.9}$Zr$_{0.07}$Cl$_4$,1.208,6
7,399257.8,30928.18,51813.6,31359.920886184664,54130.368612550265,"(65, 1)",AC044_20241210_Final,Li$_{1.9}$Zn$_{0.9}$Zr$_{0.07}$Cl$_4$,1.208,6
8,316992.2,40811.48,58982.15,41984.09341345447,60742.274724834235,"(65, 1)",AC044_20241210_Final,Li$_{1.9}$Zn$_{0.9}$Zr$_{0.07}$Cl$_4$,1.208,6
9,251835.9,55114.45,61837.4,54766.41253884786,65981.59230888907,"(65, 1)",AC044_20241210_Final,Li$_{1.9}$Zn$_{0.9}$Zr$_{0.07}$Cl$_4$,1.208,6
10,200039.1,66114.32,57800.62,69173.94717128263,69010.6063854043,"(65, 1)",AC044_20241210_Final,Li$_{1.9}$Zn$_{0.9}$Zr$_{0.07}$Cl$_4$,1.208,6
11,159023.4,86120.68,82925.68,84253.456227069,69272.43904250467,"(65, 1)",AC044_20241210_Final,Li$_{1.9}$Zn$_{0.9}$Zr$_{0.07}$Cl$_4$,1.208,6
12,126210.9,93261.51,58651.32,98856.02225723039,66718.93104003243,"(65, 1)",AC044_20241210_Final,Li$_{1.9}$Zn$_{0.9}$Zr$_{0.07}$Cl$_4$,1.208,6
13,100429.7,107083.0,56919.49,111973.33111399473,61831.982853855814,"(65, 1)",AC044_20241210_Final,Li$_{1.9}$Zn$_{0.9}$Zr$_{0.07}$Cl$_4$,1.208,6
14,79804.69,116819.7,52954.68,122992.83945177584,55422.51667549802,"(65, 1)",AC044_20241210_Final,Li$_{1.9}$Zn$_{0.9}$Zr$_{0.07}$Cl$_4$,1.208,6
15,63398.44,123822.4,46109.14,131751.5703526422,48347.91459984107,"(65, 1)",AC044_20241210_Final,Li$_{1.9}$Zn$_{0.9}$Zr$_{0.07}$Cl$_4$,1.208,6
16,50273.44,132707.4,42385.0,138423.64366677616,41304.2182173546,"(65, 1)",AC044_20241210_Final,Li$_{1.9}$Zn$_{0.9}$Zr$_{0.07}$Cl$_4$,1.208,6
17,39960.94,136645.3,35565.32,143354.64078055046,34749.09623794125,"(65, 1)",AC044_20241210_Final,Li$_{1.9}$Zn$_{0.9}$Zr$_{0.07}$Cl$_4$,1.208,6
18,31757.81,138688.3,29566.87,146928.15335605296,28921.87210758345,"(65, 1)",AC044_20241210_Final,Li$_{1.9}$Zn$_{0.9}$Zr$_{0.07}$Cl$_4$,1.208,6
19,25195.31,146373.4,24256.98,149490.2635790079,23903.660643955085,"(65, 1)",AC044_20241210_Final,Li$_{1.9}$Zn$_{0.9}$Zr$_{0.07}$Cl$_4$,1.208,6
20,20039.06,145561.2,20804.21,151321.00035837566,19678.61897431042,"(65, 1)",AC044_20241210_Final,Li$_{1.9}$Zn$_{0.9}$Zr$_{0.07}$Cl$_4$,1.208,6
21,16054.69,148493.0,16962.06,152632.88650429706,16180.562965231888,"(65, 1)",AC044_20241210_Final,Li$_{1.9}$Zn$_{0.9}$Zr$_{0.07}$Cl$_4$,1.208,6
22,12773.44,150169.0,15149.99,153581.092207007,13323.238378516262,"(65, 1)",AC044_20241210_Final,Li$_{1.9}$Zn$_{0.9}$Zr$_{0.07}$Cl$_4$,1.208,6
23,9946.65,150175.1,11242.4,154276.39452959274,11017.845566567757,"(65, 1)",AC044_20241210_Final,Li$_{1.9}$Zn$_{0.9}$Zr$_{0.07}$Cl$_4$,1.208,6
24,7888.72,150010.9,10298.89,154797.0108935791,9182.117810660404,"(65, 1)",AC044_20241210_Final,Li$_{1.9}$Zn$_{0.9}$Zr$_{0.07}$Cl$_4$,1.208,6
25,6288.11,151281.8,7315.964,155198.0651551554,7744.3436684775015,"(65, 1)",AC044_20241210_Final,Li$_{1.9}$Zn$_{0.9}$Zr$_{0.07}$Cl$_4$,1.208,6
26,5039.063,152142.3,7861.335,155518.66413152736,6644.601875913647,"(65, 1)",AC044_20241210_Final,Li$_{1.9}$Zn$_{0.9}$Zr$_{0.07}$Cl$_4$,1.208,6
27,4001.524,152561.6,7071.167,155786.99394001314,5834.595158869359,"(65, 1)",AC044_20241210_Final,Li$_{1.9}$Zn$_{0.9}$Zr$_{0.07}$Cl$_4$,1.208,6
28,3161.337,152951.8,6545.943,156023.91933189164,5276.8806882830895,"(65, 1)",AC044_20241210_Final,Li$_{1.9}$Zn$_{0.9}$Zr$_{0.07}$Cl$_4$,1.208,6
29,2507.267,153713.2,5060.078,156245.50870907097,4943.934874509194,"(65, 1)",AC044_20241210_Final,Li$_{1.9}$Zn$_{0.9}$Zr$_{0.07}$Cl$_4$,1.208,6
30,1979.167,153890.8,5181.932,156464.81391603386,4817.282057770164,"(65, 1)",AC044_20241210_Final,Li$_{1.9}$Zn$_{0.9}$Zr$_{0.07}$Cl$_4$,1.208,6
31,1598.011,154289.8,5533.575,156693.1466653557,4886.801751730662,"(65, 1)",AC044_20241210_Final,Li$_{1.9}$Zn$_{0.9}$Zr$_{0.07}$Cl$_4$,1.208,6
32,1257.622,154771.3,6094.965,156941.0241765932,5150.268886211265,"(65, 1)",AC044_20241210_Final,Li$_{1.9}$Zn$_{0.9}$Zr$_{0.07}$Cl$_4$,1.208,6
33,1004.464,155148.1,6667.122,157218.90574792578,5613.152496358594,"(65, 1)",AC044_20241210_Final,Li$_{1.9}$Zn$_{0.9}$Zr$_{0.07}$Cl$_4$,1.208,6
34,800.3049,155646.7,7540.872,157537.80639518637,6288.686860630537,"(65, 1)",AC044_20241210_Final,Li$_{1.9}$Zn$_{0.9}$Zr$_{0.07}$Cl$_4$,1.208,6
35,631.0096,156336.8,8610.054,157909.84969959478,7198.227508612803,"(65, 1)",AC044_20241210_Final,Li$_{1.9}$Zn$_{0.9}$Zr$_{0.07}$Cl$_4$,1.208,6
36,498.6702,157130.1,9873.28,158348.80643988375,8371.908607554415,"(65, 1)",AC044_20241210_Final,Li$_{1.9}$Zn$_{0.9}$Zr$_{0.07}$Cl$_4$,1.208,6
37,397.2458,157952.0,11441.75,158870.6560406076,9849.625807755136,"(65, 1)",AC044_20241210_Final,Li$_{1.9}$Zn$_{0.9}$Zr$_{0.07}$Cl$_4$,1.208,6
38,319.6023,158968.9,13121.08,159494.20263574537,11682.378643781432,"(65, 1)",AC044_20241210_Final,Li$_{1.9}$Zn$_{0.9}$Zr$_{0.07}$Cl$_4$,1.208,6
39,251.1161,160133.7,15537.0,160241.77546791028,13934.018676432514,"(65, 1)",AC044_20241210_Final,Li$_{1.9}$Zn$_{0.9}$Zr$_{0.07}$Cl$_4$,1.208,6
40,200.8929,161575.2,18024.17,161140.04367453247,16683.463741761905,"(65, 1)",AC044_20241210_Final,Li$_{1.9}$Zn$_{0.9}$Zr$_{0.07}$Cl$_4$,1.208,6
41,158.0056,162910.7,21195.06,162220.9778104693,20027.455226065635,"(65, 1)",AC044_20241210_Final,Li$_{1.9}$Zn$_{0.9}$Zr$_{0.07}$Cl$_4$,1.208,6
42,126.6892,164783.5,24579.98,163522.99449826352,24083.954672972177,"(65, 1)",AC044_20241210_Final,Li$_{1.9}$Zn$_{0.9}$Zr$_{0.07}$Cl$_4$,1.208,6
43,99.734,166851.6,29241.1,165092.32632316,28996.298871381357,"(65, 1)",AC044_20241210_Final,Li$_{1.9}$Zn$_{0.9}$Zr$_{0.07}$Cl$_4$,1.208,6
44,79.44915,169864.1,33997.4,166984.66656869848,34938.25964606906,"(65, 1)",AC044_20241210_Final,Li$_{1.9}$Zn$_{0.9}$Zr$_{0.07}$Cl$_4$,1.208,6
45,63.34459,171926.5,40848.8,169267.14779674856,42120.18681901025,"(65, 1)",AC044_20241210_Final,Li$_{1.9}$Zn$_{0.9}$Zr$_{0.07}$Cl$_4$,1.208,6
46,49.86702,175720.8,47572.78,172020.72488845835,50796.45136469538,"(65, 1)",AC044_20241210_Final,Li$_{1.9}$Zn$_{0.9}$Zr$_{0.07}$Cl$_4$,1.208,6
47,39.72458,179218.9,55589.54,175343.04735308644,61274.452011617745,"(65, 1)",AC044_20241210_Final,Li$_{1.9}$Zn$_{0.9}$Zr$_{0.07}$Cl$_4$,1.208,6
48,31.88775,182941.0,65029.97,179351.92295796712,73925.50408411326,"(65, 1)",AC044_20241210_Final,Li$_{1.9}$Zn$_{0.9}$Zr$_{0.07}$Cl$_4$,1.208,6
49,24.93351,187606.1,78265.72,184189.49562978197,89197.9962047068,"(65, 1)",AC044_20241210_Final,Li$_{1.9}$Zn$_{0.9}$Zr$_{0.07}$Cl$_4$,1.208,6
50,19.94681,192404.3,92565.44,190027.28585482953,107633.28095846271,"(65, 1)",AC044_20241210_Final,Li$_{1.9}$Zn$_{0.9}$Zr$_{0.07}$Cl$_4$,1.208,6
51,15.94388,197794.9,109937.2,197072.27235307888,129884.86261316563,"(65, 1)",AC044_20241210_Final,Li$_{1.9}$Zn$_{0.9}$Zr$_{0.07}$Cl$_4$,1.208,6
52,12.40079,204779.9,133841.9,205574.2306957108,156741.56193330593,"(65, 1)",AC044_20241210_Final,Li$_{1.9}$Zn$_{0.9}$Zr$_{0.07}$Cl$_4$,1.208,6
53,9.91015,212261.6,159955.6,215834.58908347605,189155.47916978557,"(65, 1)",AC044_20241210_Final,Li$_{1.9}$Zn$_{0.9}$Zr$_{0.07}$Cl$_4$,1.208,6
54,7.971939,220659.3,190741.6,228217.11528081284,228275.7464531433,"(65, 1)",AC044_20241210_Final,Li$_{1.9}$Zn$_{0.9}$Zr$_{0.07}$Cl$_4$,1.208,6
55,6.351626,231325.5,229730.1,243160.8136134406,275489.2660995404,"(65, 1)",AC044_20241210_Final,Li$_{1.9}$Zn$_{0.9}$Zr$_{0.07}$Cl$_4$,1.208,6
56,5.095109,244039.0,275714.3,261195.48928552124,332469.8790348689,"(65, 1)",AC044_20241210_Final,Li$_{1.9}$Zn$_{0.9}$Zr$_{0.07}$Cl$_4$,1.208,6
57,4.040948,260191.7,334290.3,282960.53183350887,401237.7064357115,"(65, 1)",AC044_20241210_Final,Li$_{1.9}$Zn$_{0.9}$Zr$_{0.07}$Cl$_4$,1.208,6
58,3.175813,281133.1,408598.3,309227.583659559,484230.7683740877,"(65, 1)",AC044_20241210_Final,Li$_{1.9}$Zn$_{0.9}$Zr$_{0.07}$Cl$_4$,1.208,6
59,2.547554,305674.0,491712.2,340927.8973236575,584391.4185241532,"(65, 1)",AC044_20241210_Final,Li$_{1.9}$Zn$_{0.9}$Zr$_{0.07}$Cl$_4$,1.208,6
60,2.020474,336764.4,596047.5,379185.35150344996,705270.6592756218,"(65, 1)",AC044_20241210_Final,Li$_{1.9}$Zn$_{0.9}$Zr$_{0.07}$Cl$_4$,1.208,6
61,1.605308,375309.6,720925.6,425356.29614732816,851154.0355241343,"(65, 1)",AC044_20241210_Final,Li$_{1.9}$Zn$_{0.9}$Zr$_{0.07}$Cl$_4$,1.208,6
62,1.273777,423745.8,871926.4,481077.63946205925,1027213.5704482069,"(65, 1)",AC044_20241210_Final,Li$_{1.9}$Zn$_{0.9}$Zr$_{0.07}$Cl$_4$,1.208,6
63,1.010237,484292.6,1053588.0,548324.8815748428,1239691.1298591201,"(65, 1)",AC044_20241210_Final,Li$_{1.9}$Zn$_{0.9}$Zr$_{0.07}$Cl$_4$,1.208,6
64,0.7971939,561534.6,1276650.0,629482.1523504351,1496119.7159574658,"(65, 1)",AC044_20241210_Final,Li$_{1.9}$Zn$_{0.9}$Zr$_{0.07}$Cl$_4$,1.208,6
65,0.6334459,654810.1,1535412.0,727426.7364291392,1805590.5360519637,"(65, 1)",AC044_20241210_Final,Li$_{1.9}$Zn$_{0.9}$Zr$_{0.07}$Cl$_4$,1.208,6
66,0.5029507,770739.8,1844576.0,845631.0821692816,2179075.314667285,"(65, 1)",AC044_20241210_Final,Li$_{1.9}$Zn$_{0.9}$Zr$_{0.07}$Cl$_4$,1.208,6
67,0.3999573,912769.5,2209436.0,988285.9110377302,2629815.2760242433,"(65, 1)",AC044_20241210_Final,Li$_{1.9}$Zn$_{0.9}$Zr$_{0.07}$Cl$_4$,1.208,6
68,0.3175813,1088746.0,2644625.0,1160448.792069974,3173790.587554868,"(65, 1)",AC044_20241210_Final,Li$_{1.9}$Zn$_{0.9}$Zr$_{0.07}$Cl$_4$,1.208,6
69,0.2520161,1305583.0,3161434.0,1368223.4488390682,3830286.9077166915,"(65, 1)",AC044_20241210_Final,Li$_{1.9}$Zn$_{0.9}$Zr$_{0.07}$Cl$_4$,1.208,6

File: EIS/0p1/temp_65_replicate_2_AC044_20241210_Final_Li19Zn09Zr007Cl4.csv
,Frequency,Z real,Z imag,Fit real,Fit imag,Dataset,sample_name,material_name,height,diameter
0,2000039.0,1150.945,14527.18,3912.622421080938,15728.254307942072,"(65, 2)",AC044_20241210_Final,Li$_{1.9}$Zn$_{0.9}$Zr$_{0.07}$Cl$_4$,1.208,6
1,1588711.0,2408.578,18807.04,5268.859741784642,19215.36454426473,"(65, 2)",AC044_20241210_Final,Li$_{1.9}$Zn$_{0.9}$Zr$_{0.07}$Cl$_4$,1.208,6
2,1261992.0,4288.624,23845.67,7144.353088466269,23373.029732469484,"(65, 2)",AC044_20241210_Final,Li$_{1.9}$Zn$_{0.9}$Zr$_{0.07}$Cl$_4$,1.208,6
3,1002539.0,6877.314,29486.12,9737.67186534854,28258.599935346283,"(65, 2)",AC044_20241210_Final,Li$_{1.9}$Zn$_{0.9}$Zr$_{0.07}$Cl$_4$,1.208,6
4,796289.1,11498.91,34917.29,13306.500584537027,33880.97958565793,"(65, 2)",AC044_20241210_Final,Li$_{1.9}$Zn$_{0.9}$Zr$_{0.07}$Cl$_4$,1.208,6
5,632460.9,17646.37,42005.57,18164.477924685063,40159.74756078762,"(65, 2)",AC044_20241210_Final,Li$_{1.9}$Zn$_{0.9}$Zr$_{0.07}$Cl$_4$,1.208,6
6,502382.8,24667.97,48671.59,24654.381420858914,46872.886530638505,"(65, 2)",AC044_20241210_Final,Li$_{1.9}$Zn$_{0.9}$Zr$_{0.07}$Cl$_4$,1.208,6
7,399257.8,33582.42,54157.39,33081.85401684465,53606.873208625235,"(65, 2)",AC044_20241210_Final,Li$_{1.9}$Zn$_{0.9}$Zr$_{0.07}$Cl$_4$,1.208,6
8,316992.2,44727.36,57881.45,43601.750481395255,59741.1439564511,"(65, 2)",AC044_20241210_Final,Li$_{1.9}$Zn$_{0.9}$Zr$_{0.07}$Cl$_4$,1.208,6
9,251835.9,59168.91,62834.07,56078.37742656042,64512.454074696056,"(65, 2)",AC044_20241210_Final,Li$_{1.9}$Zn$_{0.9}$Zr$_{0.07}$Cl$_4$,1.208,6
10,200039.1,69579.73,66684.8,69987.28738251391,67186.61199088732,"(65, 2)",AC044_20241210_Final,Li$_{1.9}$Zn$_{0.9}$Zr$_{0.07}$Cl$_4$,1.208,6
11,159023.4,79049.55,59946.52,84449.5724154649,67296.43260867402,"(65, 2)",AC044_20241210_Final,Li$_{1.9}$Zn$_{0.9}$Zr$_{0.07}$Cl$_4$,1.208,6
12,126210.9,94872.09,60108.43,98433.97307991658,64824.382401770345,"(65, 2)",AC044_20241210_Final,Li$_{1.9}$Zn$_{0.9}$Zr$_{0.07}$Cl$_4$,1.208,6
13,100429.7,106790.0,58002.27,111041.71575632114,60210.05308707574,"(65, 2)",AC044_20241210_Final,Li$_{1.9}$Zn$_{0.9}$Zr$_{0.07}$Cl$_4$,1.208,6
14,79804.69,115962.3,52582.87,121719.10526234712,54177.199140199045,"(65, 2)",AC044_20241210_Final,Li$_{1.9}$Zn$_{0.9}$Zr$_{0.07}$Cl$_4$,1.208,6
15,63398.44,122980.1,48519.57,130304.24550658678,47495.04963110194,"(65, 2)",AC044_20241210_Final,Li$_{1.9}$Zn$_{0.9}$Zr$_{0.07}$Cl$_4$,1.208,6
16,50273.44,131814.3,41485.77,136935.60236726617,40799.2240871536,"(65, 2)",AC044_20241210_Final,Li$_{1.9}$Zn$_{0.9}$Zr$_{0.07}$Cl$_4$,1.208,6
17,39960.94,136257.2,35146.86,141912.43416298524,34519.908267781655,"(65, 2)",AC044_20241210_Final,Li$_{1.9}$Zn$_{0.9}$Zr$_{0.07}$Cl$_4$,1.208,6
18,31757.81,140375.8,30428.28,145577.98971743803,28893.149424594714,"(65, 2)",AC044_20241210_Final,Li$_{1.9}$Zn$_{0.9}$Zr$_{0.07}$Cl$_4$,1.208,6
19,25195.31,145040.9,25629.02,148249.82093306072,24009.620908244542,"(65, 2)",AC044_20241210_Final,Li$_{1.9}$Zn$_{0.9}$Zr$_{0.07}$Cl$_4$,1.208,6
20,20039.06,146694.2,22343.11,150190.61399711965,19867.44107645361,"(65, 2)",AC044_20241210_Final,Li$_{1.9}$Zn$_{0.9}$Zr$_{0.07}$Cl$_4$,1.208,6
21,16054.69,146860.9,17642.7,151603.8101399103,16414.13150142562,"(65, 2)",AC044_20241210_Final,Li$_{1.9}$Zn$_{0.9}$Zr$_{0.07}$Cl$_4$,1.208,6
22,12773.44,148713.1,13596.51,152640.77981317847,13574.95254796002,"(65, 2)",AC044_20241210_Final,Li$_{1.9}$Zn$_{0.9}$Zr$_{0.07}$Cl$_4$,1.208,6
23,9946.65,149332.0,12588.17,153411.52511948664,11270.000023745542,"(65, 2)",AC044_20241210_Final,Li$_{1.9}$Zn$_{0.9}$Zr$_{0.07}$Cl$_4$,1.208,6
24,7888.72,152332.5,9066.946,153995.03426225152,9423.52676278093,"(65, 2)",AC044_20241210_Final,Li$_{1.9}$Zn$_{0.9}$Zr$_{0.07}$Cl$_4$,1.208,6
25,6288.11,151776.9,9488.729,154447.86645969428,7968.422894693649,"(65, 2)",AC044_20241210_Final,Li$_{1.9}$Zn$_{0.9}$Zr$_{0.07}$Cl$_4$,1.208,6
26,5039.063,151884.1,7767.189,154810.74390286658,6847.914146345291,"(65, 2)",AC044_20241210_Final,Li$_{1.9}$Zn$_{0.9}$Zr$_{0.07}$Cl$_4$,1.208,6
27,4001.524,152292.7,6996.865,155113.40452370225,6015.7877032037395,"(65, 2)",AC044_20241210_Final,Li$_{1.9}$Zn$_{0.9}$Zr$_{0.07}$Cl$_4$,1.208,6
28,3161.337,152698.7,6488.832,155378.09497085024,5435.927838765609,"(65, 2)",AC044_20241210_Final,Li$_{1.9}$Zn$_{0.9}$Zr$_{0.07}$Cl$_4$,1.208,6
29,2507.267,153427.3,5067.832,155622.0627306088,5081.6075817131805,"(65, 2)",AC044_20241210_Final,Li$_{1.9}$Zn$_{0.9}$Zr$_{0.07}$Cl$_4$,1.208,6
30,1979.167,153780.0,5137.303,155859.33946764516,4934.781370685291,"(65, 2)",AC044_20241210_Final,Li$_{1.9}$Zn$_{0.9}$Zr$_{0.07}$Cl$_4$,1.208,6
31,1598.011,153991.0,5512.206,156102.03693558017,4985.508504970535,"(65, 2)",AC044_20241210_Final,Li$_{1.9}$Zn$_{0.9}$Zr$_{0.07}$Cl$_4$,1.208,6
32,1257.622,154464.3,5912.235,156361.31722185624,5231.574425202873,"(65, 2)",AC044_20241210_Final,Li$_{1.9}$Zn$_{0.9}$Zr$_{0.07}$Cl$_4$,1.208,6
33,1004.464,154855.7,6628.458,156648.153702888,5678.344958097026,"(65, 2)",AC044_20241210_Final,Li$_{1.9}$Zn$_{0.9}$Zr$_{0.07}$Cl$_4$,1.208,6
34,800.3049,155360.1,7516.476,156973.96647678647,6338.87468223213,"(65, 2)",AC044_20241210_Final,Li$_{1.9}$Zn$_{0.9}$Zr$_{0.07}$Cl$_4$,1.208,6
35,631.0096,156009.1,8535.326,157351.1935962123,7234.286993044068,"(65, 2)",AC044_20241210_Final,Li$_{1.9}$Zn$_{0.9}$Zr$_{0.07}$Cl$_4$,1.208,6
36,498.6702,156744.6,9870.68,157793.84461374738,8394.446031692882,"(65, 2)",AC044_20241210_Final,Li$_{1.9}$Zn$_{0.9}$Zr$_{0.07}$Cl$_4$,1.208,6
37,397.2458,157599.0,11412.68,158318.07373611783,9858.947111652455,"(65, 2)",AC044_20241210_Final,Li$_{1.9}$Zn$_{0.9}$Zr$_{0.07}$Cl$_4$,1.208,6
38,319.6023,158587.9,13192.73,158942.80475667803,11678.461492206918,"(65, 2)",AC044_20241210_Final,Li$_{1.9}$Zn$_{0.9}$Zr$_{0.07}$Cl$_4$,1.208,6
39,251.1161,159796.5,15471.95,159690.4378531694,13916.48285247264,"(65, 2)",AC044_20241210_Final,Li$_{1.9}$Zn$_{0.9}$Zr$_{0.07}$Cl$_4$,1.208,6
40,200.8929,161150.3,17950.59,160587.66861593124,16651.53657180903,"(65, 2)",AC044_20241210_Final,Li$_{1.9}$Zn$_{0.9}$Zr$_{0.07}$Cl$_4$,1.208,6
41,158.0056,162731.3,20952.9,161666.45189828915,19979.929153115194,"(65, 2)",AC044_20241210_Final,Li$_{1.9}$Zn$_{0.9}$Zr$_{0.07}$Cl$_4$,1.208,6
42,126.6892,164412.2,24487.34,162965.14704699614,24019.1342634397,"(65, 2)",AC044_20241210_Final,Li$_{1.9}$Zn$_{0.9}$Zr$_{0.07}$Cl$_4$,1.208,6
43,99.734,166410.6,28772.66,164529.8867227592,28911.934507126804,"(65, 2)",AC044_20241210_Final,Li$_{1.9}$Zn$_{0.9}$Zr$_{0.07}$Cl$_4$,1.208,6
44,79.44915,169455.7,33860.98,166416.2189292352,34831.464946798034,"(65, 2)",AC044_20241210_Final,Li$_{1.9}$Zn$_{0.9}$Zr$_{0.07}$Cl$_4$,1.208,6
45,63.34459,171682.1,40784.44,168691.08120919944,41987.33647535512,"(65, 2)",AC044_20241210_Final,Li$_{1.9}$Zn$_{0.9}$Zr$_{0.07}$Cl$_4$,1.208,6
46,49.86702,175140.8,46895.49,171435.17751225535,50633.055542483075,"(65, 2)",AC044_20241210_Final,Li$_{1.9}$Zn$_{0.9}$Zr$_{0.07}$Cl$_4$,1.208,6
47,39.72458,178747.6,55411.32,174745.84236046456,61075.0028071454,"(65, 2)",AC044_20241210_Final,Li$_{1.9}$Zn$_{0.9}$Zr$_{0.07}$Cl$_4$,1.208,6
48,31.88775,182391.7,64842.34,178740.49411192027,73683.2886543443,"(65, 2)",AC044_20241210_Final,Li$_{1.9}$Zn$_{0.9}$Zr$_{0.07}$Cl$_4$,1.208,6
49,24.93351,187271.6,77867.9,183560.79993963387,88904.87014284453,"(65, 2)",AC044_20241210_Final,Li$_{1.9}$Zn$_{0.9}$Zr$_{0.07}$Cl$_4$,1.208,6
50,19.94681,191884.9,92241.02,189377.70033111653,107279.39420389476,"(65, 2)",AC044_20241210_Final,Li$_{1.9}$Zn$_{0.9}$Zr$_{0.07}$Cl$_4$,1.208,6
51,15.94388,197174.8,109579.0,196397.4713584201,129458.32863612968,"(65, 2)",AC044_20241210_Final,Li$_{1.9}$Zn$_{0.9}$Zr$_{0.07}$Cl$_4$,1.208,6
52,12.40079,204197.7,133404.2,204869.03974372975,156228.05906993122,"(65, 2)",AC044_20241210_Final,Li$_{1.9}$Zn$_{0.9}$Zr$_{0.07}$Cl$_4$,1.208,6
53,9.91015,211697.0,159414.0,215092.8101526074,188537.77074244726,"(65, 2)",AC044_20241210_Final,Li$_{1.9}$Zn$_{0.9}$Zr$_{0.07}$Cl$_4$,1.208,6
54,7.971939,220179.8,190092.5,227431.31775808893,227533.10362143294,"(65, 2)",AC044_20241210_Final,Li$_{1.9}$Zn$_{0.9}$Zr$_{0.07}$Cl$_4$,1.208,6
55,6.351626,230585.4,228978.6,242322.08383357764,274596.7741605279,"(65, 2)",AC044_20241210_Final,Li$_{1.9}$Zn$_{0.9}$Zr$_{0.07}$Cl$_4$,1.208,6
56,5.095109,243351.0,274833.8,260293.13024458615,331397.60402157495,"(65, 2)",AC044_20241210_Final,Li$_{1.9}$Zn$_{0.9}$Zr$_{0.07}$Cl$_4$,1.208,6
57,4.040948,259285.7,333184.2,281981.70298797754,399949.6942222524,"(65, 2)",AC044_20241210_Final,Li$_{1.9}$Zn$_{0.9}$Zr$_{0.07}$Cl$_4$,1.208,6
58,3.175813,280175.9,407260.3,308156.868715054,482683.8429315994,"(65, 2)",AC044_20241210_Final,Li$_{1.9}$Zn$_{0.9}$Zr$_{0.07}$Cl$_4$,1.208,6
59,2.547554,304678.2,490131.7,339746.7855061388,582533.7392995035,"(65, 2)",AC044_20241210_Final,Li$_{1.9}$Zn$_{0.9}$Zr$_{0.07}$Cl$_4$,1.208,6
60,2.020474,335653.3,594134.5,377871.6149086759,703039.9896645879,"(65, 2)",AC044_20241210_Final,Li$_{1.9}$Zn$_{0.9}$Zr$_{0.07}$Cl$_4$,1.208,6
61,1.605308,374024.0,718590.2,423883.24228535395,848475.6648177773,"(65, 2)",AC044_20241210_Final,Li$_{1.9}$Zn$_{0.9}$Zr$_{0.07}$Cl$_4$,1.208,6
62,1.273777,422247.2,869086.9,479413.2139363494,1023997.8201286105,"(65, 2)",AC044_20241210_Final,Li$_{1.9}$Zn$_{0.9}$Zr$_{0.07}$Cl$_4$,1.208,6
63,1.010237,482543.7,1050132.0,546430.5908209193,1235830.3613285243,"(65, 2)",AC044_20241210_Final,Li$_{1.9}$Zn$_{0.9}$Zr$_{0.07}$Cl$_4$,1.208,6
64,0.7971939,559428.8,1272411.0,627311.7703396962,1491484.7402476799,"(65, 2)",AC044_20241210_Final,Li$_{1.9}$Zn$_{0.9}$Zr$_{0.07}$Cl$_4$,1.208,6
65,0.6334459,652366.3,1530248.0,724924.7520189033,1800026.3062328696,"(65, 2)",AC044_20241210_Final,Li$_{1.9}$Zn$_{0.9}$Zr$_{0.07}$Cl$_4$,1.208,6
66,0.5029507,767689.7,1838254.0,842730.83510955,2172395.7579000634,"(65, 2)",AC044_20241210_Final,Li$_{1.9}$Zn$_{0.9}$Zr$_{0.07}$Cl$_4$,1.208,6
67,0.3999573,909113.9,2201768.0,984907.3542397786,2621797.0937025794,"(65, 2)",AC044_20241210_Final,Li$_{1.9}$Zn$_{0.9}$Zr$_{0.07}$Cl$_4$,1.208,6
68,0.3175813,1084245.0,2635241.0,1156495.8052552515,3164165.8178063403,"(65, 2)",AC044_20241210_Final,Li$_{1.9}$Zn$_{0.9}$Zr$_{0.07}$Cl$_4$,1.208,6
69,0.2520161,1300048.0,3149840.0,1363580.6137033482,3818734.003570809,"(65, 2)",AC044_20241210_Final,Li$_{1.9}$Zn$_{0.9}$Zr$_{0.07}$Cl$_4$,1.208,6

File: EIS/0p1/temp_65_replicate_3_AC044_20241210_Final_Li19Zn09Zr007Cl4.csv
,Frequency,Z real,Z imag,Fit real,Fit imag,Dataset,sample_name,material_name,height,diameter
0,2000039.0,1189.943,14422.34,4213.908981508525,16764.308291615955,"(65, 3)",AC044_20241210_Final,Li$_{1.9}$Zn$_{0.9}$Zr$_{0.07}$Cl$_4$,1.208,6
1,1588711.0,2604.572,18825.95,5713.841911684303,20474.099020070513,"(65, 3)",AC044_20241210_Final,Li$_{1.9}$Zn$_{0.9}$Zr$_{0.07}$Cl$_4$,1.208,6
2,1261992.0,4879.615,23240.86,7797.618030484709,24881.248131836604,"(65, 3)",AC044_20241210_Final,Li$_{1.9}$Zn$_{0.9}$Zr$_{0.07}$Cl$_4$,1.208,6
3,1002539.0,6923.341,28805.36,10687.12222700661,30029.752278674492,"(65, 3)",AC044_20241210_Final,Li$_{1.9}$Zn$_{0.9}$Zr$_{0.07}$Cl$_4$,1.208,6
4,796289.1,11035.23,35568.71,14665.2617490529,35900.5963443129,"(65, 3)",AC044_20241210_Final,Li$_{1.9}$Zn$_{0.9}$Zr$_{0.07}$Cl$_4$,1.208,6
5,632460.9,18141.28,41685.17,20065.556241494356,42364.7100835691,"(65, 3)",AC044_20241210_Final,Li$_{1.9}$Zn$_{0.9}$Zr$_{0.07}$Cl$_4$,1.208,6
6,502382.8,24289.33,47180.16,27231.10930997272,49127.61984454005,"(65, 3)",AC044_20241210_Final,Li$_{1.9}$Zn$_{0.9}$Zr$_{0.07}$Cl$_4$,1.208,6
7,399257.8,31186.22,53832.18,36427.62887452983,55686.82707729214,"(65, 3)",AC044_20241210_Final,Li$_{1.9}$Zn$_{0.9}$Zr$_{0.07}$Cl$_4$,1.208,6
8,316992.2,43199.02,55700.46,47711.020259561126,61342.56401629854,"(65, 3)",AC044_20241210_Final,Li$_{1.9}$Zn$_{0.9}$Zr$_{0.07}$Cl$_4$,1.208,6
9,251835.9,55315.84,63308.39,60790.05488977936,65307.64210264535,"(65, 3)",AC044_20241210_Final,Li$_{1.9}$Zn$_{0.9}$Zr$_{0.07}$Cl$_4$,1.208,6
10,200039.1,83271.03,57917.2,74970.90096325248,66922.13807620268,"(65, 3)",AC044_20241210_Final,Li$_{1.9}$Zn$_{0.9}$Zr$_{0.07}$Cl$_4$,1.208,6
11,159023.4,84906.07,68250.41,89266.29023049511,65892.07599635939,"(65, 3)",AC044_20241210_Final,Li$_{1.9}$Zn$_{0.9}$Zr$_{0.07}$Cl$_4$,1.208,6
12,126210.9,100185.1,60855.37,102656.64484740222,62410.84625386141,"(65, 3)",AC044_20241210_Final,Li$_{1.9}$Zn$_{0.9}$Zr$_{0.07}$Cl$_4$,1.208,6
13,100429.7,105688.0,55018.49,114369.31341990676,57078.6354958552,"(65, 3)",AC044_20241210_Final,Li$_{1.9}$Zn$_{0.9}$Zr$_{0.07}$Cl$_4$,1.208,6
14,79804.69,116068.7,52233.36,124026.27593546406,50676.928961012796,"(65, 3)",AC044_20241210_Final,Li$_{1.9}$Zn$_{0.9}$Zr$_{0.07}$Cl$_4$,1.208,6
15,63398.44,123309.6,45929.3,131619.08780143928,43938.606922007595,"(65, 3)",AC044_20241210_Final,Li$_{1.9}$Zn$_{0.9}$Zr$_{0.07}$Cl$_4$,1.208,6
16,50273.44,129186.6,39771.41,137380.76721469456,37413.50687078957,"(65, 3)",AC044_20241210_Final,Li$_{1.9}$Zn$_{0.9}$Zr$_{0.07}$Cl$_4$,1.208,6
17,39960.94,135860.4,34037.45,141647.14007067092,31439.704243096632,"(65, 3)",AC044_20241210_Final,Li$_{1.9}$Zn$_{0.9}$Zr$_{0.07}$Cl$_4$,1.208,6
18,31757.81,140567.2,30651.49,144759.02715885206,26178.695259832,"(65, 3)",AC044_20241210_Final,Li$_{1.9}$Zn$_{0.9}$Zr$_{0.07}$Cl$_4$,1.208,6
19,25195.31,142906.3,24227.83,147012.40072400836,21670.503070292274,"(65, 3)",AC044_20241210_Final,Li$_{1.9}$Zn$_{0.9}$Zr$_{0.07}$Cl$_4$,1.208,6
20,20039.06,146555.1,18592.92,148642.81232526703,17883.45550664421,"(65, 3)",AC044_20241210_Final,Li$_{1.9}$Zn$_{0.9}$Zr$_{0.07}$Cl$_4$,1.208,6
21,16054.69,146686.6,16139.7,149828.13765914412,14750.260083142462,"(65, 3)",AC044_20241210_Final,Li$_{1.9}$Zn$_{0.9}$Zr$_{0.07}$Cl$_4$,1.208,6
22,12773.44,148510.9,13998.01,150698.50572727242,12190.872734290551,"(65, 3)",AC044_20241210_Final,Li$_{1.9}$Zn$_{0.9}$Zr$_{0.07}$Cl$_4$,1.208,6
23,9946.65,148384.0,10105.26,151347.42899627812,10125.549471309532,"(65, 3)",AC044_20241210_Final,Li$_{1.9}$Zn$_{0.9}$Zr$_{0.07}$Cl$_4$,1.208,6
24,7888.72,149844.1,10516.73,151841.59238982142,8481.514339376141,"(65, 3)",AC044_20241210_Final,Li$_{1.9}$Zn$_{0.9}$Zr$_{0.07}$Cl$_4$,1.208,6
25,6288.11,151733.1,9383.358,152228.58837871757,7195.833409493401,"(65, 3)",AC044_20241210_Final,Li$_{1.9}$Zn$_{0.9}$Zr$_{0.07}$Cl$_4$,1.208,6
26,5039.063,150509.0,7666.793,152542.6909936983,6216.204285407327,"(65, 3)",AC044_20241210_Final,Li$_{1.9}$Zn$_{0.9}$Zr$_{0.07}$Cl$_4$,1.208,6
27,4001.524,150939.3,6931.791,152809.03234735804,5500.7049757409695,"(65, 3)",AC044_20241210_Final,Li$_{1.9}$Zn$_{0.9}$Zr$_{0.07}$Cl$_4$,1.208,6
28,3161.337,151339.0,6440.062,153046.576704278,5017.106272418147,"(65, 3)",AC044_20241210_Final,Li$_{1.9}$Zn$_{0.9}$Zr$_{0.07}$Cl$_4$,1.208,6
29,2507.267,152033.8,5019.883,153270.23074803097,4742.082498778093,"(65, 3)",AC044_20241210_Final,Li$_{1.9}$Zn$_{0.9}$Zr$_{0.07}$Cl$_4$,1.208,6
30,1979.167,152206.3,5148.549,153492.35279652485,4660.498874668865,"(65, 3)",AC044_20241210_Final,Li$_{1.9}$Zn$_{0.9}$Zr$_{0.07}$Cl$_4$,1.208,6
31,1598.011,152599.8,5430.29,153723.85479750443,4764.866647731464,"(65, 3)",AC044_20241210_Final,Li$_{1.9}$Zn$_{0.9}$Zr$_{0.07}$Cl$_4$,1.208,6
32,1257.622,153016.7,5829.774,153975.03653189848,5055.011260706165,"(65, 3)",AC044_20241210_Final,Li$_{1.9}$Zn$_{0.9}$Zr$_{0.07}$Cl$_4$,1.208,6
33,1004.464,153458.7,6584.891,154256.25150516003,5537.976822979535,"(65, 3)",AC044_20241210_Final,Li$_{1.9}$Zn$_{0.9}$Zr$_{0.07}$Cl$_4$,1.208,6
34,800.3049,153950.6,7386.116,154578.4760088715,6228.181843562749,"(65, 3)",AC044_20241210_Final,Li$_{1.9}$Zn$_{0.9}$Zr$_{0.07}$Cl$_4$,1.208,6
35,631.0096,154595.5,8509.47,154953.83394983705,7147.840765455598,"(65, 3)",AC044_20241210_Final,Li$_{1.9}$Zn$_{0.9}$Zr$_{0.07}$Cl$_4$,1.208,6
36,498.6702,155340.5,9773.83,155396.11784707432,8327.670127425139,"(65, 3)",AC044_20241210_Final,Li$_{1.9}$Zn$_{0.9}$Zr$_{0.07}$Cl$_4$,1.208,6
37,397.2458,156184.4,11311.64,155921.33904227597,9807.905500809262,"(65, 3)",AC044_20241210_Final,Li$_{1.9}$Zn$_{0.9}$Zr$_{0.07}$Cl$_4$,1.208,6
38,319.6023,157055.3,12987.86,156548.33634168052,11639.664926516933,"(65, 3)",AC044_20241210_Final,Li$_{1.9}$Zn$_{0.9}$Zr$_{0.07}$Cl$_4$,1.208,6
39,251.1161,158219.9,15322.73,157299.47111863815,13886.706158041323,"(65, 3)",AC044_20241210_Final,Li$_{1.9}$Zn$_{0.9}$Zr$_{0.07}$Cl$_4$,1.208,6
40,200.8929,159638.9,17663.06,158201.437790947,16627.63867303736,"(65, 3)",AC044_20241210_Final,Li$_{1.9}$Zn$_{0.9}$Zr$_{0.07}$Cl$_4$,1.208,6
41,158.0056,161318.5,20981.47,159286.22121871074,19958.667440845686,"(65, 3)",AC044_20241210_Final,Li$_{1.9}$Zn$_{0.9}$Zr$_{0.07}$Cl$_4$,1.208,6
42,126.6892,162888.2,24438.93,160592.2367982122,23996.964285150334,"(65, 3)",AC044_20241210_Final,Li$_{1.9}$Zn$_{0.9}$Zr$_{0.07}$Cl$_4$,1.208,6
43,99.734,164825.0,28716.75,162165.69484244156,28884.784966089854,"(65, 3)",AC044_20241210_Final,Li$_{1.9}$Zn$_{0.9}$Zr$_{0.07}$Cl$_4$,1.208,6
44,79.44915,167869.3,33641.88,164062.2383367817,34794.47657945086,"(65, 3)",AC044_20241210_Final,Li$_{1.9}$Zn$_{0.9}$Zr$_{0.07}$Cl$_4$,1.208,6
45,63.34459,169343.3,39699.12,166348.91253200363,41934.551450375286,"(65, 3)",AC044_20241210_Final,Li$_{1.9}$Zn$_{0.9}$Zr$_{0.07}$Cl$_4$,1.208,6
46,49.86702,173610.0,46481.79,169106.53636968503,50557.04149279543,"(65, 3)",AC044_20241210_Final,Li$_{1.9}$Zn$_{0.9}$Zr$_{0.07}$Cl$_4$,1.208,6
47,39.72458,177047.3,55057.5,172432.5598033575,60966.39234547454,"(65, 3)",AC044_20241210_Final,Li$_{1.9}$Zn$_{0.9}$Zr$_{0.07}$Cl$_4$,1.208,6
48,31.88775,180676.8,64715.45,176444.50815825278,73530.2110821959,"(65, 3)",AC044_20241210_Final,Li$_{1.9}$Zn$_{0.9}$Zr$_{0.07}$Cl$_4$,1.208,6
49,24.93351,185402.1,77452.93,181284.13535304696,88692.24685294373,"(65, 3)",AC044_20241210_Final,Li$_{1.9}$Zn$_{0.9}$Zr$_{0.07}$Cl$_4$,1.208,6
50,19.94681,190089.3,91693.74,187122.4328099554,106988.06276228945,"(65, 3)",AC044_20241210_Final,Li$_{1.9}$Zn$_{0.9}$Zr$_{0.07}$Cl$_4$,1.208,6
51,15.94388,195340.1,108946.8,194165.6710821649,129063.95242135305,"(65, 3)",AC044_20241210_Final,Li$_{1.9}$Zn$_{0.9}$Zr$_{0.07}$Cl$_4$,1.208,6
52,12.40079,202366.2,132548.2,202662.6876928814,155699.7692830079,"(65, 3)",AC044_20241210_Final,Li$_{1.9}$Zn$_{0.9}$Zr$_{0.07}$Cl$_4$,1.208,6
53,9.91015,209660.1,158506.0,212913.67869379953,187836.47513912513,"(65, 3)",AC044_20241210_Final,Li$_{1.9}$Zn$_{0.9}$Zr$_{0.07}$Cl$_4$,1.208,6
54,7.971939,218177.1,188993.0,225280.80456570233,226609.3809097589,"(65, 3)",AC044_20241210_Final,Li$_{1.9}$Zn$_{0.9}$Zr$_{0.07}$Cl$_4$,1.208,6
55,6.351626,228719.7,227652.0,240200.98517544742,273388.25397946226,"(65, 3)",AC044_20241210_Final,Li$_{1.9}$Zn$_{0.9}$Zr$_{0.07}$Cl$_4$,1.208,6
56,5.095109,241214.9,273262.5,258201.33583523746,329825.70894184336,"(65, 3)",AC044_20241210_Final,Li$_{1.9}$Zn$_{0.9}$Zr$_{0.07}$Cl$_4$,1.208,6
57,4.040948,257109.7,331258.9,279917.78981328406,397915.59127177467,"(65, 3)",AC044_20241210_Final,Li$_{1.9}$Zn$_{0.9}$Zr$_{0.07}$Cl$_4$,1.208,6
58,3.175813,277968.1,404892.5,306117.5652156549,480063.4164952649,"(65, 3)",AC044_20241210_Final,Li$_{1.9}$Zn$_{0.9}$Zr$_{0.07}$Cl$_4$,1.208,6
59,2.547554,302290.1,487201.2,337726.2699739664,579171.3533432988,"(65, 3)",AC044_20241210_Final,Li$_{1.9}$Zn$_{0.9}$Zr$_{0.07}$Cl$_4$,1.208,6
60,2.020474,333113.8,590514.5,375860.6025306323,698740.7532054743,"(65, 3)",AC044_20241210_Final,Li$_{1.9}$Zn$_{0.9}$Zr$_{0.07}$Cl$_4$,1.208,6
61,1.605308,371323.1,714136.9,421867.8035013422,842995.848095356,"(65, 3)",AC044_20241210_Final,Li$_{1.9}$Zn$_{0.9}$Zr$_{0.07}$Cl$_4$,1.208,6
62,1.273777,419294.1,863580.3,477373.2520972971,1017032.9872025917,"(65, 3)",AC044_20241210_Final,Li$_{1.9}$Zn$_{0.9}$Zr$_{0.07}$Cl$_4$,1.208,6
63,1.010237,479257.0,1043305.0,544337.8888334294,1227000.6843583523,"(65, 3)",AC044_20241210_Final,Li$_{1.9}$Zn$_{0.9}$Zr$_{0.07}$Cl$_4$,1.208,6
64,0.7971939,555737.6,1263944.0,625127.4931989639,1480316.8372561734,"(65, 3)",AC044_20241210_Final,Li$_{1.9}$Zn$_{0.9}$Zr$_{0.07}$Cl$_4$,1.208,6
65,0.6334459,648087.9,1519833.0,722596.2637875705,1785930.7925059064,"(65, 3)",AC044_20241210_Final,Li$_{1.9}$Zn$_{0.9}$Zr$_{0.07}$Cl$_4$,1.208,6
66,0.5029507,762764.1,1825363.0,840187.6536724521,2154639.5149493283,"(65, 3)",AC044_20241210_Final,Li$_{1.9}$Zn$_{0.9}$Zr$_{0.07}$Cl$_4$,1.208,6
67,0.3999573,903230.6,2185892.0,982056.0234181582,2599469.0311053605,"(65, 3)",AC044_20241210_Final,Li$_{1.9}$Zn$_{0.9}$Zr$_{0.07}$Cl$_4$,1.208,6
68,0.3175813,1077191.0,2615616.0,1153213.409582406,3136134.6226697145,"(65, 3)",AC044_20241210_Final,Li$_{1.9}$Zn$_{0.9}$Zr$_{0.07}$Cl$_4$,1.208,6
69,0.2520161,1291436.0,3125395.0,1359706.593860588,3783596.028138225,"(65, 3)",AC044_20241210_Final,Li$_{1.9}$Zn$_{0.9}$Zr$_{0.07}$Cl$_4$,1.208,6

File: EIS/0p1/temp_75_replicate_1_AC044_20241210_Final_Li19Zn09Zr007Cl4.csv
,Frequency,Z real,Z imag,Fit real,Fit imag,Dataset,sample_name,material_name,height,diameter
0,2000039.0,3511.761,12697.28,4684.162178899516,14029.079817867785,"(75, 1)",AC044_20241210_Final,Li$_{1.9}$Zn$_{0.9}$Zr$_{0.07}$Cl$_4$,1.208,6
1,1588711.0,5211.311,16327.99,6463.8444899504075,16851.31736881371,"(75, 1)",AC044_20241210_Final,Li$_{1.9}$Zn$_{0.9}$Zr$_{0.07}$Cl$_4$,1.208,6
2,1261992.0,7834.514,20340.85,8903.848558235888,20000.376764770244,"(75, 1)",AC044_20241210_Final,Li$_{1.9}$Zn$_{0.9}$Zr$_{0.07}$Cl$_4$,1.208,6
3,1002539.0,11912.59,23579.89,12180.96620047323,23355.212097002408,"(75, 1)",AC044_20241210_Final,Li$_{1.9}$Zn$_{0.9}$Zr$_{0.07}$Cl$_4$,1.208,6
4,796289.1,16281.19,26666.46,16448.63072851803,26692.69849165311,"(75, 1)",AC044_20241210_Final,Li$_{1.9}$Zn$_{0.9}$Zr$_{0.07}$Cl$_4$,1.208,6
5,632460.9,20826.76,29135.02,21774.15993364283,29682.287923613454,"(75, 1)",AC044_20241210_Final,Li$_{1.9}$Zn$_{0.9}$Zr$_{0.07}$Cl$_4$,1.208,6
6,502382.8,28045.3,31142.68,28064.443076336524,31926.446077588676,"(75, 1)",AC044_20241210_Final,Li$_{1.9}$Zn$_{0.9}$Zr$_{0.07}$Cl$_4$,1.208,6
7,399257.8,34485.39,31731.33,35020.09003626632,33059.05593817531,"(75, 1)",AC044_20241210_Final,Li$_{1.9}$Zn$_{0.9}$Zr$_{0.07}$Cl$_4$,1.208,6
8,316992.2,41154.92,31251.62,42167.001585282815,32872.688689568335,"(75, 1)",AC044_20241210_Final,Li$_{1.9}$Zn$_{0.9}$Zr$_{0.07}$Cl$_4$,1.208,6
9,251835.9,47825.16,30430.43,48976.120266825135,31403.952715365154,"(75, 1)",AC044_20241210_Final,Li$_{1.9}$Zn$_{0.9}$Zr$_{0.07}$Cl$_4$,1.208,6
10,200039.1,54751.09,27939.25,55014.29940854021,28917.8838611795,"(75, 1)",AC044_20241210_Final,Li$_{1.9}$Zn$_{0.9}$Zr$_{0.07}$Cl$_4$,1.208,6
11,159023.4,57297.56,24738.08,60041.87249737802,25802.72603521962,"(75, 1)",AC044_20241210_Final,Li$_{1.9}$Zn$_{0.9}$Zr$_{0.07}$Cl$_4$,1.208,6
12,126210.9,61795.6,18694.58,64018.411595750666,22444.943388990887,"(75, 1)",AC044_20241210_Final,Li$_{1.9}$Zn$_{0.9}$Zr$_{0.07}$Cl$_4$,1.208,6
13,100429.7,64959.76,19856.31,67043.4677013866,19146.616515378944,"(75, 1)",AC044_20241210_Final,Li$_{1.9}$Zn$_{0.9}$Zr$_{0.07}$Cl$_4$,1.208,6
14,79804.69,67460.45,17050.79,69282.6018382242,16100.419895246401,"(75, 1)",AC044_20241210_Final,Li$_{1.9}$Zn$_{0.9}$Zr$_{0.07}$Cl$_4$,1.208,6
15,63398.44,69129.4,13886.57,70911.51350490206,13403.340505981305,"(75, 1)",AC044_20241210_Final,Li$_{1.9}$Zn$_{0.9}$Zr$_{0.07}$Cl$_4$,1.208,6
16,50273.44,70436.78,12005.59,72085.8613359351,11084.667785362863,"(75, 1)",AC044_20241210_Final,Li$_{1.9}$Zn$_{0.9}$Zr$_{0.07}$Cl$_4$,1.208,6
17,39960.94,71984.52,10053.5,72930.67192975795,9132.846439432766,"(75, 1)",AC044_20241210_Final,Li$_{1.9}$Zn$_{0.9}$Zr$_{0.07}$Cl$_4$,1.208,6
18,31757.81,72837.27,8546.3,73540.67064268884,7515.454507018481,"(75, 1)",AC044_20241210_Final,Li$_{1.9}$Zn$_{0.9}$Zr$_{0.07}$Cl$_4$,1.208,6
19,25195.31,73809.09,7203.123,73985.13106641412,6192.045265227862,"(75, 1)",AC044_20241210_Final,Li$_{1.9}$Zn$_{0.9}$Zr$_{0.07}$Cl$_4$,1.208,6
20,20039.06,74213.61,5907.854,74313.69028162347,5121.542733652987,"(75, 1)",AC044_20241210_Final,Li$_{1.9}$Zn$_{0.9}$Zr$_{0.07}$Cl$_4$,1.208,6
21,16054.69,74096.25,4710.579,74561.57200190485,4266.05334302735,"(75, 1)",AC044_20241210_Final,Li$_{1.9}$Zn$_{0.9}$Zr$_{0.07}$Cl$_4$,1.208,6
22,12773.44,74515.48,3512.908,74753.74524730584,3592.5341138876797,"(75, 1)",AC044_20241210_Final,Li$_{1.9}$Zn$_{0.9}$Zr$_{0.07}$Cl$_4$,1.208,6
23,9946.65,74782.99,3096.311,74908.0335452743,3073.276506823078,"(75, 1)",AC044_20241210_Final,Li$_{1.9}$Zn$_{0.9}$Zr$_{0.07}$Cl$_4$,1.208,6
24,7888.72,74716.62,2893.895,75037.35950582864,2685.792657429048,"(75, 1)",AC044_20241210_Final,Li$_{1.9}$Zn$_{0.9}$Zr$_{0.07}$Cl$_4$,1.208,6
25,6288.11,74824.93,2614.807,75151.33571050024,2412.4427486843156,"(75, 1)",AC044_20241210_Final,Li$_{1.9}$Zn$_{0.9}$Zr$_{0.07}$Cl$_4$,1.208,6
26,5039.063,75095.45,2627.038,75257.38516609743,2239.9901166953528,"(75, 1)",AC044_20241210_Final,Li$_{1.9}$Zn$_{0.9}$Zr$_{0.07}$Cl$_4$,1.208,6
27,4001.524,75253.36,2564.552,75361.53394589244,2159.182175027986,"(75, 1)",AC044_20241210_Final,Li$_{1.9}$Zn$_{0.9}$Zr$_{0.07}$Cl$_4$,1.208,6
28,3161.337,75426.61,2579.66,75468.98104197581,2164.405953366455,"(75, 1)",AC044_20241210_Final,Li$_{1.9}$Zn$_{0.9}$Zr$_{0.07}$Cl$_4$,1.208,6
29,2507.267,75769.74,2122.445,75584.520569164,2253.440890461473,"(75, 1)",AC044_20241210_Final,Li$_{1.9}$Zn$_{0.9}$Zr$_{0.07}$Cl$_4$,1.208,6
30,1979.167,75924.3,2396.027,75712.86944003827,2427.3186450487638,"(75, 1)",AC044_20241210_Final,Li$_{1.9}$Zn$_{0.9}$Zr$_{0.07}$Cl$_4$,1.208,6
31,1598.011,76091.89,2756.407,75858.93813717554,2690.2943122628035,"(75, 1)",AC044_20241210_Final,Li$_{1.9}$Zn$_{0.9}$Zr$_{0.07}$Cl$_4$,1.208,6
32,1257.622,76350.33,3207.924,76028.07168079213,3049.9322697574416,"(75, 1)",AC044_20241210_Final,Li$_{1.9}$Zn$_{0.9}$Zr$_{0.07}$Cl$_4$,1.208,6
33,1004.464,76588.21,3721.226,76226.28098108248,3517.311109385621,"(75, 1)",AC044_20241210_Final,Li$_{1.9}$Zn$_{0.9}$Zr$_{0.07}$Cl$_4$,1.208,6
34,800.3049,76903.13,4346.74,76460.48044384723,4107.354768499,"(75, 1)",AC044_20241210_Final,Li$_{1.9}$Zn$_{0.9}$Zr$_{0.07}$Cl$_4$,1.208,6
35,631.0096,77288.73,5106.699,76738.74522697466,4839.3005788418395,"(75, 1)",AC044_20241210_Final,Li$_{1.9}$Zn$_{0.9}$Zr$_{0.07}$Cl$_4$,1.208,6
36,498.6702,77744.89,6002.151,77070.60041878388,5737.319301089483,"(75, 1)",AC044_20241210_Final,Li$_{1.9}$Zn$_{0.9}$Zr$_{0.07}$Cl$_4$,1.208,6
37,397.2458,78262.08,7010.41,77467.3542968719,6831.307276088281,"(75, 1)",AC044_20241210_Final,Li$_{1.9}$Zn$_{0.9}$Zr$_{0.07}$Cl$_4$,1.208,6
38,319.6023,78836.54,8143.445,77942.48852506498,8157.876670407782,"(75, 1)",AC044_20241210_Final,Li$_{1.9}$Zn$_{0.9}$Zr$_{0.07}$Cl$_4$,1.208,6
39,251.1161,79549.52,9658.32,78512.11954589486,9761.576566091922,"(75, 1)",AC044_20241210_Final,Li$_{1.9}$Zn$_{0.9}$Zr$_{0.07}$Cl$_4$,1.208,6
40,200.8929,80344.75,11296.22,79195.54748439159,11696.385541416006,"(75, 1)",AC044_20241210_Final,Li$_{1.9}$Zn$_{0.9}$Zr$_{0.07}$Cl$_4$,1.208,6
41,158.0056,81311.32,13367.15,80015.91160590373,14027.525662303362,"(75, 1)",AC044_20241210_Final,Li$_{1.9}$Zn$_{0.9}$Zr$_{0.07}$Cl$_4$,1.208,6
42,126.6892,82361.99,15597.2,81000.97481881546,16833.65875865491,"(75, 1)",AC044_20241210_Final,Li$_{1.9}$Zn$_{0.9}$Zr$_{0.07}$Cl$_4$,1.208,6
43,99.734,83706.35,18428.69,82184.0639729064,20209.538863314472,"(75, 1)",AC044_20241210_Final,Li$_{1.9}$Zn$_{0.9}$Zr$_{0.07}$Cl$_4$,1.208,6
44,79.44915,85310.46,21813.07,83605.1979024749,24269.210182518997,"(75, 1)",AC044_20241210_Final,Li$_{1.9}$Zn$_{0.9}$Zr$_{0.07}$Cl$_4$,1.208,6
45,63.34459,86526.19,25677.46,85312.44146460042,29149.858469590064,"(75, 1)",AC044_20241210_Final,Li$_{1.9}$Zn$_{0.9}$Zr$_{0.07}$Cl$_4$,1.208,6
46,49.86702,88707.83,30748.9,87363.53143259375,35016.445814856175,"(75, 1)",AC044_20241210_Final,Li$_{1.9}$Zn$_{0.9}$Zr$_{0.07}$Cl$_4$,1.208,6
47,39.72458,90848.7,36361.73,89827.82927510633,42067.285394142484,"(75, 1)",AC044_20241210_Final,Li$_{1.9}$Zn$_{0.9}$Zr$_{0.07}$Cl$_4$,1.208,6
48,31.88775,93160.84,42908.8,92788.66688932138,50540.74453381104,"(75, 1)",AC044_20241210_Final,Li$_{1.9}$Zn$_{0.9}$Zr$_{0.07}$Cl$_4$,1.208,6
49,24.93351,96117.9,51911.89,96346.16463317254,60723.30262914991,"(75, 1)",AC044_20241210_Final,Li$_{1.9}$Zn$_{0.9}$Zr$_{0.07}$Cl$_4$,1.208,6
50,19.94681,99248.8,61741.97,100620.61696408462,72959.23628680305,"(75, 1)",AC044_20241210_Final,Li$_{1.9}$Zn$_{0.9}$Zr$_{0.07}$Cl$_4$,1.208,6
51,15.94388,102924.2,73683.77,105756.56017908239,87662.25910154273,"(75, 1)",AC044_20241210_Final,Li$_{1.9}$Zn$_{0.9}$Zr$_{0.07}$Cl$_4$,1.208,6
52,12.40079,107957.0,90037.9,111927.6598113873,105329.50958478425,"(75, 1)",AC044_20241210_Final,Li$_{1.9}$Zn$_{0.9}$Zr$_{0.07}$Cl$_4$,1.208,6
53,9.91015,113418.1,107828.0,119342.58295112419,126558.36017273343,"(75, 1)",AC044_20241210_Final,Li$_{1.9}$Zn$_{0.9}$Zr$_{0.07}$Cl$_4$,1.208,6
54,7.971939,119769.9,128583.4,128252.05405922892,152066.61564156742,"(75, 1)",AC044_20241210_Final,Li$_{1.9}$Zn$_{0.9}$Zr$_{0.07}$Cl$_4$,1.208,6
55,6.351626,127901.7,154631.8,138957.33285991638,182716.78387175713,"(75, 1)",AC044_20241210_Final,Li$_{1.9}$Zn$_{0.9}$Zr$_{0.07}$Cl$_4$,1.208,6
56,5.095109,137618.5,184965.6,151820.4009810631,219545.2396093941,"(75, 1)",AC044_20241210_Final,Li$_{1.9}$Zn$_{0.9}$Zr$_{0.07}$Cl$_4$,1.208,6
57,4.040948,150095.6,223230.9,167276.20178936154,263797.2673257283,"(75, 1)",AC044_20241210_Final,Li$_{1.9}$Zn$_{0.9}$Zr$_{0.07}$Cl$_4$,1.208,6
58,3.175813,166204.0,271224.9,185847.34729168878,316969.16807182477,"(75, 1)",AC044_20241210_Final,Li$_{1.9}$Zn$_{0.9}$Zr$_{0.07}$Cl$_4$,1.208,6
59,2.547554,184925.8,324342.0,208161.7893932197,380858.8540854082,"(75, 1)",AC044_20241210_Final,Li$_{1.9}$Zn$_{0.9}$Zr$_{0.07}$Cl$_4$,1.208,6
60,2.020474,208726.4,390563.7,234974.0530370431,457626.6419083957,"(75, 1)",AC044_20241210_Final,Li$_{1.9}$Zn$_{0.9}$Zr$_{0.07}$Cl$_4$,1.208,6
61,1.605308,237566.2,468795.6,267190.74918862793,549868.2996208862,"(75, 1)",AC044_20241210_Final,Li$_{1.9}$Zn$_{0.9}$Zr$_{0.07}$Cl$_4$,1.208,6
62,1.273777,273256.4,562481.9,305901.2303438323,660702.8181510029,"(75, 1)",AC044_20241210_Final,Li$_{1.9}$Zn$_{0.9}$Zr$_{0.07}$Cl$_4$,1.208,6
63,1.010237,317201.8,674113.1,352414.42512455786,793877.8744907193,"(75, 1)",AC044_20241210_Final,Li$_{1.9}$Zn$_{0.9}$Zr$_{0.07}$Cl$_4$,1.208,6
64,0.7971939,372314.0,809970.8,408303.0974612188,953896.5528703325,"(75, 1)",AC044_20241210_Final,Li$_{1.9}$Zn$_{0.9}$Zr$_{0.07}$Cl$_4$,1.208,6
65,0.6334459,437818.9,966185.0,475457.0269107224,1146169.6087465025,"(75, 1)",AC044_20241210_Final,Li$_{1.9}$Zn$_{0.9}$Zr$_{0.07}$Cl$_4$,1.208,6
66,0.5029507,517856.7,1151315.0,556146.908311418,1377198.4241458517,"(75, 1)",AC044_20241210_Final,Li$_{1.9}$Zn$_{0.9}$Zr$_{0.07}$Cl$_4$,1.208,6
67,0.3999573,614434.7,1368089.0,653101.1314323561,1654794.840682167,"(75, 1)",AC044_20241210_Final,Li$_{1.9}$Zn$_{0.9}$Zr$_{0.07}$Cl$_4$,1.208,6
68,0.3175813,732173.0,1624868.0,769598.0367890128,1988345.3035209023,"(75, 1)",AC044_20241210_Final,Li$_{1.9}$Zn$_{0.9}$Zr$_{0.07}$Cl$_4$,1.208,6
69,0.2520161,874987.4,1927682.0,909576.7670975542,2389128.247863583,"(75, 1)",AC044_20241210_Final,Li$_{1.9}$Zn$_{0.9}$Zr$_{0.07}$Cl$_4$,1.208,6
