Repository: Maughan-Lab/Li-Zn-Zr-Cl_Halospinels

# Li-Zn-Zr-Cl_Halospinels

Data and information for "From Cation Order to Disorder: Unlocking Ion Transport Pathways in Li−Zn−Zr−Cl Halospinels" (doi: https://doi.org/10.1021/acs.chemmater.6c00461)

Neutron powder diffraction (NPD) collected at beamline BL-11A (POWGEN) at the Spallation Neutron Source at Oak Ridge National Laboratory, including raw data and .txt files with two theta, intensity, calculated fit, and difference are in the NPD directory.

File: EIS/0p1/temp_75_replicate_2_AC044_20241210_Final_Li19Zn09Zr007Cl4.csv
,Frequency,Z real,Z imag,Fit real,Fit imag,Dataset,sample_name,material_name,height,diameter
0,2000039.0,3572.403,12893.38,4863.803415393329,13827.392670866913,"(75, 2)",AC044_20241210_Final,Li$_{1.9}$Zn$_{0.9}$Zr$_{0.07}$Cl$_4$,1.208,6
1,1588711.0,5255.078,16016.66,6628.635134761993,16554.683676586716,"(75, 2)",AC044_20241210_Final,Li$_{1.9}$Zn$_{0.9}$Zr$_{0.07}$Cl$_4$,1.208,6
2,1261992.0,7832.475,19928.75,9022.811980451474,19590.941903492512,"(75, 2)",AC044_20241210_Final,Li$_{1.9}$Zn$_{0.9}$Zr$_{0.07}$Cl$_4$,1.208,6
3,1002539.0,12139.54,23683.54,12209.470654800667,22824.811756295847,"(75, 2)",AC044_20241210_Final,Li$_{1.9}$Zn$_{0.9}$Zr$_{0.07}$Cl$_4$,1.208,6
4,796289.1,15796.89,26684.45,16331.172708863174,26053.02340724477,"(75, 2)",AC044_20241210_Final,Li$_{1.9}$Zn$_{0.9}$Zr$_{0.07}$Cl$_4$,1.208,6
5,632460.9,22944.73,29206.88,21455.045610184134,28974.84486562911,"(75, 2)",AC044_20241210_Final,Li$_{1.9}$Zn$_{0.9}$Zr$_{0.07}$Cl$_4$,1.208,6
6,502382.8,27375.37,30827.51,27506.994811657056,31225.264798968463,"(75, 2)",AC044_20241210_Final,Li$_{1.9}$Zn$_{0.9}$Zr$_{0.07}$Cl$_4$,1.208,6
7,399257.8,34023.6,32090.4,34227.77880205977,32458.49953330356,"(75, 2)",AC044_20241210_Final,Li$_{1.9}$Zn$_{0.9}$Zr$_{0.07}$Cl$_4$,1.208,6
8,316992.2,40279.04,31843.32,41193.109369749494,32460.395953711006,"(75, 2)",AC044_20241210_Final,Li$_{1.9}$Zn$_{0.9}$Zr$_{0.07}$Cl$_4$,1.208,6
9,251835.9,47622.7,29838.39,47911.920976891255,31231.782681460605,"(75, 2)",AC044_20241210_Final,Li$_{1.9}$Zn$_{0.9}$Zr$_{0.07}$Cl$_4$,1.208,6
10,200039.1,54001.78,30101.17,53960.660944886054,28988.211225190364,"(75, 2)",AC044_20241210_Final,Li$_{1.9}$Zn$_{0.9}$Zr$_{0.07}$Cl$_4$,1.208,6
11,159023.4,55824.22,28980.19,59081.18830100719,26076.272819412112,"(75, 2)",AC044_20241210_Final,Li$_{1.9}$Zn$_{0.9}$Zr$_{0.07}$Cl$_4$,1.208,6
12,126210.9,59569.13,19327.94,63200.43318629353,22861.232744437024,"(75, 2)",AC044_20241210_Final,Li$_{1.9}$Zn$_{0.9}$Zr$_{0.07}$Cl$_4$,1.208,6
13,100429.7,65174.0,19668.65,66386.23028757819,19643.79849647401,"(75, 2)",AC044_20241210_Final,Li$_{1.9}$Zn$_{0.9}$Zr$_{0.07}$Cl$_4$,1.208,6
14,79804.69,67583.33,16630.5,68781.52417517522,16627.22116822319,"(75, 2)",AC044_20241210_Final,Li$_{1.9}$Zn$_{0.9}$Zr$_{0.07}$Cl$_4$,1.208,6
15,63398.44,69509.85,14347.69,70549.62574360601,13923.016847278455,"(75, 2)",AC044_20241210_Final,Li$_{1.9}$Zn$_{0.9}$Zr$_{0.07}$Cl$_4$,1.208,6
16,50273.44,71046.3,12374.64,71841.57882159663,11574.01144030004,"(75, 2)",AC044_20241210_Final,Li$_{1.9}$Zn$_{0.9}$Zr$_{0.07}$Cl$_4$,1.208,6
17,39960.94,72209.83,9950.61,72782.47158622305,9579.208812214227,"(75, 2)",AC044_20241210_Final,Li$_{1.9}$Zn$_{0.9}$Zr$_{0.07}$Cl$_4$,1.208,6
18,31757.81,72651.41,8323.111,73469.35369619935,7913.561761182871,"(75, 2)",AC044_20241210_Final,Li$_{1.9}$Zn$_{0.9}$Zr$_{0.07}$Cl$_4$,1.208,6
19,25195.31,73713.66,6566.103,73974.58619411728,6541.355890765172,"(75, 2)",AC044_20241210_Final,Li$_{1.9}$Zn$_{0.9}$Zr$_{0.07}$Cl$_4$,1.208,6
20,20039.06,74024.46,5116.768,74350.86933127636,5424.31052351259,"(75, 2)",AC044_20241210_Final,Li$_{1.9}$Zn$_{0.9}$Zr$_{0.07}$Cl$_4$,1.208,6
21,16054.69,73977.56,4451.395,74636.12432156102,4526.01143652982,"(75, 2)",AC044_20241210_Final,Li$_{1.9}$Zn$_{0.9}$Zr$_{0.07}$Cl$_4$,1.208,6
22,12773.44,74437.16,3791.051,74857.55293449167,3814.049221524161,"(75, 2)",AC044_20241210_Final,Li$_{1.9}$Zn$_{0.9}$Zr$_{0.07}$Cl$_4$,1.208,6
23,9946.65,74284.48,3292.7,75034.76279832218,3260.8316513192817,"(75, 2)",AC044_20241210_Final,Li$_{1.9}$Zn$_{0.9}$Zr$_{0.07}$Cl$_4$,1.208,6
24,7888.72,75226.3,2926.282,75182.0731605478,2843.688272748735,"(75, 2)",AC044_20241210_Final,Li$_{1.9}$Zn$_{0.9}$Zr$_{0.07}$Cl$_4$,1.208,6
25,6288.11,75124.7,2353.562,75310.17718147345,2544.637797756517,"(75, 2)",AC044_20241210_Final,Li$_{1.9}$Zn$_{0.9}$Zr$_{0.07}$Cl$_4$,1.208,6
26,5039.063,75138.23,2617.197,75427.3286871683,2350.0302447103877,"(75, 2)",AC044_20241210_Final,Li$_{1.9}$Zn$_{0.9}$Zr$_{0.07}$Cl$_4$,1.208,6
27,4001.524,75296.71,2560.441,75540.19064351248,2250.18016999684,"(75, 2)",AC044_20241210_Final,Li$_{1.9}$Zn$_{0.9}$Zr$_{0.07}$Cl$_4$,1.208,6
28,3161.337,75472.59,2586.117,75654.44966348363,2239.0522448954016,"(75, 2)",AC044_20241210_Final,Li$_{1.9}$Zn$_{0.9}$Zr$_{0.07}$Cl$_4$,1.208,6
29,2507.267,75812.2,2121.271,75775.27287473154,2314.0300640651776,"(75, 2)",AC044_20241210_Final,Li$_{1.9}$Zn$_{0.9}$Zr$_{0.07}$Cl$_4$,1.208,6
30,1979.167,75941.26,2409.288,75907.66202126087,2475.783305985985,"(75, 2)",AC044_20241210_Final,Li$_{1.9}$Zn$_{0.9}$Zr$_{0.07}$Cl$_4$,1.208,6
31,1598.011,76127.95,2745.012,76056.74415850776,2728.2410699769944,"(75, 2)",AC044_20241210_Final,Li$_{1.9}$Zn$_{0.9}$Zr$_{0.07}$Cl$_4$,1.208,6
32,1257.622,76369.59,3224.871,76228.0275310454,3078.67679939398,"(75, 2)",AC044_20241210_Final,Li$_{1.9}$Zn$_{0.9}$Zr$_{0.07}$Cl$_4$,1.208,6
33,1004.464,76623.52,3708.646,76427.64402032743,3537.9106251635676,"(75, 2)",AC044_20241210_Final,Li$_{1.9}$Zn$_{0.9}$Zr$_{0.07}$Cl$_4$,1.208,6
34,800.3049,76928.75,4324.933,76662.59495707606,4120.637105729456,"(75, 2)",AC044_20241210_Final,Li$_{1.9}$Zn$_{0.9}$Zr$_{0.07}$Cl$_4$,1.208,6
35,631.0096,77318.78,5094.655,76941.01439453909,4845.889615704922,"(75, 2)",AC044_20241210_Final,Li$_{1.9}$Zn$_{0.9}$Zr$_{0.07}$Cl$_4$,1.208,6
36,498.6702,77786.35,5978.002,77272.46263248342,5737.656779991306,"(75, 2)",AC044_20241210_Final,Li$_{1.9}$Zn$_{0.9}$Zr$_{0.07}$Cl$_4$,1.208,6
37,397.2458,78287.94,6996.876,77668.26253164222,6825.671286819802,"(75, 2)",AC044_20241210_Final,Li$_{1.9}$Zn$_{0.9}$Zr$_{0.07}$Cl$_4$,1.208,6
38,319.6023,78866.95,8146.667,78141.89175364886,8146.39718541878,"(75, 2)",AC044_20241210_Final,Li$_{1.9}$Zn$_{0.9}$Zr$_{0.07}$Cl$_4$,1.208,6
39,251.1161,79582.22,9617.24,78709.44538418391,9744.248506694043,"(75, 2)",AC044_20241210_Final,Li$_{1.9}$Zn$_{0.9}$Zr$_{0.07}$Cl$_4$,1.208,6
40,200.8929,80357.26,11225.99,79390.18539836156,11673.079926566168,"(75, 2)",AC044_20241210_Final,Li$_{1.9}$Zn$_{0.9}$Zr$_{0.07}$Cl$_4$,1.208,6
41,158.0056,81324.64,13333.62,80207.19611218094,13997.999466171916,"(75, 2)",AC044_20241210_Final,Li$_{1.9}$Zn$_{0.9}$Zr$_{0.07}$Cl$_4$,1.208,6
42,126.6892,82393.77,15595.27,81188.16818101086,16797.56419311008,"(75, 2)",AC044_20241210_Final,Li$_{1.9}$Zn$_{0.9}$Zr$_{0.07}$Cl$_4$,1.208,6
43,99.734,83710.51,18511.12,82366.33794321823,20166.432918642626,"(75, 2)",AC044_20241210_Final,Li$_{1.9}$Zn$_{0.9}$Zr$_{0.07}$Cl$_4$,1.208,6
44,79.44915,85334.48,21769.64,83781.61408899001,24218.565415676585,"(75, 2)",AC044_20241210_Final,Li$_{1.9}$Zn$_{0.9}$Zr$_{0.07}$Cl$_4$,1.208,6
45,63.34459,87022.74,25368.33,85481.92992417116,29091.07623632724,"(75, 2)",AC044_20241210_Final,Li$_{1.9}$Zn$_{0.9}$Zr$_{0.07}$Cl$_4$,1.208,6
46,49.86702,88879.84,30639.29,87524.86710126078,34948.87341414919,"(75, 2)",AC044_20241210_Final,Li$_{1.9}$Zn$_{0.9}$Zr$_{0.07}$Cl$_4$,1.208,6
47,39.72458,90853.82,36308.75,89979.60585648546,41990.23894711708,"(75, 2)",AC044_20241210_Final,Li$_{1.9}$Zn$_{0.9}$Zr$_{0.07}$Cl$_4$,1.208,6
48,31.88775,93071.09,42924.46,92929.26782981485,50453.53987488873,"(75, 2)",AC044_20241210_Final,Li$_{1.9}$Zn$_{0.9}$Zr$_{0.07}$Cl$_4$,1.208,6
49,24.93351,96061.9,51864.34,96473.73082519547,60625.29706926159,"(75, 2)",AC044_20241210_Final,Li$_{1.9}$Zn$_{0.9}$Zr$_{0.07}$Cl$_4$,1.208,6
50,19.94681,99221.1,61690.0,100733.01083916207,72849.88484776567,"(75, 2)",AC044_20241210_Final,Li$_{1.9}$Zn$_{0.9}$Zr$_{0.07}$Cl$_4$,1.208,6
51,15.94388,102950.8,73608.27,105851.3258870123,87541.1897549269,"(75, 2)",AC044_20241210_Final,Li$_{1.9}$Zn$_{0.9}$Zr$_{0.07}$Cl$_4$,1.208,6
52,12.40079,107951.5,89939.64,112001.97923626605,105196.62320465599,"(75, 2)",AC044_20241210_Final,Li$_{1.9}$Zn$_{0.9}$Zr$_{0.07}$Cl$_4$,1.208,6
53,9.91015,113370.1,107747.3,119393.22739816015,126413.96238750074,"(75, 2)",AC044_20241210_Final,Li$_{1.9}$Zn$_{0.9}$Zr$_{0.07}$Cl$_4$,1.208,6
54,7.971939,119722.2,128511.8,128275.3315683812,151911.5896174888,"(75, 2)",AC044_20241210_Final,Li$_{1.9}$Zn$_{0.9}$Zr$_{0.07}$Cl$_4$,1.208,6
55,6.351626,127833.1,154551.2,138949.03127674878,182552.81536804087,"(75, 2)",AC044_20241210_Final,Li$_{1.9}$Zn$_{0.9}$Zr$_{0.07}$Cl$_4$,1.208,6
56,5.095109,137448.5,184872.6,151775.72715863638,219375.108521579,"(75, 2)",AC044_20241210_Final,Li$_{1.9}$Zn$_{0.9}$Zr$_{0.07}$Cl$_4$,1.208,6
57,4.040948,149873.2,223126.9,167189.71762884624,263625.22351506434,"(75, 2)",AC044_20241210_Final,Li$_{1.9}$Zn$_{0.9}$Zr$_{0.07}$Cl$_4$,1.208,6
58,3.175813,166045.8,271170.5,185712.90378070698,316801.4137299152,"(75, 2)",AC044_20241210_Final,Li$_{1.9}$Zn$_{0.9}$Zr$_{0.07}$Cl$_4$,1.208,6
59,2.547554,184696.5,324294.8,207972.46040388354,380704.16041020566,"(75, 2)",AC044_20241210_Final,Li$_{1.9}$Zn$_{0.9}$Zr$_{0.07}$Cl$_4$,1.208,6
60,2.020474,208453.8,390530.8,234722.07144335718,457497.1347218276,"(75, 2)",AC044_20241210_Final,Li$_{1.9}$Zn$_{0.9}$Zr$_{0.07}$Cl$_4$,1.208,6
61,1.605308,237250.1,468809.2,266867.4489096188,549780.457050002,"(75, 2)",AC044_20241210_Final,Li$_{1.9}$Zn$_{0.9}$Zr$_{0.07}$Cl$_4$,1.208,6
62,1.273777,272884.5,562547.7,305496.9992826482,660678.7340048242,"(75, 2)",AC044_20241210_Final,Li$_{1.9}$Zn$_{0.9}$Zr$_{0.07}$Cl$_4$,1.208,6
63,1.010237,316774.0,674272.9,351918.6757403511,793946.853962416,"(75, 2)",AC044_20241210_Final,Li$_{1.9}$Zn$_{0.9}$Zr$_{0.07}$Cl$_4$,1.208,6
64,0.7971939,371834.4,810243.8,407704.26398696436,954097.1232543158,"(75, 2)",AC044_20241210_Final,Li$_{1.9}$Zn$_{0.9}$Zr$_{0.07}$Cl$_4$,1.208,6
65,0.6334459,437263.8,966596.0,474742.6011500936,1146552.0476888742,"(75, 2)",AC044_20241210_Final,Li$_{1.9}$Zn$_{0.9}$Zr$_{0.07}$Cl$_4$,1.208,6
66,0.5029507,517232.6,1151911.0,555303.529678532,1377827.9324111028,"(75, 2)",AC044_20241210_Final,Li$_{1.9}$Zn$_{0.9}$Zr$_{0.07}$Cl$_4$,1.208,6
67,0.3999573,613717.1,1368992.0,652114.7516479082,1655755.5165821114,"(75, 2)",AC044_20241210_Final,Li$_{1.9}$Zn$_{0.9}$Zr$_{0.07}$Cl$_4$,1.208,6
68,0.3175813,731404.6,1626039.0,768454.185674369,1989745.113316901,"(75, 2)",AC044_20241210_Final,Li$_{1.9}$Zn$_{0.9}$Zr$_{0.07}$Cl$_4$,1.208,6
69,0.2520161,874115.3,1929111.0,908260.9535372184,2391105.232217371,"(75, 2)",AC044_20241210_Final,Li$_{1.9}$Zn$_{0.9}$Zr$_{0.07}$Cl$_4$,1.208,6

File: EIS/0p1/temp_75_replicate_3_AC044_20241210_Final_Li19Zn09Zr007Cl4.csv
,Frequency,Z real,Z imag,Fit real,Fit imag,Dataset,sample_name,material_name,height,diameter
0,2000039.0,3579.577,12801.47,4579.685597054284,14218.830760595944,"(75, 3)",AC044_20241210_Final,Li$_{1.9}$Zn$_{0.9}$Zr$_{0.07}$Cl$_4$,1.208,6
1,1588711.0,5092.134,16664.78,6379.571842282567,17116.780024444808,"(75, 3)",AC044_20241210_Final,Li$_{1.9}$Zn$_{0.9}$Zr$_{0.07}$Cl$_4$,1.208,6
2,1261992.0,7904.677,19757.22,8865.891630003536,20353.532228553082,"(75, 3)",AC044_20241210_Final,Li$_{1.9}$Zn$_{0.9}$Zr$_{0.07}$Cl$_4$,1.208,6
3,1002539.0,11203.96,23383.97,12225.837580081548,23799.013496437972,"(75, 3)",AC044_20241210_Final,Li$_{1.9}$Zn$_{0.9}$Zr$_{0.07}$Cl$_4$,1.208,6
4,796289.1,15681.46,26969.13,16620.09594990877,27212.81375774881,"(75, 3)",AC044_20241210_Final,Li$_{1.9}$Zn$_{0.9}$Zr$_{0.07}$Cl$_4$,1.208,6
5,632460.9,21491.42,29907.85,22113.38321688497,30239.735316646766,"(75, 3)",AC044_20241210_Final,Li$_{1.9}$Zn$_{0.9}$Zr$_{0.07}$Cl$_4$,1.208,6
6,502382.8,26682.14,32656.72,28593.60561138478,32457.311940407617,"(75, 3)",AC044_20241210_Final,Li$_{1.9}$Zn$_{0.9}$Zr$_{0.07}$Cl$_4$,1.208,6
7,399257.8,35010.23,32187.82,35726.119753308885,33487.153423861,"(75, 3)",AC044_20241210_Final,Li$_{1.9}$Zn$_{0.9}$Zr$_{0.07}$Cl$_4$,1.208,6
8,316992.2,39763.71,32598.38,42997.00266354122,33133.3251130511,"(75, 3)",AC044_20241210_Final,Li$_{1.9}$Zn$_{0.9}$Zr$_{0.07}$Cl$_4$,1.208,6
9,251835.9,47714.41,30105.03,49851.15267947538,31466.253180055126,"(75, 3)",AC044_20241210_Final,Li$_{1.9}$Zn$_{0.9}$Zr$_{0.07}$Cl$_4$,1.208,6
10,200039.1,56845.32,30587.56,55854.501471796895,28791.78121382342,"(75, 3)",AC044_20241210_Final,Li$_{1.9}$Zn$_{0.9}$Zr$_{0.07}$Cl$_4$,1.208,6
11,159023.4,61220.45,21503.07,60787.754758805335,25528.42734473373,"(75, 3)",AC044_20241210_Final,Li$_{1.9}$Zn$_{0.9}$Zr$_{0.07}$Cl$_4$,1.208,6
12,126210.9,66271.38,19559.21,64638.8579006042,22074.63639175496,"(75, 3)",AC044_20241210_Final,Li$_{1.9}$Zn$_{0.9}$Zr$_{0.07}$Cl$_4$,1.208,6
13,100429.7,64615.56,19403.49,67531.95744495126,18729.249271145643,"(75, 3)",AC044_20241210_Final,Li$_{1.9}$Zn$_{0.9}$Zr$_{0.07}$Cl$_4$,1.208,6
14,79804.69,67567.67,16443.45,69648.43714703395,15673.95333071962,"(75, 3)",AC044_20241210_Final,Li$_{1.9}$Zn$_{0.9}$Zr$_{0.07}$Cl$_4$,1.208,6
15,63398.44,69334.77,13777.55,71171.50503081262,12993.27360712189,"(75, 3)",AC044_20241210_Final,Li$_{1.9}$Zn$_{0.9}$Zr$_{0.07}$Cl$_4$,1.208,6
16,50273.44,70818.98,11839.55,72258.64537801797,10705.882593515133,"(75, 3)",AC044_20241210_Final,Li$_{1.9}$Zn$_{0.9}$Zr$_{0.07}$Cl$_4$,1.208,6
17,39960.94,72097.08,9858.32,73033.63285529436,8792.449218523054,"(75, 3)",AC044_20241210_Final,Li$_{1.9}$Zn$_{0.9}$Zr$_{0.07}$Cl$_4$,1.208,6
18,31757.81,73042.02,8707.822,73588.67215962501,7215.412141966082,"(75, 3)",AC044_20241210_Final,Li$_{1.9}$Zn$_{0.9}$Zr$_{0.07}$Cl$_4$,1.208,6
19,25195.31,72850.22,6307.534,73990.27019289075,5931.212411319404,"(75, 3)",AC044_20241210_Final,Li$_{1.9}$Zn$_{0.9}$Zr$_{0.07}$Cl$_4$,1.208,6
20,20039.06,74080.13,5299.246,74285.5321904854,4897.0681919646,"(75, 3)",AC044_20241210_Final,Li$_{1.9}$Zn$_{0.9}$Zr$_{0.07}$Cl$_4$,1.208,6
21,16054.69,74271.02,4791.437,74507.5553530213,4074.2910957559025,"(75, 3)",AC044_20241210_Final,Li$_{1.9}$Zn$_{0.9}$Zr$_{0.07}$Cl$_4$,1.208,6
22,12773.44,74532.2,3859.497,74679.60395010041,3429.6014357341455,"(75, 3)",AC044_20241210_Final,Li$_{1.9}$Zn$_{0.9}$Zr$_{0.07}$Cl$_4$,1.208,6
23,9946.65,74636.63,2991.284,74818.17044463557,2935.3765003184235,"(75, 3)",AC044_20241210_Final,Li$_{1.9}$Zn$_{0.9}$Zr$_{0.07}$Cl$_4$,1.208,6
24,7888.72,74958.36,3079.845,74935.15309653,2569.3862452625503,"(75, 3)",AC044_20241210_Final,Li$_{1.9}$Zn$_{0.9}$Zr$_{0.07}$Cl$_4$,1.208,6
25,6288.11,74976.44,2523.257,75039.38158201922,2314.3277284982605,"(75, 3)",AC044_20241210_Final,Li$_{1.9}$Zn$_{0.9}$Zr$_{0.07}$Cl$_4$,1.208,6
26,5039.063,75166.65,2620.209,75137.68156694966,2157.3247668580934,"(75, 3)",AC044_20241210_Final,Li$_{1.9}$Zn$_{0.9}$Zr$_{0.07}$Cl$_4$,1.208,6
27,4001.524,75330.8,2555.154,75235.62246535782,2089.4771621709924,"(75, 3)",AC044_20241210_Final,Li$_{1.9}$Zn$_{0.9}$Zr$_{0.07}$Cl$_4$,1.208,6
28,3161.337,75497.69,2578.071,75338.05248579636,2105.499276642557,"(75, 3)",AC044_20241210_Final,Li$_{1.9}$Zn$_{0.9}$Zr$_{0.07}$Cl$_4$,1.208,6
29,2507.267,75846.43,2116.532,75449.49436851735,2203.4648197555866,"(75, 3)",AC044_20241210_Final,Li$_{1.9}$Zn$_{0.9}$Zr$_{0.07}$Cl$_4$,1.208,6
30,1979.167,76009.15,2398.533,75574.45313820473,2384.663964665342,"(75, 3)",AC044_20241210_Final,Li$_{1.9}$Zn$_{0.9}$Zr$_{0.07}$Cl$_4$,1.208,6
31,1598.011,76160.82,2744.314,75717.67193467953,2653.574908053336,"(75, 3)",AC044_20241210_Final,Li$_{1.9}$Zn$_{0.9}$Zr$_{0.07}$Cl$_4$,1.208,6
32,1257.622,76409.3,3194.177,75884.361760309,3017.9516959356,"(75, 3)",AC044_20241210_Final,Li$_{1.9}$Zn$_{0.9}$Zr$_{0.07}$Cl$_4$,1.208,6
33,1004.464,76651.77,3704.266,76080.42436103923,3489.0319195915595,"(75, 3)",AC044_20241210_Final,Li$_{1.9}$Zn$_{0.9}$Zr$_{0.07}$Cl$_4$,1.208,6
34,800.3049,76956.13,4304.952,76312.68337697753,4081.870889640198,"(75, 3)",AC044_20241210_Final,Li$_{1.9}$Zn$_{0.9}$Zr$_{0.07}$Cl$_4$,1.208,6
35,631.0096,77353.48,5081.187,76589.13661547552,4815.812716964877,"(75, 3)",AC044_20241210_Final,Li$_{1.9}$Zn$_{0.9}$Zr$_{0.07}$Cl$_4$,1.208,6
36,498.6702,77798.86,5973.437,76919.24131545734,5715.113215099252,"(75, 3)",AC044_20241210_Final,Li$_{1.9}$Zn$_{0.9}$Zr$_{0.07}$Cl$_4$,1.208,6
37,397.2458,78309.22,6986.699,77314.24426477555,6809.734686958252,"(75, 3)",AC044_20241210_Final,Li$_{1.9}$Zn$_{0.9}$Zr$_{0.07}$Cl$_4$,1.208,6
38,319.6023,78866.61,8135.053,77787.56940830387,8136.338559288608,"(75, 3)",AC044_20241210_Final,Li$_{1.9}$Zn$_{0.9}$Zr$_{0.07}$Cl$_4$,1.208,6
39,251.1161,79615.19,9625.39,78355.27704000879,9739.508635373915,"(75, 3)",AC044_20241210_Final,Li$_{1.9}$Zn$_{0.9}$Zr$_{0.07}$Cl$_4$,1.208,6
40,200.8929,80344.32,11237.16,79036.61077073777,11673.245657213854,"(75, 3)",AC044_20241210_Final,Li$_{1.9}$Zn$_{0.9}$Zr$_{0.07}$Cl$_4$,1.208,6
41,158.0056,81335.75,13279.71,79854.65121920893,14002.783159125343,"(75, 3)",AC044_20241210_Final,Li$_{1.9}$Zn$_{0.9}$Zr$_{0.07}$Cl$_4$,1.208,6
42,126.6892,82401.48,15567.67,80837.09884257984,16806.78556489206,"(75, 3)",AC044_20241210_Final,Li$_{1.9}$Zn$_{0.9}$Zr$_{0.07}$Cl$_4$,1.208,6
43,99.734,83667.72,18496.01,82017.21259783072,20180.002499931416,"(75, 3)",AC044_20241210_Final,Li$_{1.9}$Zn$_{0.9}$Zr$_{0.07}$Cl$_4$,1.208,6
44,79.44915,85336.98,21745.9,83434.93633453408,24236.468799280407,"(75, 3)",AC044_20241210_Final,Li$_{1.9}$Zn$_{0.9}$Zr$_{0.07}$Cl$_4$,1.208,6
45,63.34459,87011.48,26006.36,85138.25112906226,29113.358217428584,"(75, 3)",AC044_20241210_Final,Li$_{1.9}$Zn$_{0.9}$Zr$_{0.07}$Cl$_4$,1.208,6
46,49.86702,88720.49,30547.47,87184.79938642982,34975.62101542131,"(75, 3)",AC044_20241210_Final,Li$_{1.9}$Zn$_{0.9}$Zr$_{0.07}$Cl$_4$,1.208,6
47,39.72458,90828.95,36259.67,89643.83571189144,42021.56216584491,"(75, 3)",AC044_20241210_Final,Li$_{1.9}$Zn$_{0.9}$Zr$_{0.07}$Cl$_4$,1.208,6
48,31.88775,93076.68,42797.56,92598.57059757422,50489.54877755718,"(75, 3)",AC044_20241210_Final,Li$_{1.9}$Zn$_{0.9}$Zr$_{0.07}$Cl$_4$,1.208,6
49,24.93351,96023.9,51817.61,96148.98625147033,60666.07357867261,"(75, 3)",AC044_20241210_Final,Li$_{1.9}$Zn$_{0.9}$Zr$_{0.07}$Cl$_4$,1.208,6
50,19.94681,99185.6,61622.75,100415.21986514323,72895.44720322776,"(75, 3)",AC044_20241210_Final,Li$_{1.9}$Zn$_{0.9}$Zr$_{0.07}$Cl$_4$,1.208,6
51,15.94388,102872.9,73550.86,105541.62881195536,87591.4471584024,"(75, 3)",AC044_20241210_Final,Li$_{1.9}$Zn$_{0.9}$Zr$_{0.07}$Cl$_4$,1.208,6
52,12.40079,107841.4,89893.12,111701.6753384211,105251.31757137933,"(75, 3)",AC044_20241210_Final,Li$_{1.9}$Zn$_{0.9}$Zr$_{0.07}$Cl$_4$,1.208,6
53,9.91015,113267.9,107665.4,119103.79603765835,126472.5933692704,"(75, 3)",AC044_20241210_Final,Li$_{1.9}$Zn$_{0.9}$Zr$_{0.07}$Cl$_4$,1.208,6
54,7.971939,119593.7,128415.3,127998.45471375075,151973.31812439594,"(75, 3)",AC044_20241210_Final,Li$_{1.9}$Zn$_{0.9}$Zr$_{0.07}$Cl$_4$,1.208,6
55,6.351626,127705.2,154451.5,138686.6172863787,182616.33963506864,"(75, 3)",AC044_20241210_Final,Li$_{1.9}$Zn$_{0.9}$Zr$_{0.07}$Cl$_4$,1.208,6
56,5.095109,137278.8,184766.0,151529.93550104022,219438.50529498936,"(75, 3)",AC044_20241210_Final,Li$_{1.9}$Zn$_{0.9}$Zr$_{0.07}$Cl$_4$,1.208,6
57,4.040948,149769.6,223064.0,166962.984029544,263685.7451015479,"(75, 3)",AC044_20241210_Final,Li$_{1.9}$Zn$_{0.9}$Zr$_{0.07}$Cl$_4$,1.208,6
58,3.175813,165775.6,271055.4,185507.96502457315,316855.2293750129,"(75, 3)",AC044_20241210_Final,Li$_{1.9}$Zn$_{0.9}$Zr$_{0.07}$Cl$_4$,1.208,6
59,2.547554,184451.9,324228.3,207792.37768186524,380746.02764792653,"(75, 3)",AC044_20241210_Final,Li$_{1.9}$Zn$_{0.9}$Zr$_{0.07}$Cl$_4$,1.208,6
60,2.020474,208165.5,390502.5,234570.25068892195,457519.9828372353,"(75, 3)",AC044_20241210_Final,Li$_{1.9}$Zn$_{0.9}$Zr$_{0.07}$Cl$_4$,1.208,6
61,1.605308,236917.2,468818.3,266747.6559947776,549774.8604640687,"(75, 3)",AC044_20241210_Final,Li$_{1.9}$Zn$_{0.9}$Zr$_{0.07}$Cl$_4$,1.208,6
62,1.273777,272496.5,562629.5,305413.36720040126,660632.2480334503,"(75, 3)",AC044_20241210_Final,Li$_{1.9}$Zn$_{0.9}$Zr$_{0.07}$Cl$_4$,1.208,6
63,1.010237,316331.4,674432.7,351875.6999455077,793843.1787826054,"(75, 3)",AC044_20241210_Final,Li$_{1.9}$Zn$_{0.9}$Zr$_{0.07}$Cl$_4$,1.208,6
64,0.7971939,371313.5,810527.9,407706.780845032,953915.0537396685,"(75, 3)",AC044_20241210_Final,Li$_{1.9}$Zn$_{0.9}$Zr$_{0.07}$Cl$_4$,1.208,6
65,0.6334459,436681.4,967020.0,474795.74288514076,1146264.1566975159,"(75, 3)",AC044_20241210_Final,Li$_{1.9}$Zn$_{0.9}$Zr$_{0.07}$Cl$_4$,1.208,6
66,0.5029507,516594.3,1152547.0,555412.6472294158,1377398.9226848755,"(75, 3)",AC044_20241210_Final,Li$_{1.9}$Zn$_{0.9}$Zr$_{0.07}$Cl$_4$,1.208,6
67,0.3999573,612981.1,1369814.0,652285.2943308372,1655140.1611106696,"(75, 3)",AC044_20241210_Final,Li$_{1.9}$Zn$_{0.9}$Zr$_{0.07}$Cl$_4$,1.208,6
68,0.3175813,730581.7,1627246.0,768691.5233751648,1988885.685177796,"(75, 3)",AC044_20241210_Final,Li$_{1.9}$Zn$_{0.9}$Zr$_{0.07}$Cl$_4$,1.208,6
69,0.2520161,873221.4,1930783.0,908570.1231534388,2389928.301719229,"(75, 3)",AC044_20241210_Final,Li$_{1.9}$Zn$_{0.9}$Zr$_{0.07}$Cl$_4$,1.208,6

File: EIS/0p1/temp_85_replicate_1_AC044_20241210_Final_Li19Zn09Zr007Cl4.csv
,Frequency,Z real,Z imag,Fit real,Fit imag,Dataset,sample_name,material_name,height,diameter
0,2000039.0,4414.056,12145.62,5421.811640223642,11462.329754879072,"(85, 1)",AC044_20241210_Final,Li$_{1.9}$Zn$_{0.9}$Zr$_{0.07}$Cl$_4$,1.208,6
1,1588711.0,6731.727,14392.48,7330.68257386881,13306.894121265408,"(85, 1)",AC044_20241210_Final,Li$_{1.9}$Zn$_{0.9}$Zr$_{0.07}$Cl$_4$,1.208,6
2,1261992.0,9864.23,15945.71,9783.519010700224,15116.752769950985,"(85, 1)",AC044_20241210_Final,Li$_{1.9}$Zn$_{0.9}$Zr$_{0.07}$Cl$_4$,1.208,6
3,1002539.0,13568.41,17348.69,12804.718260256763,16710.358870721328,"(85, 1)",AC044_20241210_Final,Li$_{1.9}$Zn$_{0.9}$Zr$_{0.07}$Cl$_4$,1.208,6
4,796289.1,17579.16,18324.22,16330.868268671036,17877.2119160436,"(85, 1)",AC044_20241210_Final,Li$_{1.9}$Zn$_{0.9}$Zr$_{0.07}$Cl$_4$,1.208,6
5,632460.9,21124.04,18222.23,20191.54922842927,18431.021466942904,"(85, 1)",AC044_20241210_Final,Li$_{1.9}$Zn$_{0.9}$Zr$_{0.07}$Cl$_4$,1.208,6
6,502382.8,24122.29,17560.81,24130.788302665467,18273.687692743297,"(85, 1)",AC044_20241210_Final,Li$_{1.9}$Zn$_{0.9}$Zr$_{0.07}$Cl$_4$,1.208,6
7,399257.8,28019.82,16590.87,27870.896028999505,17434.50733882327,"(85, 1)",AC044_20241210_Final,Li$_{1.9}$Zn$_{0.9}$Zr$_{0.07}$Cl$_4$,1.208,6
8,316992.2,31736.04,14718.71,31188.191685910377,16058.14614887733,"(85, 1)",AC044_20241210_Final,Li$_{1.9}$Zn$_{0.9}$Zr$_{0.07}$Cl$_4$,1.208,6
9,251835.9,33610.19,13455.99,33959.980290452615,14349.803481399134,"(85, 1)",AC044_20241210_Final,Li$_{1.9}$Zn$_{0.9}$Zr$_{0.07}$Cl$_4$,1.208,6
10,200039.1,37959.71,12755.25,36165.925058574474,12512.341656901284,"(85, 1)",AC044_20241210_Final,Li$_{1.9}$Zn$_{0.9}$Zr$_{0.07}$Cl$_4$,1.208,6
11,159023.4,35695.02,12757.76,37857.786617915706,10704.982351636458,"(85, 1)",AC044_20241210_Final,Li$_{1.9}$Zn$_{0.9}$Zr$_{0.07}$Cl$_4$,1.208,6
12,126210.9,40383.57,13205.33,39122.02134932169,9030.543250211029,"(85, 1)",AC044_20241210_Final,Li$_{1.9}$Zn$_{0.9}$Zr$_{0.07}$Cl$_4$,1.208,6
13,100429.7,38929.64,7096.945,40051.221718191,7542.04707043197,"(85, 1)",AC044_20241210_Final,Li$_{1.9}$Zn$_{0.9}$Zr$_{0.07}$Cl$_4$,1.208,6
14,79804.69,39589.16,5664.315,40728.30399258381,6256.751666417119,"(85, 1)",AC044_20241210_Final,Li$_{1.9}$Zn$_{0.9}$Zr$_{0.07}$Cl$_4$,1.208,6
15,63398.44,40111.62,4792.59,41220.625976543015,5169.892345596154,"(85, 1)",AC044_20241210_Final,Li$_{1.9}$Zn$_{0.9}$Zr$_{0.07}$Cl$_4$,1.208,6
16,50273.44,40363.73,4208.699,41579.807015883474,4265.112208194274,"(85, 1)",AC044_20241210_Final,Li$_{1.9}$Zn$_{0.9}$Zr$_{0.07}$Cl$_4$,1.208,6
17,39960.94,40517.84,3386.628,41844.02440999945,3521.3094145278283,"(85, 1)",AC044_20241210_Final,Li$_{1.9}$Zn$_{0.9}$Zr$_{0.07}$Cl$_4$,1.208,6
18,31757.81,40967.99,2874.693,42040.93497330618,2916.67561825855,"(85, 1)",AC044_20241210_Final,Li$_{1.9}$Zn$_{0.9}$Zr$_{0.07}$Cl$_4$,1.208,6
19,25195.31,41323.64,2104.444,42190.37218954953,2430.8422955828773,"(85, 1)",AC044_20241210_Final,Li$_{1.9}$Zn$_{0.9}$Zr$_{0.07}$Cl$_4$,1.208,6
20,20039.06,41093.43,1756.156,42306.53486391623,2045.8688444246218,"(85, 1)",AC044_20241210_Final,Li$_{1.9}$Zn$_{0.9}$Zr$_{0.07}$Cl$_4$,1.208,6
21,16054.69,41260.27,1531.043,42399.64847741512,1746.5741173967613,"(85, 1)",AC044_20241210_Final,Li$_{1.9}$Zn$_{0.9}$Zr$_{0.07}$Cl$_4$,1.208,6
22,12773.44,41323.01,1442.719,42477.180157473296,1520.5254672443966,"(85, 1)",AC044_20241210_Final,Li$_{1.9}$Zn$_{0.9}$Zr$_{0.07}$Cl$_4$,1.208,6
23,9946.65,41694.58,1513.994,42544.709629786346,1357.870802048429,"(85, 1)",AC044_20241210_Final,Li$_{1.9}$Zn$_{0.9}$Zr$_{0.07}$Cl$_4$,1.208,6
24,7888.72,41486.29,1432.204,42606.54874101204,1251.11831114028,"(85, 1)",AC044_20241210_Final,Li$_{1.9}$Zn$_{0.9}$Zr$_{0.07}$Cl$_4$,1.208,6
25,6288.11,41636.72,1155.394,42666.18339667589,1194.9204297789934,"(85, 1)",AC044_20241210_Final,Li$_{1.9}$Zn$_{0.9}$Zr$_{0.07}$Cl$_4$,1.208,6
26,5039.063,41675.61,1247.096,42726.59325993323,1185.8912042888874,"(85, 1)",AC044_20241210_Final,Li$_{1.9}$Zn$_{0.9}$Zr$_{0.07}$Cl$_4$,1.208,6
27,4001.524,41761.11,1308.757,42790.48936102607,1222.4712819934903,"(85, 1)",AC044_20241210_Final,Li$_{1.9}$Zn$_{0.9}$Zr$_{0.07}$Cl$_4$,1.208,6
28,3161.337,41856.91,1407.478,42860.498319742415,1304.8471161867096,"(85, 1)",AC044_20241210_Final,Li$_{1.9}$Zn$_{0.9}$Zr$_{0.07}$Cl$_4$,1.208,6
29,2507.267,42061.7,1228.084,42939.3136903517,1434.9275479959779,"(85, 1)",AC044_20241210_Final,Li$_{1.9}$Zn$_{0.9}$Zr$_{0.07}$Cl$_4$,1.208,6
30,1979.167,42150.25,1480.208,43029.82928895441,1616.3799055362963,"(85, 1)",AC044_20241210_Final,Li$_{1.9}$Zn$_{0.9}$Zr$_{0.07}$Cl$_4$,1.208,6
31,1598.011,42271.4,1743.969,43135.26560212055,1854.728130095752,"(85, 1)",AC044_20241210_Final,Li$_{1.9}$Zn$_{0.9}$Zr$_{0.07}$Cl$_4$,1.208,6
32,1257.622,42427.02,2093.771,43259.29798418083,2157.516644281605,"(85, 1)",AC044_20241210_Final,Li$_{1.9}$Zn$_{0.9}$Zr$_{0.07}$Cl$_4$,1.208,6
33,1004.464,42592.4,2473.15,43406.193947879605,2534.5454323709732,"(85, 1)",AC044_20241210_Final,Li$_{1.9}$Zn$_{0.9}$Zr$_{0.07}$Cl$_4$,1.208,6
34,800.3049,42800.21,2927.346,43580.96617408969,2998.183980516442,"(85, 1)",AC044_20241210_Final,Li$_{1.9}$Zn$_{0.9}$Zr$_{0.07}$Cl$_4$,1.208,6
35,631.0096,43056.38,3477.244,43789.547734641164,3563.774290172603,"(85, 1)",AC044_20241210_Final,Li$_{1.9}$Zn$_{0.9}$Zr$_{0.07}$Cl$_4$,1.208,6
36,498.6702,43357.04,4123.053,44038.99632773417,4250.136157419335,"(85, 1)",AC044_20241210_Final,Li$_{1.9}$Zn$_{0.9}$Zr$_{0.07}$Cl$_4$,1.208,6
37,397.2458,43694.66,4863.538,44337.73500608929,5080.191369406726,"(85, 1)",AC044_20241210_Final,Li$_{1.9}$Zn$_{0.9}$Zr$_{0.07}$Cl$_4$,1.208,6
38,319.6023,44067.71,5689.616,44695.83790820161,6081.727503914706,"(85, 1)",AC044_20241210_Final,Li$_{1.9}$Zn$_{0.9}$Zr$_{0.07}$Cl$_4$,1.208,6
39,251.1161,44551.7,6768.455,45125.37088484815,7288.32675411733,"(85, 1)",AC044_20241210_Final,Li$_{1.9}$Zn$_{0.9}$Zr$_{0.07}$Cl$_4$,1.208,6
40,200.8929,45069.28,7958.654,45640.79867105827,8740.49079178219,"(85, 1)",AC044_20241210_Final,Li$_{1.9}$Zn$_{0.9}$Zr$_{0.07}$Cl$_4$,1.208,6
41,158.0056,45717.68,9459.964,46259.47243272679,10486.99931365193,"(85, 1)",AC044_20241210_Final,Li$_{1.9}$Zn$_{0.9}$Zr$_{0.07}$Cl$_4$,1.208,6
42,126.6892,46408.14,11142.03,47002.21418058771,12586.547809576905,"(85, 1)",AC044_20241210_Final,Li$_{1.9}$Zn$_{0.9}$Zr$_{0.07}$Cl$_4$,1.208,6
43,99.734,47264.04,13304.01,47894.01777556355,15109.719512364274,"(85, 1)",AC044_20241210_Final,Li$_{1.9}$Zn$_{0.9}$Zr$_{0.07}$Cl$_4$,1.208,6
44,79.44915,48322.88,15780.65,48964.89015300502,18141.357755393416,"(85, 1)",AC044_20241210_Final,Li$_{1.9}$Zn$_{0.9}$Zr$_{0.07}$Cl$_4$,1.208,6
45,63.34459,49500.83,18655.84,50250.86109751874,21783.41845420277,"(85, 1)",AC044_20241210_Final,Li$_{1.9}$Zn$_{0.9}$Zr$_{0.07}$Cl$_4$,1.208,6
46,49.86702,50668.04,22504.24,51795.19556131077,26158.39859676645,"(85, 1)",AC044_20241210_Final,Li$_{1.9}$Zn$_{0.9}$Zr$_{0.07}$Cl$_4$,1.208,6
47,39.72458,52095.0,26781.87,53649.849326436175,31413.456018447232,"(85, 1)",AC044_20241210_Final,Li$_{1.9}$Zn$_{0.9}$Zr$_{0.07}$Cl$_4$,1.208,6
48,31.88775,53735.05,31787.84,55877.216993203314,37725.359004415295,"(85, 1)",AC044_20241210_Final,Li$_{1.9}$Zn$_{0.9}$Zr$_{0.07}$Cl$_4$,1.208,6
49,24.93351,55880.37,38613.32,58552.231107910426,45306.43218777841,"(85, 1)",AC044_20241210_Final,Li$_{1.9}$Zn$_{0.9}$Zr$_{0.07}$Cl$_4$,1.208,6
50,19.94681,58224.98,46127.85,61764.88305342694,54411.69873555654,"(85, 1)",AC044_20241210_Final,Li$_{1.9}$Zn$_{0.9}$Zr$_{0.07}$Cl$_4$,1.208,6
51,15.94388,61049.13,55209.73,65623.25051292198,65347.4590650285,"(85, 1)",AC044_20241210_Final,Li$_{1.9}$Zn$_{0.9}$Zr$_{0.07}$Cl$_4$,1.208,6
52,12.40079,64945.13,67601.66,70257.13335736221,78481.59466418248,"(85, 1)",AC044_20241210_Final,Li$_{1.9}$Zn$_{0.9}$Zr$_{0.07}$Cl$_4$,1.208,6
53,9.91015,69186.38,81043.02,75822.42027437904,94255.94362813217,"(85, 1)",AC044_20241210_Final,Li$_{1.9}$Zn$_{0.9}$Zr$_{0.07}$Cl$_4$,1.208,6
54,7.971939,74192.41,96645.9,82506.3330381811,113201.16422104186,"(85, 1)",AC044_20241210_Final,Li$_{1.9}$Zn$_{0.9}$Zr$_{0.07}$Cl$_4$,1.208,6
55,6.351626,80624.19,116119.6,90533.72484426422,135954.58647517065,"(85, 1)",AC044_20241210_Final,Li$_{1.9}$Zn$_{0.9}$Zr$_{0.07}$Cl$_4$,1.208,6
56,5.095109,88256.51,138684.3,100174.64459192005,163281.65236102705,"(85, 1)",AC044_20241210_Final,Li$_{1.9}$Zn$_{0.9}$Zr$_{0.07}$Cl$_4$,1.208,6
57,4.040948,98124.5,167034.9,111753.42158481432,196101.66578707393,"(85, 1)",AC044_20241210_Final,Li$_{1.9}$Zn$_{0.9}$Zr$_{0.07}$Cl$_4$,1.208,6
58,3.175813,110794.0,202413.8,125659.5762678482,235518.7186752978,"(85, 1)",AC044_20241210_Final,Li$_{1.9}$Zn$_{0.9}$Zr$_{0.07}$Cl$_4$,1.208,6
59,2.547554,125402.1,241409.0,142360.9240477751,282858.8334878371,"(85, 1)",AC044_20241210_Final,Li$_{1.9}$Zn$_{0.9}$Zr$_{0.07}$Cl$_4$,1.208,6
60,2.020474,143737.4,289672.8,162419.3130221432,339714.5717076532,"(85, 1)",AC044_20241210_Final,Li$_{1.9}$Zn$_{0.9}$Zr$_{0.07}$Cl$_4$,1.208,6
61,1.605308,166230.2,346919.6,186509.52504798747,407998.60893820383,"(85, 1)",AC044_20241210_Final,Li$_{1.9}$Zn$_{0.9}$Zr$_{0.07}$Cl$_4$,1.208,6
62,1.273777,193668.7,415001.5,215441.97599910406,490008.07893258217,"(85, 1)",AC044_20241210_Final,Li$_{1.9}$Zn$_{0.9}$Zr$_{0.07}$Cl$_4$,1.208,6
63,1.010237,227248.3,495889.7,250189.97886868648,588501.8511392804,"(85, 1)",AC044_20241210_Final,Li$_{1.9}$Zn$_{0.9}$Zr$_{0.07}$Cl$_4$,1.208,6
64,0.7971939,269101.8,594049.1,291922.48687213747,706793.3414469224,"(85, 1)",AC044_20241210_Final,Li$_{1.9}$Zn$_{0.9}$Zr$_{0.07}$Cl$_4$,1.208,6
65,0.6334459,318582.1,706604.3,342043.41805681126,848861.9783610123,"(85, 1)",AC044_20241210_Final,Li$_{1.9}$Zn$_{0.9}$Zr$_{0.07}$Cl$_4$,1.208,6
66,0.5029507,378719.8,839734.6,402238.884333033,1019487.0744310109,"(85, 1)",AC044_20241210_Final,Li$_{1.9}$Zn$_{0.9}$Zr$_{0.07}$Cl$_4$,1.208,6
67,0.3999573,450847.5,995248.0,474533.91375234065,1224408.6064784485,"(85, 1)",AC044_20241210_Final,Li$_{1.9}$Zn$_{0.9}$Zr$_{0.07}$Cl$_4$,1.208,6
68,0.3175813,538354.4,1179132.0,561360.5742199961,1470520.3134125085,"(85, 1)",AC044_20241210_Final,Li$_{1.9}$Zn$_{0.9}$Zr$_{0.07}$Cl$_4$,1.208,6
69,0.2520161,643975.8,1395588.0,665639.7903829786,1766101.607611489,"(85, 1)",AC044_20241210_Final,Li$_{1.9}$Zn$_{0.9}$Zr$_{0.07}$Cl$_4$,1.208,6

File: EIS/0p1/temp_85_replicate_2_AC044_20241210_Final_Li19Zn09Zr007Cl4.csv
,Frequency,Z real,Z imag,Fit real,Fit imag,Dataset,sample_name,material_name,height,diameter
0,2000039.0,4383.472,11974.3,4950.2645372674615,11922.682547915014,"(85, 2)",AC044_20241210_Final,Li$_{1.9}$Zn$_{0.9}$Zr$_{0.07}$Cl$_4$,1.208,6
1,1588711.0,6707.043,14292.07,6967.109175597092,13975.555684112162,"(85, 2)",AC044_20241210_Final,Li$_{1.9}$Zn$_{0.9}$Zr$_{0.07}$Cl$_4$,1.208,6
2,1261992.0,9497.658,16153.26,9628.409539856972,15979.755458169362,"(85, 2)",AC044_20241210_Final,Li$_{1.9}$Zn$_{0.9}$Zr$_{0.07}$Cl$_4$,1.208,6
3,1002539.0,13631.24,17194.21,12960.783049437332,17696.834336491345,"(85, 2)",AC044_20241210_Final,Li$_{1.9}$Zn$_{0.9}$Zr$_{0.07}$Cl$_4$,1.208,6
4,796289.1,17226.66,18388.28,16864.33316810091,18854.58925954168,"(85, 2)",AC044_20241210_Final,Li$_{1.9}$Zn$_{0.9}$Zr$_{0.07}$Cl$_4$,1.208,6
5,632460.9,21319.54,18496.07,21091.42128844625,19231.647755094447,"(85, 2)",AC044_20241210_Final,Li$_{1.9}$Zn$_{0.9}$Zr$_{0.07}$Cl$_4$,1.208,6
6,502382.8,25229.69,17652.04,25294.887697190305,18749.461726951286,"(85, 2)",AC044_20241210_Final,Li$_{1.9}$Zn$_{0.9}$Zr$_{0.07}$Cl$_4$,1.208,6
7,399257.8,28739.63,16446.52,29135.28602549053,17509.303345511733,"(85, 2)",AC044_20241210_Final,Li$_{1.9}$Zn$_{0.9}$Zr$_{0.07}$Cl$_4$,1.208,6
8,316992.2,30882.68,16067.63,32383.25516961362,15745.069408835418,"(85, 2)",AC044_20241210_Final,Li$_{1.9}$Zn$_{0.9}$Zr$_{0.07}$Cl$_4$,1.208,6
9,251835.9,34132.25,13587.24,34957.8712401087,13728.780233219335,"(85, 2)",AC044_20241210_Final,Li$_{1.9}$Zn$_{0.9}$Zr$_{0.07}$Cl$_4$,1.208,6
10,200039.1,38900.72,13970.41,36898.51695380891,11690.641089005243,"(85, 2)",AC044_20241210_Final,Li$_{1.9}$Zn$_{0.9}$Zr$_{0.07}$Cl$_4$,1.208,6
11,159023.4,36864.78,9499.564,38309.07257893535,9784.512775568304,"(85, 2)",AC044_20241210_Final,Li$_{1.9}$Zn$_{0.9}$Zr$_{0.07}$Cl$_4$,1.208,6
12,126210.9,38470.1,9937.92,39309.84651491847,8091.11377945055,"(85, 2)",AC044_20241210_Final,Li$_{1.9}$Zn$_{0.9}$Zr$_{0.07}$Cl$_4$,1.208,6
13,100429.7,38676.68,6983.764,40009.90122303139,6637.870391810084,"(85, 2)",AC044_20241210_Final,Li$_{1.9}$Zn$_{0.9}$Zr$_{0.07}$Cl$_4$,1.208,6
14,79804.69,39474.55,5996.345,40496.64851725809,5419.9676789926,"(85, 2)",AC044_20241210_Final,Li$_{1.9}$Zn$_{0.9}$Zr$_{0.07}$Cl$_4$,1.208,6
15,63398.44,40095.17,5061.073,40835.34153640005,4416.282513971792,"(85, 2)",AC044_20241210_Final,Li$_{1.9}$Zn$_{0.9}$Zr$_{0.07}$Cl$_4$,1.208,6
16,50273.44,40488.53,4276.276,41072.65825552733,3599.498815602791,"(85, 2)",AC044_20241210_Final,Li$_{1.9}$Zn$_{0.9}$Zr$_{0.07}$Cl$_4$,1.208,6
17,39960.94,40579.07,3547.612,41241.16091043695,2941.7677919696753,"(85, 2)",AC044_20241210_Final,Li$_{1.9}$Zn$_{0.9}$Zr$_{0.07}$Cl$_4$,1.208,6
18,31757.81,40950.11,2884.886,41363.26578994401,2417.499957324715,"(85, 2)",AC044_20241210_Final,Li$_{1.9}$Zn$_{0.9}$Zr$_{0.07}$Cl$_4$,1.208,6
19,25195.31,41351.38,2016.99,41454.33931348131,2004.4984725779327,"(85, 2)",AC044_20241210_Final,Li$_{1.9}$Zn$_{0.9}$Zr$_{0.07}$Cl$_4$,1.208,6
20,20039.06,41327.66,1770.044,41524.954869214715,1684.2138286291427,"(85, 2)",AC044_20241210_Final,Li$_{1.9}$Zn$_{0.9}$Zr$_{0.07}$Cl$_4$,1.208,6
21,16054.69,41325.69,1531.297,41582.477316470264,1441.5780435425859,"(85, 2)",AC044_20241210_Final,Li$_{1.9}$Zn$_{0.9}$Zr$_{0.07}$Cl$_4$,1.208,6
22,12773.44,41333.3,1491.659,41632.15296199511,1264.6706753318035,"(85, 2)",AC044_20241210_Final,Li$_{1.9}$Zn$_{0.9}$Zr$_{0.07}$Cl$_4$,1.208,6
23,9946.65,41370.52,1311.358,41677.85277849958,1144.3479607607571,"(85, 2)",AC044_20241210_Final,Li$_{1.9}$Zn$_{0.9}$Zr$_{0.07}$Cl$_4$,1.208,6
24,7888.72,41506.6,1233.234,41722.57966456481,1073.899120793304,"(85, 2)",AC044_20241210_Final,Li$_{1.9}$Zn$_{0.9}$Zr$_{0.07}$Cl$_4$,1.208,6
25,6288.11,41741.83,1285.093,41768.81858184836,1048.7581501348554,"(85, 2)",AC044_20241210_Final,Li$_{1.9}$Zn$_{0.9}$Zr$_{0.07}$Cl$_4$,1.208,6
26,5039.063,41710.43,1243.813,41818.78411385397,1066.2813959059417,"(85, 2)",AC044_20241210_Final,Li$_{1.9}$Zn$_{0.9}$Zr$_{0.07}$Cl$_4$,1.208,6
27,4001.524,41794.96,1304.375,41874.60269313495,1125.5928641566393,"(85, 2)",AC044_20241210_Final,Li$_{1.9}$Zn$_{0.9}$Zr$_{0.07}$Cl$_4$,1.208,6
28,3161.337,41893.15,1405.388,41938.45489746812,1227.4959607588585,"(85, 2)",AC044_20241210_Final,Li$_{1.9}$Zn$_{0.9}$Zr$_{0.07}$Cl$_4$,1.208,6
29,2507.267,42098.48,1224.823,42012.69532344616,1374.4498232540457,"(85, 2)",AC044_20241210_Final,Li$_{1.9}$Zn$_{0.9}$Zr$_{0.07}$Cl$_4$,1.208,6
30,1979.167,42188.52,1479.987,42099.96241856942,1570.6092350240608,"(85, 2)",AC044_20241210_Final,Li$_{1.9}$Zn$_{0.9}$Zr$_{0.07}$Cl$_4$,1.208,6
31,1598.011,42297.79,1739.144,42203.28742490111,1821.9286695077642,"(85, 2)",AC044_20241210_Final,Li$_{1.9}$Zn$_{0.9}$Zr$_{0.07}$Cl$_4$,1.208,6
32,1257.622,42450.63,2079.235,42326.20965963907,2136.332971720395,"(85, 2)",AC044_20241210_Final,Li$_{1.9}$Zn$_{0.9}$Zr$_{0.07}$Cl$_4$,1.208,6
33,1004.464,42619.34,2468.272,42472.904329758545,2523.959415737836,"(85, 2)",AC044_20241210_Final,Li$_{1.9}$Zn$_{0.9}$Zr$_{0.07}$Cl$_4$,1.208,6
34,800.3049,42822.36,2919.067,42648.328689041926,2997.4783513903885,"(85, 2)",AC044_20241210_Final,Li$_{1.9}$Zn$_{0.9}$Zr$_{0.07}$Cl$_4$,1.208,6
35,631.0096,43083.86,3470.805,42858.39243372319,3572.502400801244,"(85, 2)",AC044_20241210_Final,Li$_{1.9}$Zn$_{0.9}$Zr$_{0.07}$Cl$_4$,1.208,6
36,498.6702,43381.37,4120.443,43110.15870226721,4268.097251161327,"(85, 2)",AC044_20241210_Final,Li$_{1.9}$Zn$_{0.9}$Zr$_{0.07}$Cl$_4$,1.208,6
37,397.2458,43721.13,4856.663,43412.082846947545,5107.410605333873,"(85, 2)",AC044_20241210_Final,Li$_{1.9}$Zn$_{0.9}$Zr$_{0.07}$Cl$_4$,1.208,6
38,319.6023,44093.72,5673.196,43774.297264912486,6118.439909394762,"(85, 2)",AC044_20241210_Final,Li$_{1.9}$Zn$_{0.9}$Zr$_{0.07}$Cl$_4$,1.208,6
39,251.1161,44576.52,6768.465,44208.95202468565,7334.964210830951,"(85, 2)",AC044_20241210_Final,Li$_{1.9}$Zn$_{0.9}$Zr$_{0.07}$Cl$_4$,1.208,6
40,200.8929,45075.26,7950.412,44730.62283142523,8797.671072127578,"(85, 2)",AC044_20241210_Final,Li$_{1.9}$Zn$_{0.9}$Zr$_{0.07}$Cl$_4$,1.208,6
41,158.0056,45732.75,9456.222,45356.80008989898,10555.516059971857,"(85, 2)",AC044_20241210_Final,Li$_{1.9}$Zn$_{0.9}$Zr$_{0.07}$Cl$_4$,1.208,6
42,126.6892,46407.94,11133.08,46108.47551485319,12667.360172965455,"(85, 2)",AC044_20241210_Final,Li$_{1.9}$Zn$_{0.9}$Zr$_{0.07}$Cl$_4$,1.208,6
43,99.734,47290.55,13272.46,47010.845989628564,15203.939925024826,"(85, 2)",AC044_20241210_Final,Li$_{1.9}$Zn$_{0.9}$Zr$_{0.07}$Cl$_4$,1.208,6
44,79.44915,48323.97,15767.89,48094.15829133721,18250.235982543476,"(85, 2)",AC044_20241210_Final,Li$_{1.9}$Zn$_{0.9}$Zr$_{0.07}$Cl$_4$,1.208,6
45,63.34459,49330.09,18853.39,49394.72301392206,21908.31963690976,"(85, 2)",AC044_20241210_Final,Li$_{1.9}$Zn$_{0.9}$Zr$_{0.07}$Cl$_4$,1.208,6
46,49.86702,50627.31,22450.18,50956.13168560036,26300.772429770564,"(85, 2)",AC044_20241210_Final,Li$_{1.9}$Zn$_{0.9}$Zr$_{0.07}$Cl$_4$,1.208,6
47,39.72458,52080.82,26777.71,52830.717883552294,31574.793474876304,"(85, 2)",AC044_20241210_Final,Li$_{1.9}$Zn$_{0.9}$Zr$_{0.07}$Cl$_4$,1.208,6
48,31.88775,53705.45,31774.98,55081.3113237974,37907.13208258045,"(85, 2)",AC044_20241210_Final,Li$_{1.9}$Zn$_{0.9}$Zr$_{0.07}$Cl$_4$,1.208,6
49,24.93351,55843.1,38628.33,57783.343721627105,45510.01096467609,"(85, 2)",AC044_20241210_Final,Li$_{1.9}$Zn$_{0.9}$Zr$_{0.07}$Cl$_4$,1.208,6
50,19.94681,58191.15,46144.61,61027.37700651557,54638.23850617519,"(85, 2)",AC044_20241210_Final,Li$_{1.9}$Zn$_{0.9}$Zr$_{0.07}$Cl$_4$,1.208,6
51,15.94388,61010.36,55236.75,64922.13863005262,65597.74845031826,"(85, 2)",AC044_20241210_Final,Li$_{1.9}$Zn$_{0.9}$Zr$_{0.07}$Cl$_4$,1.208,6
52,12.40079,64851.89,67649.37,69598.16570042158,78755.85318980919,"(85, 2)",AC044_20241210_Final,Li$_{1.9}$Zn$_{0.9}$Zr$_{0.07}$Cl$_4$,1.208,6
53,9.91015,69113.96,81110.83,75212.18008180692,94553.5542948981,"(85, 2)",AC044_20241210_Final,Li$_{1.9}$Zn$_{0.9}$Zr$_{0.07}$Cl$_4$,1.208,6
54,7.971939,74117.78,96737.0,81952.3410956988,113520.32286278356,"(85, 2)",AC044_20241210_Final,Li$_{1.9}$Zn$_{0.9}$Zr$_{0.07}$Cl$_4$,1.208,6
55,6.351626,80566.11,116259.9,90044.55187441692,136291.8450540959,"(85, 2)",AC044_20241210_Final,Li$_{1.9}$Zn$_{0.9}$Zr$_{0.07}$Cl$_4$,1.208,6
56,5.095109,88178.73,138873.3,99760.03073109913,163631.3275655997,"(85, 2)",AC044_20241210_Final,Li$_{1.9}$Zn$_{0.9}$Zr$_{0.07}$Cl$_4$,1.208,6
57,4.040948,98025.4,167283.4,111424.40130844738,196455.07710474532,"(85, 2)",AC044_20241210_Final,Li$_{1.9}$Zn$_{0.9}$Zr$_{0.07}$Cl$_4$,1.208,6
58,3.175813,110641.8,202732.8,125428.60617169674,235863.21118041174,"(85, 2)",AC044_20241210_Final,Li$_{1.9}$Zn$_{0.9}$Zr$_{0.07}$Cl$_4$,1.208,6
59,2.547554,125233.5,241839.1,142242.00962562687,283176.5295063037,"(85, 2)",AC044_20241210_Final,Li$_{1.9}$Zn$_{0.9}$Zr$_{0.07}$Cl$_4$,1.208,6
60,2.020474,143538.3,290221.7,162428.12890927348,339980.7817931994,"(85, 2)",AC044_20241210_Final,Li$_{1.9}$Zn$_{0.9}$Zr$_{0.07}$Cl$_4$,1.208,6
61,1.605308,166008.9,347638.9,186663.52101449922,408179.81560399116,"(85, 2)",AC044_20241210_Final,Li$_{1.9}$Zn$_{0.9}$Zr$_{0.07}$Cl$_4$,1.208,6
62,1.273777,193429.8,415934.7,215760.45813825808,490059.38556979975,"(85, 2)",AC044_20241210_Final,Li$_{1.9}$Zn$_{0.9}$Zr$_{0.07}$Cl$_4$,1.208,6
63,1.010237,226985.0,497080.5,250694.15175799665,588363.7625915615,"(85, 2)",AC044_20241210_Final,Li$_{1.9}$Zn$_{0.9}$Zr$_{0.07}$Cl$_4$,1.208,6
64,0.7971939,268833.9,595584.3,292635.43777102145,706387.7106555332,"(85, 2)",AC044_20241210_Final,Li$_{1.9}$Zn$_{0.9}$Zr$_{0.07}$Cl$_4$,1.208,6
65,0.6334459,318314.6,708569.3,342990.01817137125,848086.9139516228,"(85, 2)",AC044_20241210_Final,Li$_{1.9}$Zn$_{0.9}$Zr$_{0.07}$Cl$_4$,1.208,6
66,0.5029507,378438.9,842142.4,403445.5744862819,1018210.5553630963,"(85, 2)",AC044_20241210_Final,Li$_{1.9}$Zn$_{0.9}$Zr$_{0.07}$Cl$_4$,1.208,6
67,0.3999573,450579.7,998234.0,476028.33202380297,1222460.4898206326,"(85, 2)",AC044_20241210_Final,Li$_{1.9}$Zn$_{0.9}$Zr$_{0.07}$Cl$_4$,1.208,6
68,0.3175813,538129.3,1182765.0,563170.9707360121,1467682.3473659635,"(85, 2)",AC044_20241210_Final,Li$_{1.9}$Zn$_{0.9}$Zr$_{0.07}$Cl$_4$,1.208,6
69,0.2520161,643731.7,1399922.0,667794.1587948375,1762094.9709249414,"(85, 2)",AC044_20241210_Final,Li$_{1.9}$Zn$_{0.9}$Zr$_{0.07}$Cl$_4$,1.208,6
