Repository: Maughan-Lab/Li-Zn-Zr-Cl_Halospinels

# Li-Zn-Zr-Cl_Halospinels

Data and information for "From Cation Order to Disorder: Unlocking Ion Transport Pathways in Li−Zn−Zr−Cl Halospinels" (doi: https://doi.org/10.1021/acs.chemmater.6c00461)

Neutron powder diffraction (NPD) collected at beamline BL-11A (POWGEN) at the Spallation Neutron Source at Oak Ridge National Laboratory, including raw data and .txt files with two theta, intensity, calculated fit, and difference are in the NPD directory.

File: EIS/0p1/temp_85_replicate_3_AC044_20241210_Final_Li19Zn09Zr007Cl4.csv
,Frequency,Z real,Z imag,Fit real,Fit imag,Dataset,sample_name,material_name,height,diameter
0,2000039.0,4295.469,11780.55,5246.886915361117,11777.859341854883,"(85, 3)",AC044_20241210_Final,Li$_{1.9}$Zn$_{0.9}$Zr$_{0.07}$Cl$_4$,1.208,6
1,1588711.0,6721.294,14197.54,7265.264496705407,13716.305088187486,"(85, 3)",AC044_20241210_Final,Li$_{1.9}$Zn$_{0.9}$Zr$_{0.07}$Cl$_4$,1.208,6
2,1261992.0,9456.957,16186.08,9887.06326523829,15583.768541899602,"(85, 3)",AC044_20241210_Final,Li$_{1.9}$Zn$_{0.9}$Zr$_{0.07}$Cl$_4$,1.208,6
3,1002539.0,13932.82,17524.46,13123.870826751396,17159.79568531425,"(85, 3)",AC044_20241210_Final,Li$_{1.9}$Zn$_{0.9}$Zr$_{0.07}$Cl$_4$,1.208,6
4,796289.1,17301.47,18431.5,16872.239366351085,18201.043160191384,"(85, 3)",AC044_20241210_Final,Li$_{1.9}$Zn$_{0.9}$Zr$_{0.07}$Cl$_4$,1.208,6
5,632460.9,20564.59,18069.13,20900.42509864716,18516.132713964955,"(85, 3)",AC044_20241210_Final,Li$_{1.9}$Zn$_{0.9}$Zr$_{0.07}$Cl$_4$,1.208,6
6,502382.8,24810.28,17710.77,24894.331591025228,18042.568588590657,"(85, 3)",AC044_20241210_Final,Li$_{1.9}$Zn$_{0.9}$Zr$_{0.07}$Cl$_4$,1.208,6
7,399257.8,27881.37,16305.44,28550.473606989857,16874.897856240743,"(85, 3)",AC044_20241210_Final,Li$_{1.9}$Zn$_{0.9}$Zr$_{0.07}$Cl$_4$,1.208,6
8,316992.2,30336.65,14866.25,31662.551114964885,15222.765931739137,"(85, 3)",AC044_20241210_Final,Li$_{1.9}$Zn$_{0.9}$Zr$_{0.07}$Cl$_4$,1.208,6
9,251835.9,33339.5,13115.18,34154.17328818938,13330.19218947708,"(85, 3)",AC044_20241210_Final,Li$_{1.9}$Zn$_{0.9}$Zr$_{0.07}$Cl$_4$,1.208,6
10,200039.1,34292.7,12852.0,36055.88276655183,11406.56944821067,"(85, 3)",AC044_20241210_Final,Li$_{1.9}$Zn$_{0.9}$Zr$_{0.07}$Cl$_4$,1.208,6
11,159023.4,36705.14,8067.361,37457.84839240163,9595.273223804596,"(85, 3)",AC044_20241210_Final,Li$_{1.9}$Zn$_{0.9}$Zr$_{0.07}$Cl$_4$,1.208,6
12,126210.9,36929.09,8613.354,38467.76710463112,7974.626527402289,"(85, 3)",AC044_20241210_Final,Li$_{1.9}$Zn$_{0.9}$Zr$_{0.07}$Cl$_4$,1.208,6
13,100429.7,38992.99,7108.236,39185.50911085023,6574.146420463109,"(85, 3)",AC044_20241210_Final,Li$_{1.9}$Zn$_{0.9}$Zr$_{0.07}$Cl$_4$,1.208,6
14,79804.69,39575.39,6094.229,39692.72392452796,5392.803159477395,"(85, 3)",AC044_20241210_Final,Li$_{1.9}$Zn$_{0.9}$Zr$_{0.07}$Cl$_4$,1.208,6
15,63398.44,39939.89,4954.674,40051.48206235646,4413.383879897543,"(85, 3)",AC044_20241210_Final,Li$_{1.9}$Zn$_{0.9}$Zr$_{0.07}$Cl$_4$,1.208,6
16,50273.44,40270.78,3943.309,40306.94651935224,3611.9383503117206,"(85, 3)",AC044_20241210_Final,Li$_{1.9}$Zn$_{0.9}$Zr$_{0.07}$Cl$_4$,1.208,6
17,39960.94,40438.27,3365.157,40491.13558337182,2963.267208537781,"(85, 3)",AC044_20241210_Final,Li$_{1.9}$Zn$_{0.9}$Zr$_{0.07}$Cl$_4$,1.208,6
18,31757.81,40616.38,2926.714,40626.43619449453,2443.76322985322,"(85, 3)",AC044_20241210_Final,Li$_{1.9}$Zn$_{0.9}$Zr$_{0.07}$Cl$_4$,1.208,6
19,25195.31,41089.77,2447.164,40728.42772259282,2032.6666907926744,"(85, 3)",AC044_20241210_Final,Li$_{1.9}$Zn$_{0.9}$Zr$_{0.07}$Cl$_4$,1.208,6
20,20039.06,40952.31,1854.102,40807.98768133637,1712.4479261777249,"(85, 3)",AC044_20241210_Final,Li$_{1.9}$Zn$_{0.9}$Zr$_{0.07}$Cl$_4$,1.208,6
21,16054.69,40981.75,1677.209,40872.79825876889,1468.7508597745573,"(85, 3)",AC044_20241210_Final,Li$_{1.9}$Zn$_{0.9}$Zr$_{0.07}$Cl$_4$,1.208,6
22,12773.44,41115.58,1326.843,40928.39990637452,1290.1446178744695,"(85, 3)",AC044_20241210_Final,Li$_{1.9}$Zn$_{0.9}$Zr$_{0.07}$Cl$_4$,1.208,6
23,9946.65,41121.31,1359.39,40978.92060083508,1167.816719141829,"(85, 3)",AC044_20241210_Final,Li$_{1.9}$Zn$_{0.9}$Zr$_{0.07}$Cl$_4$,1.208,6
24,7888.72,41263.22,1431.428,41027.58054690689,1095.2761197164828,"(85, 3)",AC044_20241210_Final,Li$_{1.9}$Zn$_{0.9}$Zr$_{0.07}$Cl$_4$,1.208,6
25,6288.11,41528.02,1254.608,41077.04506288961,1068.0986176526694,"(85, 3)",AC044_20241210_Final,Li$_{1.9}$Zn$_{0.9}$Zr$_{0.07}$Cl$_4$,1.208,6
26,5039.063,41462.57,1235.785,41129.67696221515,1083.7283883079538,"(85, 3)",AC044_20241210_Final,Li$_{1.9}$Zn$_{0.9}$Zr$_{0.07}$Cl$_4$,1.208,6
27,4001.524,41548.16,1294.422,41187.724052704434,1141.3402482578388,"(85, 3)",AC044_20241210_Final,Li$_{1.9}$Zn$_{0.9}$Zr$_{0.07}$Cl$_4$,1.208,6
28,3161.337,41644.0,1397.573,41253.466401170925,1241.7633160973037,"(85, 3)",AC044_20241210_Final,Li$_{1.9}$Zn$_{0.9}$Zr$_{0.07}$Cl$_4$,1.208,6
29,2507.267,41845.0,1217.917,41329.34057674692,1387.4656441288234,"(85, 3)",AC044_20241210_Final,Li$_{1.9}$Zn$_{0.9}$Zr$_{0.07}$Cl$_4$,1.208,6
30,1979.167,41930.84,1466.495,41418.05318779828,1582.5998239038772,"(85, 3)",AC044_20241210_Final,Li$_{1.9}$Zn$_{0.9}$Zr$_{0.07}$Cl$_4$,1.208,6
31,1598.011,42047.19,1730.099,41522.69290488884,1833.1108289662102,"(85, 3)",AC044_20241210_Final,Li$_{1.9}$Zn$_{0.9}$Zr$_{0.07}$Cl$_4$,1.208,6
32,1257.622,42186.64,2079.705,41646.848275855235,2146.9091034751195,"(85, 3)",AC044_20241210_Final,Li$_{1.9}$Zn$_{0.9}$Zr$_{0.07}$Cl$_4$,1.208,6
33,1004.464,42363.37,2456.52,41794.737620074666,2534.1139814252647,"(85, 3)",AC044_20241210_Final,Li$_{1.9}$Zn$_{0.9}$Zr$_{0.07}$Cl$_4$,1.208,6
34,800.3049,42566.64,2904.724,41971.35689451507,3007.374881842774,"(85, 3)",AC044_20241210_Final,Li$_{1.9}$Zn$_{0.9}$Zr$_{0.07}$Cl$_4$,1.208,6
35,631.0096,42819.37,3460.235,42182.651500427935,3582.280387492892,"(85, 3)",AC044_20241210_Final,Li$_{1.9}$Zn$_{0.9}$Zr$_{0.07}$Cl$_4$,1.208,6
36,498.6702,43116.76,4105.209,42435.7184555784,4277.868334570279,"(85, 3)",AC044_20241210_Final,Li$_{1.9}$Zn$_{0.9}$Zr$_{0.07}$Cl$_4$,1.208,6
37,397.2458,43453.4,4834.193,42739.04614611189,5117.253502866197,"(85, 3)",AC044_20241210_Final,Li$_{1.9}$Zn$_{0.9}$Zr$_{0.07}$Cl$_4$,1.208,6
38,319.6023,43821.46,5657.783,43102.79998023934,6128.393507835117,"(85, 3)",AC044_20241210_Final,Li$_{1.9}$Zn$_{0.9}$Zr$_{0.07}$Cl$_4$,1.208,6
39,251.1161,44301.64,6729.666,43539.163703263206,7345.018188707765,"(85, 3)",AC044_20241210_Final,Li$_{1.9}$Zn$_{0.9}$Zr$_{0.07}$Cl$_4$,1.208,6
40,200.8929,44824.21,7914.77,44062.74793067517,8807.75331643151,"(85, 3)",AC044_20241210_Final,Li$_{1.9}$Zn$_{0.9}$Zr$_{0.07}$Cl$_4$,1.208,6
41,158.0056,45450.59,9421.066,44691.0796618346,10565.475997097847,"(85, 3)",AC044_20241210_Final,Li$_{1.9}$Zn$_{0.9}$Zr$_{0.07}$Cl$_4$,1.208,6
42,126.6892,46125.17,11084.92,45445.18921741079,12676.946940731594,"(85, 3)",AC044_20241210_Final,Li$_{1.9}$Zn$_{0.9}$Zr$_{0.07}$Cl$_4$,1.208,6
43,99.734,46955.1,13222.5,46350.31428414325,15212.774063722341,"(85, 3)",AC044_20241210_Final,Li$_{1.9}$Zn$_{0.9}$Zr$_{0.07}$Cl$_4$,1.208,6
44,79.44915,48033.42,15721.93,47436.74465576318,18257.773007976655,"(85, 3)",AC044_20241210_Final,Li$_{1.9}$Zn$_{0.9}$Zr$_{0.07}$Cl$_4$,1.208,6
45,63.34459,49204.17,18606.96,48740.83595769136,21913.8034639568,"(85, 3)",AC044_20241210_Final,Li$_{1.9}$Zn$_{0.9}$Zr$_{0.07}$Cl$_4$,1.208,6
46,49.86702,50316.23,22428.25,50306.22629122344,26303.176124191807,"(85, 3)",AC044_20241210_Final,Li$_{1.9}$Zn$_{0.9}$Zr$_{0.07}$Cl$_4$,1.208,6
47,39.72458,51770.54,26712.61,52185.29651840781,31572.744202699876,"(85, 3)",AC044_20241210_Final,Li$_{1.9}$Zn$_{0.9}$Zr$_{0.07}$Cl$_4$,1.208,6
48,31.88775,53354.87,31734.5,54440.92305815308,37898.81637407868,"(85, 3)",AC044_20241210_Final,Li$_{1.9}$Zn$_{0.9}$Zr$_{0.07}$Cl$_4$,1.208,6
49,24.93351,55546.3,38535.71,57148.58184955139,45493.055481201074,"(85, 3)",AC044_20241210_Final,Li$_{1.9}$Zn$_{0.9}$Zr$_{0.07}$Cl$_4$,1.208,6
50,19.94681,57847.98,46045.21,60398.87388712577,54609.56035294071,"(85, 3)",AC044_20241210_Final,Li$_{1.9}$Zn$_{0.9}$Zr$_{0.07}$Cl$_4$,1.208,6
51,15.94388,60642.29,55123.41,64300.55683764329,65553.36766746324,"(85, 3)",AC044_20241210_Final,Li$_{1.9}$Zn$_{0.9}$Zr$_{0.07}$Cl$_4$,1.208,6
52,12.40079,64478.89,67516.51,68984.18418111559,78690.65831749143,"(85, 3)",AC044_20241210_Final,Li$_{1.9}$Zn$_{0.9}$Zr$_{0.07}$Cl$_4$,1.208,6
53,9.91015,68745.2,80957.91,74606.47364613762,94461.0097719049,"(85, 3)",AC044_20241210_Final,Li$_{1.9}$Zn$_{0.9}$Zr$_{0.07}$Cl$_4$,1.208,6
54,7.971939,73716.25,96562.7,81355.55111190947,113392.10439179736,"(85, 3)",AC044_20241210_Final,Li$_{1.9}$Zn$_{0.9}$Zr$_{0.07}$Cl$_4$,1.208,6
55,6.351626,80103.41,116048.4,89457.24544261373,136117.38583967913,"(85, 3)",AC044_20241210_Final,Li$_{1.9}$Zn$_{0.9}$Zr$_{0.07}$Cl$_4$,1.208,6
56,5.095109,87701.4,138633.2,99182.64488443002,163397.2543678312,"(85, 3)",AC044_20241210_Final,Li$_{1.9}$Zn$_{0.9}$Zr$_{0.07}$Cl$_4$,1.208,6
57,4.040948,97542.6,167027.1,110857.16786796565,196144.51018678912,"(85, 3)",AC044_20241210_Final,Li$_{1.9}$Zn$_{0.9}$Zr$_{0.07}$Cl$_4$,1.208,6
58,3.175813,110130.6,202439.4,124871.45173171035,235454.89625989136,"(85, 3)",AC044_20241210_Final,Li$_{1.9}$Zn$_{0.9}$Zr$_{0.07}$Cl$_4$,1.208,6
59,2.547554,124661.2,241502.0,141694.42371082102,282643.7625011,"(85, 3)",AC044_20241210_Final,Li$_{1.9}$Zn$_{0.9}$Zr$_{0.07}$Cl$_4$,1.208,6
60,2.020474,142918.0,289854.9,161888.99155546463,339290.0781803738,"(85, 3)",AC044_20241210_Final,Li$_{1.9}$Zn$_{0.9}$Zr$_{0.07}$Cl$_4$,1.208,6
61,1.605308,165319.7,347212.3,186130.878797387,407289.2652174439,"(85, 3)",AC044_20241210_Final,Li$_{1.9}$Zn$_{0.9}$Zr$_{0.07}$Cl$_4$,1.208,6
62,1.273777,192659.2,415457.2,215231.2349052922,488916.6201981192,"(85, 3)",AC044_20241210_Final,Li$_{1.9}$Zn$_{0.9}$Zr$_{0.07}$Cl$_4$,1.208,6
63,1.010237,226115.7,496546.2,250163.7768798227,586903.4472533185,"(85, 3)",AC044_20241210_Final,Li$_{1.9}$Zn$_{0.9}$Zr$_{0.07}$Cl$_4$,1.208,6
64,0.7971939,267844.5,594991.1,292097.3704638154,704528.4492551773,"(85, 3)",AC044_20241210_Final,Li$_{1.9}$Zn$_{0.9}$Zr$_{0.07}$Cl$_4$,1.208,6
65,0.6334459,317181.2,707874.8,342435.1411565671,845727.4353381648,"(85, 3)",AC044_20241210_Final,Li$_{1.9}$Zn$_{0.9}$Zr$_{0.07}$Cl$_4$,1.208,6
66,0.5029507,377182.5,841391.2,402861.4237123246,1015225.0156295878,"(85, 3)",AC044_20241210_Final,Li$_{1.9}$Zn$_{0.9}$Zr$_{0.07}$Cl$_4$,1.208,6
67,0.3999573,449152.9,997352.0,475398.1210840001,1218692.6897804732,"(85, 3)",AC044_20241210_Final,Li$_{1.9}$Zn$_{0.9}$Zr$_{0.07}$Cl$_4$,1.208,6
68,0.3175813,536440.9,1181726.0,562472.3586193012,1462938.6190418124,"(85, 3)",AC044_20241210_Final,Li$_{1.9}$Zn$_{0.9}$Zr$_{0.07}$Cl$_4$,1.208,6
69,0.2520161,641783.8,1398746.0,666997.6972629662,1756135.4317834077,"(85, 3)",AC044_20241210_Final,Li$_{1.9}$Zn$_{0.9}$Zr$_{0.07}$Cl$_4$,1.208,6

File: EIS/0p1/temp_95_replicate_1_AC044_20241210_Final_Li19Zn09Zr007Cl4.csv
,Frequency,Z real,Z imag,Fit real,Fit imag,Dataset,sample_name,material_name,height,diameter
0,2000039.0,6471.163,9435.49,6805.40649887987,9413.228758226864,"(95, 1)",AC044_20241210_Final,Li$_{1.9}$Zn$_{0.9}$Zr$_{0.07}$Cl$_4$,1.208,6
1,1588711.0,8820.318,10318.56,8811.899417470862,10133.300401114824,"(95, 1)",AC044_20241210_Final,Li$_{1.9}$Zn$_{0.9}$Zr$_{0.07}$Cl$_4$,1.208,6
2,1261992.0,11284.42,10793.99,11033.519625090395,10491.714411122677,"(95, 1)",AC044_20241210_Final,Li$_{1.9}$Zn$_{0.9}$Zr$_{0.07}$Cl$_4$,1.208,6
3,1002539.0,13611.6,10180.09,13314.107976648702,10421.06223306812,"(95, 1)",AC044_20241210_Final,Li$_{1.9}$Zn$_{0.9}$Zr$_{0.07}$Cl$_4$,1.208,6
4,796289.1,15792.64,9974.42,15480.108941459133,9935.391046550381,"(95, 1)",AC044_20241210_Final,Li$_{1.9}$Zn$_{0.9}$Zr$_{0.07}$Cl$_4$,1.208,6
5,632460.9,17684.24,9110.631,17391.25466914284,9124.061114729338,"(95, 1)",AC044_20241210_Final,Li$_{1.9}$Zn$_{0.9}$Zr$_{0.07}$Cl$_4$,1.208,6
6,502382.8,19342.49,8030.643,18972.36787576492,8115.592879467732,"(95, 1)",AC044_20241210_Final,Li$_{1.9}$Zn$_{0.9}$Zr$_{0.07}$Cl$_4$,1.208,6
7,399257.8,19975.65,6692.22,20213.87219471142,7035.883095549612,"(95, 1)",AC044_20241210_Final,Li$_{1.9}$Zn$_{0.9}$Zr$_{0.07}$Cl$_4$,1.208,6
8,316992.2,21152.53,6211.056,21151.039450271233,5981.583962891369,"(95, 1)",AC044_20241210_Final,Li$_{1.9}$Zn$_{0.9}$Zr$_{0.07}$Cl$_4$,1.208,6
9,251835.9,20892.09,5994.093,21839.249962720536,5012.931833650419,"(95, 1)",AC044_20241210_Final,Li$_{1.9}$Zn$_{0.9}$Zr$_{0.07}$Cl$_4$,1.208,6
10,200039.1,22229.03,4102.241,22335.916045467122,4159.088288953817,"(95, 1)",AC044_20241210_Final,Li$_{1.9}$Zn$_{0.9}$Zr$_{0.07}$Cl$_4$,1.208,6
11,159023.4,23084.12,3696.37,22691.1046766042,3427.705209406771,"(95, 1)",AC044_20241210_Final,Li$_{1.9}$Zn$_{0.9}$Zr$_{0.07}$Cl$_4$,1.208,6
12,126210.9,23078.04,2646.229,22944.529510474094,2813.759917898212,"(95, 1)",AC044_20241210_Final,Li$_{1.9}$Zn$_{0.9}$Zr$_{0.07}$Cl$_4$,1.208,6
13,100429.7,23271.72,2422.052,23125.958692673365,2305.9636749889805,"(95, 1)",AC044_20241210_Final,Li$_{1.9}$Zn$_{0.9}$Zr$_{0.07}$Cl$_4$,1.208,6
14,79804.69,23533.54,2116.125,23256.953286644035,1890.7901653939123,"(95, 1)",AC044_20241210_Final,Li$_{1.9}$Zn$_{0.9}$Zr$_{0.07}$Cl$_4$,1.208,6
15,63398.44,23637.2,1649.156,23352.82296370999,1554.7407892990627,"(95, 1)",AC044_20241210_Final,Li$_{1.9}$Zn$_{0.9}$Zr$_{0.07}$Cl$_4$,1.208,6
16,50273.44,23701.47,1451.554,23424.33438694921,1285.4752257476293,"(95, 1)",AC044_20241210_Final,Li$_{1.9}$Zn$_{0.9}$Zr$_{0.07}$Cl$_4$,1.208,6
17,39960.94,23902.65,1154.102,23479.04768553077,1072.27665624104,"(95, 1)",AC044_20241210_Final,Li$_{1.9}$Zn$_{0.9}$Zr$_{0.07}$Cl$_4$,1.208,6
18,31757.81,23888.08,1080.178,23522.302490291826,906.1568957231958,"(95, 1)",AC044_20241210_Final,Li$_{1.9}$Zn$_{0.9}$Zr$_{0.07}$Cl$_4$,1.208,6
19,25195.31,23945.4,592.8893,23557.92182524612,779.784475349296,"(95, 1)",AC044_20241210_Final,Li$_{1.9}$Zn$_{0.9}$Zr$_{0.07}$Cl$_4$,1.208,6
20,20039.06,24011.54,587.4763,23588.705794867852,687.3393268301337,"(95, 1)",AC044_20241210_Final,Li$_{1.9}$Zn$_{0.9}$Zr$_{0.07}$Cl$_4$,1.208,6
21,16054.69,24023.19,584.1537,23616.775521734766,624.3499002088386,"(95, 1)",AC044_20241210_Final,Li$_{1.9}$Zn$_{0.9}$Zr$_{0.07}$Cl$_4$,1.208,6
22,12773.44,24018.65,560.4523,23643.813444641557,587.541172451261,"(95, 1)",AC044_20241210_Final,Li$_{1.9}$Zn$_{0.9}$Zr$_{0.07}$Cl$_4$,1.208,6
23,9946.65,24079.93,585.376,23671.233425270304,574.706984583655,"(95, 1)",AC044_20241210_Final,Li$_{1.9}$Zn$_{0.9}$Zr$_{0.07}$Cl$_4$,1.208,6
24,7888.72,24127.46,571.2661,23700.304284643495,584.6122896970758,"(95, 1)",AC044_20241210_Final,Li$_{1.9}$Zn$_{0.9}$Zr$_{0.07}$Cl$_4$,1.208,6
25,6288.11,24137.58,682.8643,23732.243251898053,616.927082237573,"(95, 1)",AC044_20241210_Final,Li$_{1.9}$Zn$_{0.9}$Zr$_{0.07}$Cl$_4$,1.208,6
26,5039.063,24197.23,692.4496,23768.290827798006,672.1922071482371,"(95, 1)",AC044_20241210_Final,Li$_{1.9}$Zn$_{0.9}$Zr$_{0.07}$Cl$_4$,1.208,6
27,4001.524,24249.99,769.1041,23809.77519276177,751.8169022315468,"(95, 1)",AC044_20241210_Final,Li$_{1.9}$Zn$_{0.9}$Zr$_{0.07}$Cl$_4$,1.208,6
28,3161.337,24310.38,872.4957,23858.172068413394,858.1082535253264,"(95, 1)",AC044_20241210_Final,Li$_{1.9}$Zn$_{0.9}$Zr$_{0.07}$Cl$_4$,1.208,6
29,2507.267,24379.96,996.425,23915.16453158001,994.3334474951349,"(95, 1)",AC044_20241210_Final,Li$_{1.9}$Zn$_{0.9}$Zr$_{0.07}$Cl$_4$,1.208,6
30,1979.167,24458.22,1157.638,23982.706438569614,1164.816638768149,"(95, 1)",AC044_20241210_Final,Li$_{1.9}$Zn$_{0.9}$Zr$_{0.07}$Cl$_4$,1.208,6
31,1598.011,24546.06,1330.357,24063.092680818074,1375.0733546485708,"(95, 1)",AC044_20241210_Final,Li$_{1.9}$Zn$_{0.9}$Zr$_{0.07}$Cl$_4$,1.208,6
32,1257.622,24657.23,1569.188,24159.039352353633,1631.9866123695813,"(95, 1)",AC044_20241210_Final,Li$_{1.9}$Zn$_{0.9}$Zr$_{0.07}$Cl$_4$,1.208,6
33,1004.464,24778.46,1828.662,24273.776997029086,1944.0303453015392,"(95, 1)",AC044_20241210_Final,Li$_{1.9}$Zn$_{0.9}$Zr$_{0.07}$Cl$_4$,1.208,6
34,800.3049,24921.54,2145.964,24411.160379729365,2321.5473522406046,"(95, 1)",AC044_20241210_Final,Li$_{1.9}$Zn$_{0.9}$Zr$_{0.07}$Cl$_4$,1.208,6
35,631.0096,25095.48,2544.356,24575.798671900626,2777.090845501564,"(95, 1)",AC044_20241210_Final,Li$_{1.9}$Zn$_{0.9}$Zr$_{0.07}$Cl$_4$,1.208,6
36,498.6702,25302.62,3012.678,24773.210554096677,3325.8408371154806,"(95, 1)",AC044_20241210_Final,Li$_{1.9}$Zn$_{0.9}$Zr$_{0.07}$Cl$_4$,1.208,6
37,397.2458,25529.14,3556.145,25010.009525023543,3986.1091386049607,"(95, 1)",AC044_20241210_Final,Li$_{1.9}$Zn$_{0.9}$Zr$_{0.07}$Cl$_4$,1.208,6
38,319.6023,25784.43,4170.132,25294.125686035313,4779.9497428611585,"(95, 1)",AC044_20241210_Final,Li$_{1.9}$Zn$_{0.9}$Zr$_{0.07}$Cl$_4$,1.208,6
39,251.1161,26103.31,4985.013,25635.07146965919,5733.8949067679,"(95, 1)",AC044_20241210_Final,Li$_{1.9}$Zn$_{0.9}$Zr$_{0.07}$Cl$_4$,1.208,6
40,200.8929,26457.07,5893.469,26044.26023715456,6879.841479538281,"(95, 1)",AC044_20241210_Final,Li$_{1.9}$Zn$_{0.9}$Zr$_{0.07}$Cl$_4$,1.208,6
41,158.0056,26884.57,7053.158,26535.388429778868,8256.11706612538,"(95, 1)",AC044_20241210_Final,Li$_{1.9}$Zn$_{0.9}$Zr$_{0.07}$Cl$_4$,1.208,6
42,126.6892,27355.63,8335.35,27124.894078713165,9908.76164682016,"(95, 1)",AC044_20241210_Final,Li$_{1.9}$Zn$_{0.9}$Zr$_{0.07}$Cl$_4$,1.208,6
43,99.734,27929.04,10009.21,27832.50702944601,11893.067495556097,"(95, 1)",AC044_20241210_Final,Li$_{1.9}$Zn$_{0.9}$Zr$_{0.07}$Cl$_4$,1.208,6
44,79.44915,28647.93,11967.94,28681.909302528173,14275.42889256987,"(95, 1)",AC044_20241210_Final,Li$_{1.9}$Zn$_{0.9}$Zr$_{0.07}$Cl$_4$,1.208,6
45,63.34459,29457.64,14273.68,29701.527696158737,17135.563501848843,"(95, 1)",AC044_20241210_Final,Li$_{1.9}$Zn$_{0.9}$Zr$_{0.07}$Cl$_4$,1.208,6
46,49.86702,30332.02,17264.31,30925.485160024127,20569.179727725594,"(95, 1)",AC044_20241210_Final,Li$_{1.9}$Zn$_{0.9}$Zr$_{0.07}$Cl$_4$,1.208,6
47,39.72458,31378.33,20671.67,32394.742782035966,24691.1792947484,"(95, 1)",AC044_20241210_Final,Li$_{1.9}$Zn$_{0.9}$Zr$_{0.07}$Cl$_4$,1.208,6
48,31.88775,32590.02,24666.43,34158.47060774557,29639.50221040626,"(95, 1)",AC044_20241210_Final,Li$_{1.9}$Zn$_{0.9}$Zr$_{0.07}$Cl$_4$,1.208,6
49,24.93351,34227.83,30093.8,36275.693169607344,35579.74277113716,"(95, 1)",AC044_20241210_Final,Li$_{1.9}$Zn$_{0.9}$Zr$_{0.07}$Cl$_4$,1.208,6
50,19.94681,36050.25,36061.3,38817.26479611771,42710.69107797931,"(95, 1)",AC044_20241210_Final,Li$_{1.9}$Zn$_{0.9}$Zr$_{0.07}$Cl$_4$,1.208,6
51,15.94388,38266.45,43262.02,41868.240806769696,51270.9855029597,"(95, 1)",AC044_20241210_Final,Li$_{1.9}$Zn$_{0.9}$Zr$_{0.07}$Cl$_4$,1.208,6
52,12.40079,41337.71,53085.12,45530.72394702965,61547.098727533776,"(95, 1)",AC044_20241210_Final,Li$_{1.9}$Zn$_{0.9}$Zr$_{0.07}$Cl$_4$,1.208,6
53,9.91015,44732.94,63690.39,49927.28132149899,73882.92460442366,"(95, 1)",AC044_20241210_Final,Li$_{1.9}$Zn$_{0.9}$Zr$_{0.07}$Cl$_4$,1.208,6
54,7.971939,48756.25,75974.84,55205.046175289346,88691.28666768184,"(95, 1)",AC044_20241210_Final,Li$_{1.9}$Zn$_{0.9}$Zr$_{0.07}$Cl$_4$,1.208,6
55,6.351626,53892.52,91276.23,61540.64179232427,106467.75342564682,"(95, 1)",AC044_20241210_Final,Li$_{1.9}$Zn$_{0.9}$Zr$_{0.07}$Cl$_4$,1.208,6
56,5.095109,59984.64,108961.2,69146.09229175924,127807.2227698607,"(95, 1)",AC044_20241210_Final,Li$_{1.9}$Zn$_{0.9}$Zr$_{0.07}$Cl$_4$,1.208,6
57,4.040948,67848.11,131144.7,78275.91813069941,153423.83050350007,"(95, 1)",AC044_20241210_Final,Li$_{1.9}$Zn$_{0.9}$Zr$_{0.07}$Cl$_4$,1.208,6
58,3.175813,77913.99,158780.5,89235.65376815226,184174.84923672737,"(95, 1)",AC044_20241210_Final,Li$_{1.9}$Zn$_{0.9}$Zr$_{0.07}$Cl$_4$,1.208,6
59,2.547554,89461.63,189232.2,102392.07253847481,221089.37743645732,"(95, 1)",AC044_20241210_Final,Li$_{1.9}$Zn$_{0.9}$Zr$_{0.07}$Cl$_4$,1.208,6
60,2.020474,103935.5,226864.7,118185.4609151977,265402.7787233501,"(95, 1)",AC044_20241210_Final,Li$_{1.9}$Zn$_{0.9}$Zr$_{0.07}$Cl$_4$,1.208,6
61,1.605308,121467.5,271282.5,137144.35292999915,318598.0239441159,"(95, 1)",AC044_20241210_Final,Li$_{1.9}$Zn$_{0.9}$Zr$_{0.07}$Cl$_4$,1.208,6
62,1.273777,142966.8,324311.6,159903.21784195508,382455.3195523867,"(95, 1)",AC044_20241210_Final,Li$_{1.9}$Zn$_{0.9}$Zr$_{0.07}$Cl$_4$,1.208,6
63,1.010237,169382.3,387611.3,187223.69298423987,459111.6831372214,"(95, 1)",AC044_20241210_Final,Li$_{1.9}$Zn$_{0.9}$Zr$_{0.07}$Cl$_4$,1.208,6
64,0.7971939,202026.9,464142.9,220020.07235665183,551132.459824927,"(95, 1)",AC044_20241210_Final,Li$_{1.9}$Zn$_{0.9}$Zr$_{0.07}$Cl$_4$,1.208,6
65,0.6334459,240521.5,551952.8,259389.9039530874,661597.1728875549,"(95, 1)",AC044_20241210_Final,Li$_{1.9}$Zn$_{0.9}$Zr$_{0.07}$Cl$_4$,1.208,6
66,0.5029507,287249.5,655823.9,306650.719779558,794202.5815932148,"(95, 1)",AC044_20241210_Final,Li$_{1.9}$Zn$_{0.9}$Zr$_{0.07}$Cl$_4$,1.208,6
67,0.3999573,343230.3,777276.1,363384.1277520361,953386.3951827744,"(95, 1)",AC044_20241210_Final,Li$_{1.9}$Zn$_{0.9}$Zr$_{0.07}$Cl$_4$,1.208,6
68,0.3175813,411099.5,920960.3,431488.7410325673,1144475.7831256308,"(95, 1)",AC044_20241210_Final,Li$_{1.9}$Zn$_{0.9}$Zr$_{0.07}$Cl$_4$,1.208,6
69,0.2520161,492939.7,1090213.0,513243.71611156984,1373865.6516277143,"(95, 1)",AC044_20241210_Final,Li$_{1.9}$Zn$_{0.9}$Zr$_{0.07}$Cl$_4$,1.208,6

File: EIS/0p1/temp_95_replicate_2_AC044_20241210_Final_Li19Zn09Zr007Cl4.csv
,Frequency,Z real,Z imag,Fit real,Fit imag,Dataset,sample_name,material_name,height,diameter
0,2000039.0,6475.832,9406.649,6734.514111739517,9695.693466504386,"(95, 2)",AC044_20241210_Final,Li$_{1.9}$Zn$_{0.9}$Zr$_{0.07}$Cl$_4$,1.208,6
1,1588711.0,8804.409,10236.1,8836.716464812034,10458.242390825844,"(95, 2)",AC044_20241210_Final,Li$_{1.9}$Zn$_{0.9}$Zr$_{0.07}$Cl$_4$,1.208,6
2,1261992.0,11308.55,10323.62,11170.929384300616,10819.829988250305,"(95, 2)",AC044_20241210_Final,Li$_{1.9}$Zn$_{0.9}$Zr$_{0.07}$Cl$_4$,1.208,6
3,1002539.0,13274.47,10704.05,13557.886714641229,10707.336957826998,"(95, 2)",AC044_20241210_Final,Li$_{1.9}$Zn$_{0.9}$Zr$_{0.07}$Cl$_4$,1.208,6
4,796289.1,15491.31,9945.4,15801.586663930699,10144.497869243396,"(95, 2)",AC044_20241210_Final,Li$_{1.9}$Zn$_{0.9}$Zr$_{0.07}$Cl$_4$,1.208,6
5,632460.9,17752.81,8947.394,17750.35937772534,9240.81903739857,"(95, 2)",AC044_20241210_Final,Li$_{1.9}$Zn$_{0.9}$Zr$_{0.07}$Cl$_4$,1.208,6
6,502382.8,19107.14,8005.831,19331.364451040525,8145.038966660043,"(95, 2)",AC044_20241210_Final,Li$_{1.9}$Zn$_{0.9}$Zr$_{0.07}$Cl$_4$,1.208,6
7,399257.8,19985.49,6764.732,20546.012963114154,6995.804685687915,"(95, 2)",AC044_20241210_Final,Li$_{1.9}$Zn$_{0.9}$Zr$_{0.07}$Cl$_4$,1.208,6
8,316992.2,20985.38,6133.472,21442.234800185986,5893.81974840029,"(95, 2)",AC044_20241210_Final,Li$_{1.9}$Zn$_{0.9}$Zr$_{0.07}$Cl$_4$,1.208,6
9,251835.9,22021.38,5105.057,22085.394960439902,4897.445721079629,"(95, 2)",AC044_20241210_Final,Li$_{1.9}$Zn$_{0.9}$Zr$_{0.07}$Cl$_4$,1.208,6
10,200039.1,22378.62,3783.176,22539.071701534078,4031.4062506962105,"(95, 2)",AC044_20241210_Final,Li$_{1.9}$Zn$_{0.9}$Zr$_{0.07}$Cl$_4$,1.208,6
11,159023.4,23841.39,3891.519,22856.3227793434,3298.620646653205,"(95, 2)",AC044_20241210_Final,Li$_{1.9}$Zn$_{0.9}$Zr$_{0.07}$Cl$_4$,1.208,6
12,126210.9,23184.13,2877.765,23077.790231795625,2690.0872030664414,"(95, 2)",AC044_20241210_Final,Li$_{1.9}$Zn$_{0.9}$Zr$_{0.07}$Cl$_4$,1.208,6
13,100429.7,23171.71,2585.578,23233.051895779176,2191.558781491178,"(95, 2)",AC044_20241210_Final,Li$_{1.9}$Zn$_{0.9}$Zr$_{0.07}$Cl$_4$,1.208,6
14,79804.69,23495.76,1967.809,23342.982430466076,1787.4761764274092,"(95, 2)",AC044_20241210_Final,Li$_{1.9}$Zn$_{0.9}$Zr$_{0.07}$Cl$_4$,1.208,6
15,63398.44,23615.9,1693.613,23422.060969955226,1463.0262334036372,"(95, 2)",AC044_20241210_Final,Li$_{1.9}$Zn$_{0.9}$Zr$_{0.07}$Cl$_4$,1.208,6
16,50273.44,23656.5,1409.826,23480.253112978957,1205.0671211437802,"(95, 2)",AC044_20241210_Final,Li$_{1.9}$Zn$_{0.9}$Zr$_{0.07}$Cl$_4$,1.208,6
17,39960.94,23808.09,1192.714,23524.41850667576,1002.4282364040749,"(95, 2)",AC044_20241210_Final,Li$_{1.9}$Zn$_{0.9}$Zr$_{0.07}$Cl$_4$,1.208,6
18,31757.81,23804.23,1074.667,23559.31499180219,845.894364875494,"(95, 2)",AC044_20241210_Final,Li$_{1.9}$Zn$_{0.9}$Zr$_{0.07}$Cl$_4$,1.208,6
19,25195.31,23939.66,787.9688,23588.296190822744,728.0498309471999,"(95, 2)",AC044_20241210_Final,Li$_{1.9}$Zn$_{0.9}$Zr$_{0.07}$Cl$_4$,1.208,6
20,20039.06,23956.89,620.1683,23613.789619566513,643.0768441243541,"(95, 2)",AC044_20241210_Final,Li$_{1.9}$Zn$_{0.9}$Zr$_{0.07}$Cl$_4$,1.208,6
21,16054.69,24006.94,574.998,23637.623157175905,586.5556766816533,"(95, 2)",AC044_20241210_Final,Li$_{1.9}$Zn$_{0.9}$Zr$_{0.07}$Cl$_4$,1.208,6
22,12773.44,23995.64,561.4681,23661.249199863338,555.2889270111341,"(95, 2)",AC044_20241210_Final,Li$_{1.9}$Zn$_{0.9}$Zr$_{0.07}$Cl$_4$,1.208,6
23,9946.65,24075.63,562.5429,23685.90106534067,547.158910950305,"(95, 2)",AC044_20241210_Final,Li$_{1.9}$Zn$_{0.9}$Zr$_{0.07}$Cl$_4$,1.208,6
24,7888.72,24015.54,528.3777,23712.70540919422,561.02075647323,"(95, 2)",AC044_20241210_Final,Li$_{1.9}$Zn$_{0.9}$Zr$_{0.07}$Cl$_4$,1.208,6
25,6288.11,24123.63,634.1443,23742.76687120575,596.6309554682708,"(95, 2)",AC044_20241210_Final,Li$_{1.9}$Zn$_{0.9}$Zr$_{0.07}$Cl$_4$,1.208,6
26,5039.063,24162.47,691.4395,23777.23606399991,654.6102343052326,"(95, 2)",AC044_20241210_Final,Li$_{1.9}$Zn$_{0.9}$Zr$_{0.07}$Cl$_4$,1.208,6
27,4001.524,24215.04,767.9184,23817.368643786194,736.439717273344,"(95, 2)",AC044_20241210_Final,Li$_{1.9}$Zn$_{0.9}$Zr$_{0.07}$Cl$_4$,1.208,6
28,3161.337,24276.04,869.53,23864.581031132497,844.4899885294201,"(95, 2)",AC044_20241210_Final,Li$_{1.9}$Zn$_{0.9}$Zr$_{0.07}$Cl$_4$,1.208,6
29,2507.267,24344.19,995.722,23920.50700124073,982.0835651621048,"(95, 2)",AC044_20241210_Final,Li$_{1.9}$Zn$_{0.9}$Zr$_{0.07}$Cl$_4$,1.208,6
30,1979.167,24426.81,1151.509,23987.058580725847,1153.5923642322914,"(95, 2)",AC044_20241210_Final,Li$_{1.9}$Zn$_{0.9}$Zr$_{0.07}$Cl$_4$,1.208,6
31,1598.011,24510.7,1326.773,24066.494301114955,1364.5729400736216,"(95, 2)",AC044_20241210_Final,Li$_{1.9}$Zn$_{0.9}$Zr$_{0.07}$Cl$_4$,1.208,6
32,1257.622,24622.75,1561.057,24161.497758915506,1621.9435847661925,"(95, 2)",AC044_20241210_Final,Li$_{1.9}$Zn$_{0.9}$Zr$_{0.07}$Cl$_4$,1.208,6
33,1004.464,24741.76,1824.707,24275.269551082918,1934.2088481345645,"(95, 2)",AC044_20241210_Final,Li$_{1.9}$Zn$_{0.9}$Zr$_{0.07}$Cl$_4$,1.208,6
34,800.3049,24886.38,2145.303,24411.635955185295,2311.7386828228173,"(95, 2)",AC044_20241210_Final,Li$_{1.9}$Zn$_{0.9}$Zr$_{0.07}$Cl$_4$,1.208,6
35,631.0096,25058.59,2539.821,24575.178188218997,2767.1113056906925,"(95, 2)",AC044_20241210_Final,Li$_{1.9}$Zn$_{0.9}$Zr$_{0.07}$Cl$_4$,1.208,6
36,498.6702,25264.05,3007.047,24771.386704605116,3315.5310505033053,"(95, 2)",AC044_20241210_Final,Li$_{1.9}$Zn$_{0.9}$Zr$_{0.07}$Cl$_4$,1.208,6
37,397.2458,25491.96,3550.772,25006.84579178391,3975.335041652513,"(95, 2)",AC044_20241210_Final,Li$_{1.9}$Zn$_{0.9}$Zr$_{0.07}$Cl$_4$,1.208,6
38,319.6023,25740.84,4163.936,25289.45471022073,4768.605530581916,"(95, 2)",AC044_20241210_Final,Li$_{1.9}$Zn$_{0.9}$Zr$_{0.07}$Cl$_4$,1.208,6
39,251.1161,26063.45,4979.013,25628.69283177158,5721.908307431876,"(95, 2)",AC044_20241210_Final,Li$_{1.9}$Zn$_{0.9}$Zr$_{0.07}$Cl$_4$,1.208,6
40,200.8929,26411.3,5883.564,26035.937693509746,6867.181850729336,"(95, 2)",AC044_20241210_Final,Li$_{1.9}$Zn$_{0.9}$Zr$_{0.07}$Cl$_4$,1.208,6
41,158.0056,26841.49,7044.013,26524.846650267078,8242.806951025794,"(95, 2)",AC044_20241210_Final,Li$_{1.9}$Zn$_{0.9}$Zr$_{0.07}$Cl$_4$,1.208,6
42,126.6892,27309.29,8327.292,27111.81493615772,9894.892611049678,"(95, 2)",AC044_20241210_Final,Li$_{1.9}$Zn$_{0.9}$Zr$_{0.07}$Cl$_4$,1.208,6
43,99.734,27883.75,10016.93,27816.525503662262,11878.821289225347,"(95, 2)",AC044_20241210_Final,Li$_{1.9}$Zn$_{0.9}$Zr$_{0.07}$Cl$_4$,1.208,6
44,79.44915,28602.15,11959.82,28662.609083657262,14261.105259423335,"(95, 2)",AC044_20241210_Final,Li$_{1.9}$Zn$_{0.9}$Zr$_{0.07}$Cl$_4$,1.208,6
45,63.34459,29375.86,14340.8,29678.43660379706,17121.616299902682,"(95, 2)",AC044_20241210_Final,Li$_{1.9}$Zn$_{0.9}$Zr$_{0.07}$Cl$_4$,1.208,6
46,49.86702,30255.72,17235.92,30898.07053950413,20556.263449017843,"(95, 2)",AC044_20241210_Final,Li$_{1.9}$Zn$_{0.9}$Zr$_{0.07}$Cl$_4$,1.208,6
47,39.72458,31322.04,20664.64,32362.407100103803,24680.20859465042,"(95, 2)",AC044_20241210_Final,Li$_{1.9}$Zn$_{0.9}$Zr$_{0.07}$Cl$_4$,1.208,6
48,31.88775,32516.55,24653.43,34120.547550900694,29631.727702683504,"(95, 2)",AC044_20241210_Final,Li$_{1.9}$Zn$_{0.9}$Zr$_{0.07}$Cl$_4$,1.208,6
49,24.93351,34180.98,30088.67,36231.44465470094,35576.84714220822,"(95, 2)",AC044_20241210_Final,Li$_{1.9}$Zn$_{0.9}$Zr$_{0.07}$Cl$_4$,1.208,6
50,19.94681,35980.35,36061.22,38765.87944099666,42714.910557725605,"(95, 2)",AC044_20241210_Final,Li$_{1.9}$Zn$_{0.9}$Zr$_{0.07}$Cl$_4$,1.208,6
51,15.94388,38191.41,43275.11,41808.83458702392,51285.262943073074,"(95, 2)",AC044_20241210_Final,Li$_{1.9}$Zn$_{0.9}$Zr$_{0.07}$Cl$_4$,1.208,6
52,12.40079,41274.61,53100.6,45462.343993551665,61575.27603458729,"(95, 2)",AC044_20241210_Final,Li$_{1.9}$Zn$_{0.9}$Zr$_{0.07}$Cl$_4$,1.208,6
53,9.91015,44653.06,63717.47,49848.914105454474,73929.98411836744,"(95, 2)",AC044_20241210_Final,Li$_{1.9}$Zn$_{0.9}$Zr$_{0.07}$Cl$_4$,1.208,6
54,7.971939,48663.63,76019.41,55115.63169825675,88763.6533466372,"(95, 2)",AC044_20241210_Final,Li$_{1.9}$Zn$_{0.9}$Zr$_{0.07}$Cl$_4$,1.208,6
55,6.351626,53800.78,91342.45,61439.095869726385,106573.67249185419,"(95, 2)",AC044_20241210_Final,Li$_{1.9}$Zn$_{0.9}$Zr$_{0.07}$Cl$_4$,1.208,6
56,5.095109,59874.68,109047.3,69031.33961205676,127957.23090838217,"(95, 2)",AC044_20241210_Final,Li$_{1.9}$Zn$_{0.9}$Zr$_{0.07}$Cl$_4$,1.208,6
57,4.040948,67746.88,131276.2,78146.93952187823,153631.34293034612,"(95, 2)",AC044_20241210_Final,Li$_{1.9}$Zn$_{0.9}$Zr$_{0.07}$Cl$_4$,1.208,6
58,3.175813,77814.74,158968.8,89091.55204490702,184456.89014455842,"(95, 2)",AC044_20241210_Final,Li$_{1.9}$Zn$_{0.9}$Zr$_{0.07}$Cl$_4$,1.208,6
59,2.547554,89319.95,189454.1,102232.16248532792,221467.48770168226,"(95, 2)",AC044_20241210_Final,Li$_{1.9}$Zn$_{0.9}$Zr$_{0.07}$Cl$_4$,1.208,6
60,2.020474,103788.1,227158.6,118009.39044092539,265904.1425845722,"(95, 2)",AC044_20241210_Final,Li$_{1.9}$Zn$_{0.9}$Zr$_{0.07}$Cl$_4$,1.208,6
61,1.605308,121306.1,271660.2,136952.2642792426,319256.8659638643,"(95, 2)",AC044_20241210_Final,Li$_{1.9}$Zn$_{0.9}$Zr$_{0.07}$Cl$_4$,1.208,6
62,1.273777,142807.5,324793.2,159695.96005977615,383314.6349495055,"(95, 2)",AC044_20241210_Final,Li$_{1.9}$Zn$_{0.9}$Zr$_{0.07}$Cl$_4$,1.208,6
63,1.010237,169223.5,388256.8,187003.0997084384,460225.3790117905,"(95, 2)",AC044_20241210_Final,Li$_{1.9}$Zn$_{0.9}$Zr$_{0.07}$Cl$_4$,1.208,6
64,0.7971939,201860.7,464972.2,219789.3225962736,552568.0024841258,"(95, 2)",AC044_20241210_Final,Li$_{1.9}$Zn$_{0.9}$Zr$_{0.07}$Cl$_4$,1.208,6
65,0.6334459,240376.3,552983.7,259153.98796649693,663438.8581433193,"(95, 2)",AC044_20241210_Final,Li$_{1.9}$Zn$_{0.9}$Zr$_{0.07}$Cl$_4$,1.208,6
66,0.5029507,287112.4,657128.8,306417.03769707825,796555.5714242774,"(95, 2)",AC044_20241210_Final,Li$_{1.9}$Zn$_{0.9}$Zr$_{0.07}$Cl$_4$,1.208,6
67,0.3999573,343135.2,778914.1,363163.25544912525,956381.6966125097,"(95, 2)",AC044_20241210_Final,Li$_{1.9}$Zn$_{0.9}$Zr$_{0.07}$Cl$_4$,1.208,6
68,0.3175813,411076.0,923041.3,431295.4062605238,1148276.3848777425,"(95, 2)",AC044_20241210_Final,Li$_{1.9}$Zn$_{0.9}$Zr$_{0.07}$Cl$_4$,1.208,6
69,0.2520161,493012.3,1092844.0,513098.03841568524,1378674.0826873656,"(95, 2)",AC044_20241210_Final,Li$_{1.9}$Zn$_{0.9}$Zr$_{0.07}$Cl$_4$,1.208,6

File: EIS/0p1/temp_95_replicate_3_AC044_20241210_Final_Li19Zn09Zr007Cl4.csv
,Frequency,Z real,Z imag,Fit real,Fit imag,Dataset,sample_name,material_name,height,diameter
0,2000039.0,6422.11,9454.729,6593.4458023288535,9543.100038381932,"(95, 3)",AC044_20241210_Final,Li$_{1.9}$Zn$_{0.9}$Zr$_{0.07}$Cl$_4$,1.208,6
1,1588711.0,8766.081,10291.59,8640.908355196158,10325.432012586347,"(95, 3)",AC044_20241210_Final,Li$_{1.9}$Zn$_{0.9}$Zr$_{0.07}$Cl$_4$,1.208,6
2,1261992.0,11279.08,10210.54,10929.321802011511,10729.95511639886,"(95, 3)",AC044_20241210_Final,Li$_{1.9}$Zn$_{0.9}$Zr$_{0.07}$Cl$_4$,1.208,6
3,1002539.0,13545.28,10542.01,13291.510981717398,10677.373429500483,"(95, 3)",AC044_20241210_Final,Li$_{1.9}$Zn$_{0.9}$Zr$_{0.07}$Cl$_4$,1.208,6
4,796289.1,15545.28,9977.43,15537.518897510363,10178.718969818477,"(95, 3)",AC044_20241210_Final,Li$_{1.9}$Zn$_{0.9}$Zr$_{0.07}$Cl$_4$,1.208,6
5,632460.9,17666.73,8997.56,17512.873406806968,9330.308930214593,"(95, 3)",AC044_20241210_Final,Li$_{1.9}$Zn$_{0.9}$Zr$_{0.07}$Cl$_4$,1.208,6
6,502382.8,18860.4,7843.597,19135.77442886131,8272.858568650945,"(95, 3)",AC044_20241210_Final,Li$_{1.9}$Zn$_{0.9}$Zr$_{0.07}$Cl$_4$,1.208,6
7,399257.8,20201.5,7011.342,20397.653633024842,7143.608565991221,"(95, 3)",AC044_20241210_Final,Li$_{1.9}$Zn$_{0.9}$Zr$_{0.07}$Cl$_4$,1.208,6
8,316992.2,20921.72,6060.904,21339.044582213188,6046.36715912618,"(95, 3)",AC044_20241210_Final,Li$_{1.9}$Zn$_{0.9}$Zr$_{0.07}$Cl$_4$,1.208,6
9,251835.9,22080.04,4634.499,22021.391986257142,5044.212771416723,"(95, 3)",AC044_20241210_Final,Li$_{1.9}$Zn$_{0.9}$Zr$_{0.07}$Cl$_4$,1.208,6
10,200039.1,21825.31,4174.534,22507.063586563647,4166.258701160933,"(95, 3)",AC044_20241210_Final,Li$_{1.9}$Zn$_{0.9}$Zr$_{0.07}$Cl$_4$,1.208,6
11,159023.4,23914.52,4841.248,22849.467854352475,3418.720851502229,"(95, 3)",AC044_20241210_Final,Li$_{1.9}$Zn$_{0.9}$Zr$_{0.07}$Cl$_4$,1.208,6
12,126210.9,24099.02,3074.396,23090.264613658972,2794.7585400691814,"(95, 3)",AC044_20241210_Final,Li$_{1.9}$Zn$_{0.9}$Zr$_{0.07}$Cl$_4$,1.208,6
13,100429.7,23238.04,2435.985,23260.19262858776,2281.391194015561,"(95, 3)",AC044_20241210_Final,Li$_{1.9}$Zn$_{0.9}$Zr$_{0.07}$Cl$_4$,1.208,6
14,79804.69,23420.16,2105.266,23381.185193523732,1863.712445050283,"(95, 3)",AC044_20241210_Final,Li$_{1.9}$Zn$_{0.9}$Zr$_{0.07}$Cl$_4$,1.208,6
15,63398.44,23552.1,1783.468,23468.594182454442,1527.1766275961138,"(95, 3)",AC044_20241210_Final,Li$_{1.9}$Zn$_{0.9}$Zr$_{0.07}$Cl$_4$,1.208,6
16,50273.44,23648.6,1432.33,23533.066910861944,1258.6842006628228,"(95, 3)",AC044_20241210_Final,Li$_{1.9}$Zn$_{0.9}$Zr$_{0.07}$Cl$_4$,1.208,6
17,39960.94,23772.03,1256.956,23581.979521312103,1046.9850334674225,"(95, 3)",AC044_20241210_Final,Li$_{1.9}$Zn$_{0.9}$Zr$_{0.07}$Cl$_4$,1.208,6
18,31757.81,23667.14,956.363,23620.474496590417,882.7257016237039,"(95, 3)",AC044_20241210_Final,Li$_{1.9}$Zn$_{0.9}$Zr$_{0.07}$Cl$_4$,1.208,6
19,25195.31,23940.02,717.3488,23652.18931502243,758.3304696706647,"(95, 3)",AC044_20241210_Final,Li$_{1.9}$Zn$_{0.9}$Zr$_{0.07}$Cl$_4$,1.208,6
20,20039.06,23946.89,626.2362,23679.76011995243,667.8200946334241,"(95, 3)",AC044_20241210_Final,Li$_{1.9}$Zn$_{0.9}$Zr$_{0.07}$Cl$_4$,1.208,6
21,16054.69,23927.4,580.2189,23705.16795176634,606.6226008167456,"(95, 3)",AC044_20241210_Final,Li$_{1.9}$Zn$_{0.9}$Zr$_{0.07}$Cl$_4$,1.208,6
22,12773.44,23960.52,577.9164,23729.977661468452,571.4023674752004,"(95, 3)",AC044_20241210_Final,Li$_{1.9}$Zn$_{0.9}$Zr$_{0.07}$Cl$_4$,1.208,6
23,9946.65,23973.4,600.6801,23755.505117534085,559.9190652759678,"(95, 3)",AC044_20241210_Final,Li$_{1.9}$Zn$_{0.9}$Zr$_{0.07}$Cl$_4$,1.208,6
24,7888.72,24070.64,556.6211,23782.937434266696,570.9205095802993,"(95, 3)",AC044_20241210_Final,Li$_{1.9}$Zn$_{0.9}$Zr$_{0.07}$Cl$_4$,1.208,6
25,6288.11,24104.34,605.6339,23813.423227570438,604.070063820306,"(95, 3)",AC044_20241210_Final,Li$_{1.9}$Zn$_{0.9}$Zr$_{0.07}$Cl$_4$,1.208,6
26,5039.063,24125.72,688.8251,23848.144613241388,659.9079645519171,"(95, 3)",AC044_20241210_Final,Li$_{1.9}$Zn$_{0.9}$Zr$_{0.07}$Cl$_4$,1.208,6
27,4001.524,24178.14,766.4866,23888.37913240774,739.845831750643,"(95, 3)",AC044_20241210_Final,Li$_{1.9}$Zn$_{0.9}$Zr$_{0.07}$Cl$_4$,1.208,6
28,3161.337,24239.12,865.9522,23935.557493375294,846.1941295395844,"(95, 3)",AC044_20241210_Final,Li$_{1.9}$Zn$_{0.9}$Zr$_{0.07}$Cl$_4$,1.208,6
29,2507.267,24306.17,991.363,23991.321578312578,982.2231741017035,"(95, 3)",AC044_20241210_Final,Li$_{1.9}$Zn$_{0.9}$Zr$_{0.07}$Cl$_4$,1.208,6
30,1979.167,24388.32,1147.07,24057.586313516094,1152.2593132456334,"(95, 3)",AC044_20241210_Final,Li$_{1.9}$Zn$_{0.9}$Zr$_{0.07}$Cl$_4$,1.208,6
31,1598.011,24472.34,1324.121,24136.608567058123,1361.8190728836964,"(95, 3)",AC044_20241210_Final,Li$_{1.9}$Zn$_{0.9}$Zr$_{0.07}$Cl$_4$,1.208,6
32,1257.622,24584.13,1559.11,24231.066103081263,1617.785371869064,"(95, 3)",AC044_20241210_Final,Li$_{1.9}$Zn$_{0.9}$Zr$_{0.07}$Cl$_4$,1.208,6
33,1004.464,24702.77,1821.851,24344.1497168656,1928.631367290612,"(95, 3)",AC044_20241210_Final,Li$_{1.9}$Zn$_{0.9}$Zr$_{0.07}$Cl$_4$,1.208,6
34,800.3049,24845.05,2137.352,24479.671958288458,2304.6991437781007,"(95, 3)",AC044_20241210_Final,Li$_{1.9}$Zn$_{0.9}$Zr$_{0.07}$Cl$_4$,1.208,6
35,631.0096,25018.98,2533.352,24642.196304041958,2758.5423519196506,"(95, 3)",AC044_20241210_Final,Li$_{1.9}$Zn$_{0.9}$Zr$_{0.07}$Cl$_4$,1.208,6
36,498.6702,25220.04,3002.733,24837.191257242488,3305.3440933984107,"(95, 3)",AC044_20241210_Final,Li$_{1.9}$Zn$_{0.9}$Zr$_{0.07}$Cl$_4$,1.208,6
37,397.2458,25447.66,3542.775,25071.214645247772,3963.423916721772,"(95, 3)",AC044_20241210_Final,Li$_{1.9}$Zn$_{0.9}$Zr$_{0.07}$Cl$_4$,1.208,6
38,319.6023,25699.21,4156.859,25352.13437112323,4754.85081372974,"(95, 3)",AC044_20241210_Final,Li$_{1.9}$Zn$_{0.9}$Zr$_{0.07}$Cl$_4$,1.208,6
39,251.1161,26020.86,4972.246,25689.393079074827,5706.182695599447,"(95, 3)",AC044_20241210_Final,Li$_{1.9}$Zn$_{0.9}$Zr$_{0.07}$Cl$_4$,1.208,6
40,200.8929,26366.71,5869.959,26094.325656329318,6849.357099033958,"(95, 3)",AC044_20241210_Final,Li$_{1.9}$Zn$_{0.9}$Zr$_{0.07}$Cl$_4$,1.208,6
41,158.0056,26797.05,7030.454,26580.5402602715,8222.762972950377,"(95, 3)",AC044_20241210_Final,Li$_{1.9}$Zn$_{0.9}$Zr$_{0.07}$Cl$_4$,1.208,6
42,126.6892,27262.59,8315.61,27164.37568801845,9872.529495248307,"(95, 3)",AC044_20241210_Final,Li$_{1.9}$Zn$_{0.9}$Zr$_{0.07}$Cl$_4$,1.208,6
43,99.734,27839.0,9982.49,27865.450466568494,11854.07517364881,"(95, 3)",AC044_20241210_Final,Li$_{1.9}$Zn$_{0.9}$Zr$_{0.07}$Cl$_4$,1.208,6
44,79.44915,28549.36,11945.89,28707.3221206233,14233.969240067696,"(95, 3)",AC044_20241210_Final,Li$_{1.9}$Zn$_{0.9}$Zr$_{0.07}$Cl$_4$,1.208,6
45,63.34459,29217.98,14244.04,29718.27877517713,17092.167849124926,"(95, 3)",AC044_20241210_Final,Li$_{1.9}$Zn$_{0.9}$Zr$_{0.07}$Cl$_4$,1.208,6
46,49.86702,30209.04,17241.48,30932.289695042902,20524.70019138419,"(95, 3)",AC044_20241210_Final,Li$_{1.9}$Zn$_{0.9}$Zr$_{0.07}$Cl$_4$,1.208,6
47,39.72458,31260.88,20653.98,32390.146702809256,24646.894754414257,"(95, 3)",AC044_20241210_Final,Li$_{1.9}$Zn$_{0.9}$Zr$_{0.07}$Cl$_4$,1.208,6
48,31.88775,32452.29,24644.44,34140.834829576386,29597.25411812275,"(95, 3)",AC044_20241210_Final,Li$_{1.9}$Zn$_{0.9}$Zr$_{0.07}$Cl$_4$,1.208,6
49,24.93351,34111.76,30071.94,36243.178254590035,35542.10846518629,"(95, 3)",AC044_20241210_Final,Li$_{1.9}$Zn$_{0.9}$Zr$_{0.07}$Cl$_4$,1.208,6
50,19.94681,35911.6,36051.43,38767.81683930867,42681.20415524409,"(95, 3)",AC044_20241210_Final,Li$_{1.9}$Zn$_{0.9}$Zr$_{0.07}$Cl$_4$,1.208,6
51,15.94388,38109.74,43263.74,41799.579669242245,51254.415132212365,"(95, 3)",AC044_20241210_Final,Li$_{1.9}$Zn$_{0.9}$Zr$_{0.07}$Cl$_4$,1.208,6
52,12.40079,41166.43,53094.35,45440.335356292635,61549.80266346526,"(95, 3)",AC044_20241210_Final,Li$_{1.9}$Zn$_{0.9}$Zr$_{0.07}$Cl$_4$,1.208,6
53,9.91015,44556.0,63721.36,49812.41487349193,73913.29421551643,"(95, 3)",AC044_20241210_Final,Li$_{1.9}$Zn$_{0.9}$Zr$_{0.07}$Cl$_4$,1.208,6
54,7.971939,48572.65,76032.2,55062.721931216394,88760.30667559188,"(95, 3)",AC044_20241210_Final,Li$_{1.9}$Zn$_{0.9}$Zr$_{0.07}$Cl$_4$,1.208,6
55,6.351626,53680.79,91360.84,61367.669005513904,106589.7044601796,"(95, 3)",AC044_20241210_Final,Li$_{1.9}$Zn$_{0.9}$Zr$_{0.07}$Cl$_4$,1.208,6
56,5.095109,59767.11,109097.9,68939.10487133799,128000.56150549364,"(95, 3)",AC044_20241210_Final,Li$_{1.9}$Zn$_{0.9}$Zr$_{0.07}$Cl$_4$,1.208,6
57,4.040948,67629.11,131351.1,78031.43280837242,153712.2903469095,"(95, 3)",AC044_20241210_Final,Li$_{1.9}$Zn$_{0.9}$Zr$_{0.07}$Cl$_4$,1.208,6
58,3.175813,77649.95,159052.2,88950.1586541472,184588.81463041058,"(95, 3)",AC044_20241210_Final,Li$_{1.9}$Zn$_{0.9}$Zr$_{0.07}$Cl$_4$,1.208,6
59,2.547554,89179.83,189607.4,102062.15592253767,221667.59726036753,"(95, 3)",AC044_20241210_Final,Li$_{1.9}$Zn$_{0.9}$Zr$_{0.07}$Cl$_4$,1.208,6
60,2.020474,103636.0,227366.4,117807.99289977901,266194.4995395656,"(95, 3)",AC044_20241210_Final,Li$_{1.9}$Zn$_{0.9}$Zr$_{0.07}$Cl$_4$,1.208,6
61,1.605308,121140.4,271942.3,136716.7359133568,319665.64258126286,"(95, 3)",AC044_20241210_Final,Li$_{1.9}$Zn$_{0.9}$Zr$_{0.07}$Cl$_4$,1.208,6
62,1.273777,142627.7,325176.6,159423.7261694949,383877.6775523513,"(95, 3)",AC044_20241210_Final,Li$_{1.9}$Zn$_{0.9}$Zr$_{0.07}$Cl$_4$,1.208,6
63,1.010237,169045.4,388758.3,186691.92746801782,460988.15384686895,"(95, 3)",AC044_20241210_Final,Li$_{1.9}$Zn$_{0.9}$Zr$_{0.07}$Cl$_4$,1.208,6
64,0.7971939,201691.0,465644.0,219437.56208623474,553588.0135836704,"(95, 3)",AC044_20241210_Final,Li$_{1.9}$Zn$_{0.9}$Zr$_{0.07}$Cl$_4$,1.208,6
65,0.6334459,240210.5,553864.8,258760.8962076444,664788.6482714083,"(95, 3)",AC044_20241210_Final,Li$_{1.9}$Zn$_{0.9}$Zr$_{0.07}$Cl$_4$,1.208,6
66,0.5029507,286973.0,658270.9,305983.2092979741,798326.4427785906,"(95, 3)",AC044_20241210_Final,Li$_{1.9}$Zn$_{0.9}$Zr$_{0.07}$Cl$_4$,1.208,6
67,0.3999573,343023.0,780393.7,362691.18961412203,958688.3193268654,"(95, 3)",AC044_20241210_Final,Li$_{1.9}$Zn$_{0.9}$Zr$_{0.07}$Cl$_4$,1.208,6
68,0.3175813,411013.0,924987.3,430790.24755254696,1151262.4998347634,"(95, 3)",AC044_20241210_Final,Li$_{1.9}$Zn$_{0.9}$Zr$_{0.07}$Cl$_4$,1.208,6
69,0.2520161,493111.4,1095427.0,512568.538186546,1382519.5522856286,"(95, 3)",AC044_20241210_Final,Li$_{1.9}$Zn$_{0.9}$Zr$_{0.07}$Cl$_4$,1.208,6
