Repository: Maughan-Lab/Li-Zn-Zr-Cl_Halospinels

# Li-Zn-Zr-Cl_Halospinels

Data and information for "From Cation Order to Disorder: Unlocking Ion Transport Pathways in Li−Zn−Zr−Cl Halospinels" (doi: https://doi.org/10.1021/acs.chemmater.6c00461)

Neutron powder diffraction (NPD) collected at beamline BL-11A (POWGEN) at the Spallation Neutron Source at Oak Ridge National Laboratory, including raw data and .txt files with two theta, intensity, calculated fit, and difference are in the NPD directory.

Neutron pair distribution function (nPDF) collected at beamline BL-1B (NOMAD) at the Spallation Neutron Source at Oak Ridge National Laboratory, including raw data and .txt files with two theta, intensity, calculated fit, and difference are in the nPDF directory.

Synchrotron X-ray powder diffraction (SXRD) collected at beamline BL2-1 at the Stanford Synchrotron Radiation Lightsource at Stanford Linear Accelerator, including raw data and.txt files with two theta, intensity, calculated fit, and difference are in the SXRD directory.

Raman spectroscopy raw data files are in the Raman directory.

Electrochemical impedance spectroscopy data for each composition is in the EIS directory.

File: EIS/0p3/temp_30_replicate_1_AC07_20250319_New_Final_Li18Zn07Zr03Cl4.csv
,Frequency,Z real,Z imag,Fit real,Fit imag,Dataset,sample_name,material_name,height,diameter
0,2000039.0,1963.892,13657.27,4374.415909597167,13374.846948894332,"(30, 1)",AC07_20250319_New_Final,Li$_{1.8}$Zn$_{0.7}$Zr$_{0.3}$Cl$_4$,0.967,6
1,1588711.0,3726.547,17330.45,5712.165626583651,16120.467169030378,"(30, 1)",AC07_20250319_New_Final,Li$_{1.8}$Zn$_{0.7}$Zr$_{0.3}$Cl$_4$,0.967,6
2,1261992.0,5881.968,20917.84,7495.618190430202,19329.866757584186,"(30, 1)",AC07_20250319_New_Final,Li$_{1.8}$Zn$_{0.7}$Zr$_{0.3}$Cl$_4$,0.967,6
3,1002539.0,9050.295,24825.41,9869.532633123687,23019.63729050251,"(30, 1)",AC07_20250319_New_Final,Li$_{1.8}$Zn$_{0.7}$Zr$_{0.3}$Cl$_4$,0.967,6
4,796289.1,12927.77,29065.37,13010.731974292908,27165.015584716275,"(30, 1)",AC07_20250319_New_Final,Li$_{1.8}$Zn$_{0.7}$Zr$_{0.3}$Cl$_4$,0.967,6
5,632460.9,17458.72,32978.77,17119.496453225514,31674.72803595937,"(30, 1)",AC07_20250319_New_Final,Li$_{1.8}$Zn$_{0.7}$Zr$_{0.3}$Cl$_4$,0.967,6
6,502382.8,23345.04,37036.61,22395.191873535936,36363.407860691295,"(30, 1)",AC07_20250319_New_Final,Li$_{1.8}$Zn$_{0.7}$Zr$_{0.3}$Cl$_4$,0.967,6
7,399257.8,30507.82,40594.89,28990.14508391887,40931.928125663486,"(30, 1)",AC07_20250319_New_Final,Li$_{1.8}$Zn$_{0.7}$Zr$_{0.3}$Cl$_4$,0.967,6
8,316992.2,37218.14,44313.9,36943.07410656474,44973.59876462235,"(30, 1)",AC07_20250319_New_Final,Li$_{1.8}$Zn$_{0.7}$Zr$_{0.3}$Cl$_4$,0.967,6
9,251835.9,46382.56,45442.72,46109.53379566689,48025.75116371558,"(30, 1)",AC07_20250319_New_Final,Li$_{1.8}$Zn$_{0.7}$Zr$_{0.3}$Cl$_4$,0.967,6
10,200039.1,54558.29,46591.5,56125.523195574344,49671.266307742786,"(30, 1)",AC07_20250319_New_Final,Li$_{1.8}$Zn$_{0.7}$Zr$_{0.3}$Cl$_4$,0.967,6
11,159023.4,64684.59,46376.74,66442.55412738652,49661.3124328369,"(30, 1)",AC07_20250319_New_Final,Li$_{1.8}$Zn$_{0.7}$Zr$_{0.3}$Cl$_4$,0.967,6
12,126210.9,72866.2,45217.23,76440.91892342569,48000.88458274201,"(30, 1)",AC07_20250319_New_Final,Li$_{1.8}$Zn$_{0.7}$Zr$_{0.3}$Cl$_4$,0.967,6
13,100429.7,81063.72,44116.63,85576.74959383196,44947.261690481406,"(30, 1)",AC07_20250319_New_Final,Li$_{1.8}$Zn$_{0.7}$Zr$_{0.3}$Cl$_4$,0.967,6
14,79804.69,88859.92,40953.06,93493.19525775734,40922.34989847215,"(30, 1)",AC07_20250319_New_Final,Li$_{1.8}$Zn$_{0.7}$Zr$_{0.3}$Cl$_4$,0.967,6
15,63398.44,94541.45,37630.69,100052.82131057726,36389.85815237789,"(30, 1)",AC07_20250319_New_Final,Li$_{1.8}$Zn$_{0.7}$Zr$_{0.3}$Cl$_4$,0.967,6
16,50273.44,100439.2,33679.99,105299.48548565892,31755.19675413344,"(30, 1)",AC07_20250319_New_Final,Li$_{1.8}$Zn$_{0.7}$Zr$_{0.3}$Cl$_4$,0.967,6
17,39960.94,105881.6,29765.2,109388.40912798476,27315.629231580107,"(30, 1)",AC07_20250319_New_Final,Li$_{1.8}$Zn$_{0.7}$Zr$_{0.3}$Cl$_4$,0.967,6
18,31757.81,109471.7,26048.84,112520.11787707891,23255.31061809106,"(30, 1)",AC07_20250319_New_Final,Li$_{1.8}$Zn$_{0.7}$Zr$_{0.3}$Cl$_4$,0.967,6
19,25195.31,113268.4,20943.51,114895.0819362549,19665.536175671314,"(30, 1)",AC07_20250319_New_Final,Li$_{1.8}$Zn$_{0.7}$Zr$_{0.3}$Cl$_4$,0.967,6
20,20039.06,115708.8,18834.62,116689.98887496298,16572.460339936944,"(30, 1)",AC07_20250319_New_Final,Li$_{1.8}$Zn$_{0.7}$Zr$_{0.3}$Cl$_4$,0.967,6
21,16054.69,118060.5,16947.93,118049.55701106727,13962.196886076084,"(30, 1)",AC07_20250319_New_Final,Li$_{1.8}$Zn$_{0.7}$Zr$_{0.3}$Cl$_4$,0.967,6
22,12773.44,118878.0,14583.99,119087.13431300025,11799.713855173224,"(30, 1)",AC07_20250319_New_Final,Li$_{1.8}$Zn$_{0.7}$Zr$_{0.3}$Cl$_4$,0.967,6
23,9946.65,120622.1,11977.73,119889.17276584606,10041.521229331114,"(30, 1)",AC07_20250319_New_Final,Li$_{1.8}$Zn$_{0.7}$Zr$_{0.3}$Cl$_4$,0.967,6
24,7888.72,120432.5,10204.32,120520.7270831604,8643.491753135531,"(30, 1)",AC07_20250319_New_Final,Li$_{1.8}$Zn$_{0.7}$Zr$_{0.3}$Cl$_4$,0.967,6
25,6288.11,122431.8,9415.735,121030.60985083072,7565.323273241373,"(30, 1)",AC07_20250319_New_Final,Li$_{1.8}$Zn$_{0.7}$Zr$_{0.3}$Cl$_4$,0.967,6
26,5039.063,122756.1,8257.798,121455.7023087886,6772.876806040616,"(30, 1)",AC07_20250319_New_Final,Li$_{1.8}$Zn$_{0.7}$Zr$_{0.3}$Cl$_4$,0.967,6
27,4001.524,123254.1,7475.394,121824.35331380229,6239.2709756805025,"(30, 1)",AC07_20250319_New_Final,Li$_{1.8}$Zn$_{0.7}$Zr$_{0.3}$Cl$_4$,0.967,6
28,3161.337,123708.3,6967.396,122158.98001492018,5945.315591103295,"(30, 1)",AC07_20250319_New_Final,Li$_{1.8}$Zn$_{0.7}$Zr$_{0.3}$Cl$_4$,0.967,6
29,2507.267,124203.8,6362.306,122478.0364028195,5879.653238101584,"(30, 1)",AC07_20250319_New_Final,Li$_{1.8}$Zn$_{0.7}$Zr$_{0.3}$Cl$_4$,0.967,6
30,1979.167,124588.9,6424.077,122797.51161909066,6038.837089267017,"(30, 1)",AC07_20250319_New_Final,Li$_{1.8}$Zn$_{0.7}$Zr$_{0.3}$Cl$_4$,0.967,6
31,1598.011,124939.1,6701.534,123132.09544570862,6427.486172922817,"(30, 1)",AC07_20250319_New_Final,Li$_{1.8}$Zn$_{0.7}$Zr$_{0.3}$Cl$_4$,0.967,6
32,1257.622,125359.4,7264.797,123496.12068593381,7058.608704541418,"(30, 1)",AC07_20250319_New_Final,Li$_{1.8}$Zn$_{0.7}$Zr$_{0.3}$Cl$_4$,0.967,6
33,1004.464,125820.1,8026.346,123904.36796012626,7954.1570396117,"(30, 1)",AC07_20250319_New_Final,Li$_{1.8}$Zn$_{0.7}$Zr$_{0.3}$Cl$_4$,0.967,6
34,800.3049,126362.3,9053.951,124372.79973993375,9145.865884573226,"(30, 1)",AC07_20250319_New_Final,Li$_{1.8}$Zn$_{0.7}$Zr$_{0.3}$Cl$_4$,0.967,6
35,631.0096,126983.9,10460.86,124919.27717881424,10676.423301912831,"(30, 1)",AC07_20250319_New_Final,Li$_{1.8}$Zn$_{0.7}$Zr$_{0.3}$Cl$_4$,0.967,6
36,498.6702,127720.4,12212.03,125564.3047260531,12601.028626178731,"(30, 1)",AC07_20250319_New_Final,Li$_{1.8}$Zn$_{0.7}$Zr$_{0.3}$Cl$_4$,0.967,6
37,397.2458,128542.3,14292.6,126331.84279770339,14989.40094183902,"(30, 1)",AC07_20250319_New_Final,Li$_{1.8}$Zn$_{0.7}$Zr$_{0.3}$Cl$_4$,0.967,6
38,319.6023,129454.9,16700.18,127250.22721443497,17928.315449301226,"(30, 1)",AC07_20250319_New_Final,Li$_{1.8}$Zn$_{0.7}$Zr$_{0.3}$Cl$_4$,0.967,6
39,251.1161,130637.2,19949.49,128353.23519332278,21524.762654033937,"(30, 1)",AC07_20250319_New_Final,Li$_{1.8}$Zn$_{0.7}$Zr$_{0.3}$Cl$_4$,0.967,6
40,200.8929,131915.4,23557.91,129681.34108548464,25909.84706802247,"(30, 1)",AC07_20250319_New_Final,Li$_{1.8}$Zn$_{0.7}$Zr$_{0.3}$Cl$_4$,0.967,6
41,158.0056,133531.1,28281.13,131283.21064767684,31243.56854498412,"(30, 1)",AC07_20250319_New_Final,Li$_{1.8}$Zn$_{0.7}$Zr$_{0.3}$Cl$_4$,0.967,6
42,126.6892,135240.0,33518.18,133217.49044020977,37720.66128636549,"(30, 1)",AC07_20250319_New_Final,Li$_{1.8}$Zn$_{0.7}$Zr$_{0.3}$Cl$_4$,0.967,6
43,99.734,137394.1,40362.91,135554.95910860744,45577.70402238029,"(30, 1)",AC07_20250319_New_Final,Li$_{1.8}$Zn$_{0.7}$Zr$_{0.3}$Cl$_4$,0.967,6
44,79.44915,140159.6,48393.32,138381.12011161432,55101.76123700194,"(30, 1)",AC07_20250319_New_Final,Li$_{1.8}$Zn$_{0.7}$Zr$_{0.3}$Cl$_4$,0.967,6
45,63.34459,142767.4,57910.4,141799.33130794665,66640.8712257215,"(30, 1)",AC07_20250319_New_Final,Li$_{1.8}$Zn$_{0.7}$Zr$_{0.3}$Cl$_4$,0.967,6
46,49.86702,146035.0,70229.78,145934.58624442457,80616.76427151279,"(30, 1)",AC07_20250319_New_Final,Li$_{1.8}$Zn$_{0.7}$Zr$_{0.3}$Cl$_4$,0.967,6
47,39.72458,149581.8,84518.98,150938.08567943753,97540.27575140631,"(30, 1)",AC07_20250319_New_Final,Li$_{1.8}$Zn$_{0.7}$Zr$_{0.3}$Cl$_4$,0.967,6
48,31.88775,153576.9,101296.6,156992.76667400452,118030.01751535047,"(30, 1)",AC07_20250319_New_Final,Li$_{1.8}$Zn$_{0.7}$Zr$_{0.3}$Cl$_4$,0.967,6
49,24.93351,158892.8,124479.7,164319.99152713513,142834.99000760601,"(30, 1)",AC07_20250319_New_Final,Li$_{1.8}$Zn$_{0.7}$Zr$_{0.3}$Cl$_4$,0.967,6
50,19.94681,164695.4,150348.3,173187.64119101386,172861.9616809031,"(30, 1)",AC07_20250319_New_Final,Li$_{1.8}$Zn$_{0.7}$Zr$_{0.3}$Cl$_4$,0.967,6
51,15.94388,171788.4,182109.1,183919.90911702823,209208.61655061063,"(30, 1)",AC07_20250319_New_Final,Li$_{1.8}$Zn$_{0.7}$Zr$_{0.3}$Cl$_4$,0.967,6
52,12.40079,181815.5,226195.9,196909.15362758643,253203.68162127305,"(30, 1)",AC07_20250319_New_Final,Li$_{1.8}$Zn$_{0.7}$Zr$_{0.3}$Cl$_4$,0.967,6
53,9.91015,193218.6,274660.8,212630.24215002978,306455.50110019423,"(30, 1)",AC07_20250319_New_Final,Li$_{1.8}$Zn$_{0.7}$Zr$_{0.3}$Cl$_4$,0.967,6
54,7.971939,207468.4,331835.6,231657.9117364698,370910.8331211276,"(30, 1)",AC07_20250319_New_Final,Li$_{1.8}$Zn$_{0.7}$Zr$_{0.3}$Cl$_4$,0.967,6
55,6.351626,226268.9,403748.8,254687.78055572716,448926.0184249824,"(30, 1)",AC07_20250319_New_Final,Li$_{1.8}$Zn$_{0.7}$Zr$_{0.3}$Cl$_4$,0.967,6
56,5.095109,249724.2,487812.9,282561.7785108094,543353.1227465299,"(30, 1)",AC07_20250319_New_Final,Li$_{1.8}$Zn$_{0.7}$Zr$_{0.3}$Cl$_4$,0.967,6
57,4.040948,281353.6,594056.1,316298.9266862024,657644.2020717443,"(30, 1)",AC07_20250319_New_Final,Li$_{1.8}$Zn$_{0.7}$Zr$_{0.3}$Cl$_4$,0.967,6
58,3.175813,323922.7,727282.8,357132.5908692504,795977.5024722699,"(30, 1)",AC07_20250319_New_Final,Li$_{1.8}$Zn$_{0.7}$Zr$_{0.3}$Cl$_4$,0.967,6
59,2.547554,374589.5,874312.5,406555.57106730633,963410.2081129333,"(30, 1)",AC07_20250319_New_Final,Li$_{1.8}$Zn$_{0.7}$Zr$_{0.3}$Cl$_4$,0.967,6
60,2.020474,440812.3,1056102.0,466374.6754094274,1166063.3215808317,"(30, 1)",AC07_20250319_New_Final,Li$_{1.8}$Zn$_{0.7}$Zr$_{0.3}$Cl$_4$,0.967,6
61,1.605308,523842.2,1270246.0,538776.773550678,1411345.4353819462,"(30, 1)",AC07_20250319_New_Final,Li$_{1.8}$Zn$_{0.7}$Zr$_{0.3}$Cl$_4$,0.967,6
62,1.273777,628579.6,1524212.0,626408.7443642445,1708223.5752381724,"(30, 1)",AC07_20250319_New_Final,Li$_{1.8}$Zn$_{0.7}$Zr$_{0.3}$Cl$_4$,0.967,6
63,1.010237,759119.1,1823122.0,732474.2406536891,2067551.0166719775,"(30, 1)",AC07_20250319_New_Final,Li$_{1.8}$Zn$_{0.7}$Zr$_{0.3}$Cl$_4$,0.967,6
64,0.7971939,923693.5,2181341.0,860850.8084142626,2502464.0591986496,"(30, 1)",AC07_20250319_New_Final,Li$_{1.8}$Zn$_{0.7}$Zr$_{0.3}$Cl$_4$,0.967,6
65,0.6334459,1118512.0,2586549.0,1016231.6422939909,3028862.2634016853,"(30, 1)",AC07_20250319_New_Final,Li$_{1.8}$Zn$_{0.7}$Zr$_{0.3}$Cl$_4$,0.967,6
66,0.5029507,1353487.0,3058520.0,1204297.159555808,3665989.70740639,"(30, 1)",AC07_20250319_New_Final,Li$_{1.8}$Zn$_{0.7}$Zr$_{0.3}$Cl$_4$,0.967,6
67,0.3999573,1629341.0,3599318.0,1431922.664947371,4437138.512337711,"(30, 1)",AC07_20250319_New_Final,Li$_{1.8}$Zn$_{0.7}$Zr$_{0.3}$Cl$_4$,0.967,6
68,0.3175813,1956839.0,4234462.0,1707429.6982974187,5370500.3562620515,"(30, 1)",AC07_20250319_New_Final,Li$_{1.8}$Zn$_{0.7}$Zr$_{0.3}$Cl$_4$,0.967,6
69,0.2520161,2340065.0,4976585.0,2040890.2536117027,6500197.106280564,"(30, 1)",AC07_20250319_New_Final,Li$_{1.8}$Zn$_{0.7}$Zr$_{0.3}$Cl$_4$,0.967,6

File: EIS/0p3/temp_30_replicate_2_AC07_20250319_New_Final_Li18Zn07Zr03Cl4.csv
,Frequency,Z real,Z imag,Fit real,Fit imag,Dataset,sample_name,material_name,height,diameter
0,2000039.0,1859.651,13641.87,4274.783083514864,13300.133976942692,"(30, 2)",AC07_20250319_New_Final,Li$_{1.8}$Zn$_{0.7}$Zr$_{0.3}$Cl$_4$,0.967,6
1,1588711.0,3527.785,17086.86,5591.775156149515,16045.93341192966,"(30, 2)",AC07_20250319_New_Final,Li$_{1.8}$Zn$_{0.7}$Zr$_{0.3}$Cl$_4$,0.967,6
2,1261992.0,5782.312,20899.52,7351.491465097484,19260.434220457464,"(30, 2)",AC07_20250319_New_Final,Li$_{1.8}$Zn$_{0.7}$Zr$_{0.3}$Cl$_4$,0.967,6
3,1002539.0,8789.577,24518.01,9699.444697963938,22962.450936206624,"(30, 2)",AC07_20250319_New_Final,Li$_{1.8}$Zn$_{0.7}$Zr$_{0.3}$Cl$_4$,0.967,6
4,796289.1,12593.8,29154.11,12814.246873342701,27129.75936866123,"(30, 2)",AC07_20250319_New_Final,Li$_{1.8}$Zn$_{0.7}$Zr$_{0.3}$Cl$_4$,0.967,6
5,632460.9,17807.42,33039.5,16899.464905989535,31673.480990927143,"(30, 2)",AC07_20250319_New_Final,Li$_{1.8}$Zn$_{0.7}$Zr$_{0.3}$Cl$_4$,0.967,6
6,502382.8,23445.83,36706.24,22159.547647995078,36409.58659904058,"(30, 2)",AC07_20250319_New_Final,Li$_{1.8}$Zn$_{0.7}$Zr$_{0.3}$Cl$_4$,0.967,6
7,399257.8,30399.21,40575.14,28753.41655168687,41037.86882017965,"(30, 2)",AC07_20250319_New_Final,Li$_{1.8}$Zn$_{0.7}$Zr$_{0.3}$Cl$_4$,0.967,6
8,316992.2,38289.63,43048.39,36726.51802622551,45146.756051684046,"(30, 2)",AC07_20250319_New_Final,Li$_{1.8}$Zn$_{0.7}$Zr$_{0.3}$Cl$_4$,0.967,6
9,251835.9,46442.83,45681.5,45938.664885851416,48264.4917836854,"(30, 2)",AC07_20250319_New_Final,Li$_{1.8}$Zn$_{0.7}$Zr$_{0.3}$Cl$_4$,0.967,6
10,200039.1,57189.01,48422.93,56024.724260529874,49962.37547180924,"(30, 2)",AC07_20250319_New_Final,Li$_{1.8}$Zn$_{0.7}$Zr$_{0.3}$Cl$_4$,0.967,6
11,159023.4,63932.97,47220.75,66428.42863661336,49981.39368749684,"(30, 2)",AC07_20250319_New_Final,Li$_{1.8}$Zn$_{0.7}$Zr$_{0.3}$Cl$_4$,0.967,6
12,126210.9,71087.45,46775.24,76517.62773136838,48321.91905677775,"(30, 2)",AC07_20250319_New_Final,Li$_{1.8}$Zn$_{0.7}$Zr$_{0.3}$Cl$_4$,0.967,6
13,100429.7,80733.29,43607.18,85735.84825023102,45243.82977490277,"(30, 2)",AC07_20250319_New_Final,Li$_{1.8}$Zn$_{0.7}$Zr$_{0.3}$Cl$_4$,0.967,6
14,79804.69,89119.59,40569.58,93717.67728908124,41176.9906186739,"(30, 2)",AC07_20250319_New_Final,Li$_{1.8}$Zn$_{0.7}$Zr$_{0.3}$Cl$_4$,0.967,6
15,63398.44,94985.37,37811.77,100322.74269510686,36594.679229509085,"(30, 2)",AC07_20250319_New_Final,Li$_{1.8}$Zn$_{0.7}$Zr$_{0.3}$Cl$_4$,0.967,6
16,50273.44,100423.8,33385.75,105596.514782906,31910.314895786596,"(30, 2)",AC07_20250319_New_Final,Li$_{1.8}$Zn$_{0.7}$Zr$_{0.3}$Cl$_4$,0.967,6
17,39960.94,105649.3,29779.28,109698.18150255538,27426.237832386865,"(30, 2)",AC07_20250319_New_Final,Li$_{1.8}$Zn$_{0.7}$Zr$_{0.3}$Cl$_4$,0.967,6
18,31757.81,110159.2,26736.24,112832.68472889002,23328.894611356118,"(30, 2)",AC07_20250319_New_Final,Li$_{1.8}$Zn$_{0.7}$Zr$_{0.3}$Cl$_4$,0.967,6
19,25195.31,113320.8,22187.19,115204.28454118087,19709.917135328924,"(30, 2)",AC07_20250319_New_Final,Li$_{1.8}$Zn$_{0.7}$Zr$_{0.3}$Cl$_4$,0.967,6
20,20039.06,115725.3,19165.37,116992.47297254267,16594.71253086749,"(30, 2)",AC07_20250319_New_Final,Li$_{1.8}$Zn$_{0.7}$Zr$_{0.3}$Cl$_4$,0.967,6
21,16054.69,117389.4,16992.54,118343.8363236021,13968.2024732122,"(30, 2)",AC07_20250319_New_Final,Li$_{1.8}$Zn$_{0.7}$Zr$_{0.3}$Cl$_4$,0.967,6
22,12773.44,118749.8,14044.07,119372.8585391606,11794.09749139015,"(30, 2)",AC07_20250319_New_Final,Li$_{1.8}$Zn$_{0.7}$Zr$_{0.3}$Cl$_4$,0.967,6
23,9946.65,120517.9,12781.4,120166.61576314618,10027.770365447628,"(30, 2)",AC07_20250319_New_Final,Li$_{1.8}$Zn$_{0.7}$Zr$_{0.3}$Cl$_4$,0.967,6
24,7888.72,121333.6,11131.67,120790.45533290568,8624.144762926784,"(30, 2)",AC07_20250319_New_Final,Li$_{1.8}$Zn$_{0.7}$Zr$_{0.3}$Cl$_4$,0.967,6
25,6288.11,121898.4,8550.369,121293.28042414156,7542.163803656232,"(30, 2)",AC07_20250319_New_Final,Li$_{1.8}$Zn$_{0.7}$Zr$_{0.3}$Cl$_4$,0.967,6
26,5039.063,122904.5,8273.309,121711.9466389948,6747.107329293367,"(30, 2)",AC07_20250319_New_Final,Li$_{1.8}$Zn$_{0.7}$Zr$_{0.3}$Cl$_4$,0.967,6
27,4001.524,123418.4,7498.974,122074.71452306924,6211.6571866714985,"(30, 2)",AC07_20250319_New_Final,Li$_{1.8}$Zn$_{0.7}$Zr$_{0.3}$Cl$_4$,0.967,6
28,3161.337,123873.9,6971.708,122403.88190160153,5916.302252846186,"(30, 2)",AC07_20250319_New_Final,Li$_{1.8}$Zn$_{0.7}$Zr$_{0.3}$Cl$_4$,0.967,6
29,2507.267,124351.3,6366.215,122717.77000538948,5849.455750652587,"(30, 2)",AC07_20250319_New_Final,Li$_{1.8}$Zn$_{0.7}$Zr$_{0.3}$Cl$_4$,0.967,6
30,1979.167,124720.9,6438.633,123032.23064233211,6007.514124198302,"(30, 2)",AC07_20250319_New_Final,Li$_{1.8}$Zn$_{0.7}$Zr$_{0.3}$Cl$_4$,0.967,6
31,1598.011,125066.6,6706.75,123361.81532572342,6394.9986488863215,"(30, 2)",AC07_20250319_New_Final,Li$_{1.8}$Zn$_{0.7}$Zr$_{0.3}$Cl$_4$,0.967,6
32,1257.622,125496.8,7258.375,123720.71825288523,7024.869932211395,"(30, 2)",AC07_20250319_New_Final,Li$_{1.8}$Zn$_{0.7}$Zr$_{0.3}$Cl$_4$,0.967,6
33,1004.464,125942.1,8031.418,124123.57998045531,7919.078394995044,"(30, 2)",AC07_20250319_New_Final,Li$_{1.8}$Zn$_{0.7}$Zr$_{0.3}$Cl$_4$,0.967,6
34,800.3049,126458.9,9067.071,124586.21940006237,9109.40203699747,"(30, 2)",AC07_20250319_New_Final,Li$_{1.8}$Zn$_{0.7}$Zr$_{0.3}$Cl$_4$,0.967,6
35,631.0096,127080.8,10462.07,125126.34802107317,10638.620891570568,"(30, 2)",AC07_20250319_New_Final,Li$_{1.8}$Zn$_{0.7}$Zr$_{0.3}$Cl$_4$,0.967,6
36,498.6702,127810.6,12217.32,125764.31180053441,12562.082381700384,"(30, 2)",AC07_20250319_New_Final,Li$_{1.8}$Zn$_{0.7}$Zr$_{0.3}$Cl$_4$,0.967,6
37,397.2458,128631.7,14300.65,126523.90093676544,14949.721565587291,"(30, 2)",AC07_20250319_New_Final,Li$_{1.8}$Zn$_{0.7}$Zr$_{0.3}$Cl$_4$,0.967,6
38,319.6023,129551.3,16702.77,127433.26642378913,17888.614193968093,"(30, 2)",AC07_20250319_New_Final,Li$_{1.8}$Zn$_{0.7}$Zr$_{0.3}$Cl$_4$,0.967,6
39,251.1161,130733.6,19948.97,128525.98321981137,21486.158394966853,"(30, 2)",AC07_20250319_New_Final,Li$_{1.8}$Zn$_{0.7}$Zr$_{0.3}$Cl$_4$,0.967,6
40,200.8929,132015.9,23565.63,129842.30329044026,25874.00288091512,"(30, 2)",AC07_20250319_New_Final,Li$_{1.8}$Zn$_{0.7}$Zr$_{0.3}$Cl$_4$,0.967,6
41,158.0056,133621.1,28300.55,131430.64740392796,31212.866383499608,"(30, 2)",AC07_20250319_New_Final,Li$_{1.8}$Zn$_{0.7}$Zr$_{0.3}$Cl$_4$,0.967,6
42,126.6892,135339.5,33540.14,133349.39239583653,37698.42539308053,"(30, 2)",AC07_20250319_New_Final,Li$_{1.8}$Zn$_{0.7}$Zr$_{0.3}$Cl$_4$,0.967,6
43,99.734,137497.3,40410.55,135669.0208370643,45568.4862955075,"(30, 2)",AC07_20250319_New_Final,Li$_{1.8}$Zn$_{0.7}$Zr$_{0.3}$Cl$_4$,0.967,6
44,79.44915,140257.4,48449.39,138474.71291342916,55111.70503750641,"(30, 2)",AC07_20250319_New_Final,Li$_{1.8}$Zn$_{0.7}$Zr$_{0.3}$Cl$_4$,0.967,6
45,63.34459,142941.1,57995.7,141869.47626506732,66678.17419946525,"(30, 2)",AC07_20250319_New_Final,Li$_{1.8}$Zn$_{0.7}$Zr$_{0.3}$Cl$_4$,0.967,6
46,49.86702,146114.7,70325.95,145977.9290807306,80692.2658725175,"(30, 2)",AC07_20250319_New_Final,Li$_{1.8}$Zn$_{0.7}$Zr$_{0.3}$Cl$_4$,0.967,6
47,39.72458,149661.8,84639.02,150950.87558308797,97668.20152623729,"(30, 2)",AC07_20250319_New_Final,Li$_{1.8}$Zn$_{0.7}$Zr$_{0.3}$Cl$_4$,0.967,6
48,31.88775,153642.0,101468.7,156970.84203100088,118228.9201441871,"(30, 2)",AC07_20250319_New_Final,Li$_{1.8}$Zn$_{0.7}$Zr$_{0.3}$Cl$_4$,0.967,6
49,24.93351,158968.2,124683.1,164258.77655365237,143128.93696547815,"(30, 2)",AC07_20250319_New_Final,Li$_{1.8}$Zn$_{0.7}$Zr$_{0.3}$Cl$_4$,0.967,6
50,19.94681,164745.3,150646.3,173082.15880150796,173282.0316415213,"(30, 2)",AC07_20250319_New_Final,Li$_{1.8}$Zn$_{0.7}$Zr$_{0.3}$Cl$_4$,0.967,6
51,15.94388,171791.5,182484.0,183764.81711010987,209794.78187220768,"(30, 2)",AC07_20250319_New_Final,Li$_{1.8}$Zn$_{0.7}$Zr$_{0.3}$Cl$_4$,0.967,6
52,12.40079,181760.2,226706.1,196698.81351821317,254007.1731293106,"(30, 2)",AC07_20250319_New_Final,Li$_{1.8}$Zn$_{0.7}$Zr$_{0.3}$Cl$_4$,0.967,6
53,9.91015,193125.7,275324.8,212358.83285799884,307541.77478035435,"(30, 2)",AC07_20250319_New_Final,Li$_{1.8}$Zn$_{0.7}$Zr$_{0.3}$Cl$_4$,0.967,6
54,7.971939,207300.2,332716.2,231319.60402477114,372363.2873246732,"(30, 2)",AC07_20250319_New_Final,Li$_{1.8}$Zn$_{0.7}$Zr$_{0.3}$Cl$_4$,0.967,6
55,6.351626,226034.6,404938.2,254276.99280771078,450850.6460833707,"(30, 2)",AC07_20250319_New_Final,Li$_{1.8}$Zn$_{0.7}$Zr$_{0.3}$Cl$_4$,0.967,6
56,5.095109,249378.3,489380.5,282073.54040478787,545884.3275156833,"(30, 2)",AC07_20250319_New_Final,Li$_{1.8}$Zn$_{0.7}$Zr$_{0.3}$Cl$_4$,0.967,6
57,4.040948,280886.9,596159.1,315729.38489824923,660952.0622784909,"(30, 2)",AC07_20250319_New_Final,Li$_{1.8}$Zn$_{0.7}$Zr$_{0.3}$Cl$_4$,0.967,6
58,3.175813,323332.1,730145.1,356479.70051951415,800276.8346802163,"(30, 2)",AC07_20250319_New_Final,Li$_{1.8}$Zn$_{0.7}$Zr$_{0.3}$Cl$_4$,0.967,6
59,2.547554,373841.9,878111.1,405820.0287337345,968971.866097389,"(30, 2)",AC07_20250319_New_Final,Li$_{1.8}$Zn$_{0.7}$Zr$_{0.3}$Cl$_4$,0.967,6
60,2.020474,439933.4,1061110.0,465561.16480321385,1173228.2702395215,"(30, 2)",AC07_20250319_New_Final,Li$_{1.8}$Zn$_{0.7}$Zr$_{0.3}$Cl$_4$,0.967,6
61,1.605308,522909.3,1276840.0,537895.6141746046,1420542.2672104808,"(30, 2)",AC07_20250319_New_Final,Li$_{1.8}$Zn$_{0.7}$Zr$_{0.3}$Cl$_4$,0.967,6
62,1.273777,627628.5,1532861.0,625478.0576473846,1719990.2951280023,"(30, 2)",AC07_20250319_New_Final,Li$_{1.8}$Zn$_{0.7}$Zr$_{0.3}$Cl$_4$,0.967,6
63,1.010237,758371.4,1834169.0,731522.7784038533,2082562.1159092768,"(30, 2)",AC07_20250319_New_Final,Li$_{1.8}$Zn$_{0.7}$Zr$_{0.3}$Cl$_4$,0.967,6
64,0.7971939,922947.6,2195849.0,859921.6264820058,2521564.140222616,"(30, 2)",AC07_20250319_New_Final,Li$_{1.8}$Zn$_{0.7}$Zr$_{0.3}$Cl$_4$,0.967,6
65,0.6334459,1118539.0,2604921.0,1015386.8499980127,3053107.7736555105,"(30, 2)",AC07_20250319_New_Final,Li$_{1.8}$Zn$_{0.7}$Zr$_{0.3}$Cl$_4$,0.967,6
66,0.5029507,1354087.0,3081524.0,1203624.0350363408,3696700.7064357023,"(30, 2)",AC07_20250319_New_Final,Li$_{1.8}$Zn$_{0.7}$Zr$_{0.3}$Cl$_4$,0.967,6
67,0.3999573,1631331.0,3627824.0,1431541.5011157498,4475962.8470792165,"(30, 2)",AC07_20250319_New_Final,Li$_{1.8}$Zn$_{0.7}$Zr$_{0.3}$Cl$_4$,0.967,6
68,0.3175813,1960402.0,4269674.0,1707503.837061657,5419493.174781858,"(30, 2)",AC07_20250319_New_Final,Li$_{1.8}$Zn$_{0.7}$Zr$_{0.3}$Cl$_4$,0.967,6
69,0.2520161,2345466.0,5019959.0,2041638.8820715253,6561919.324100771,"(30, 2)",AC07_20250319_New_Final,Li$_{1.8}$Zn$_{0.7}$Zr$_{0.3}$Cl$_4$,0.967,6

File: EIS/0p3/temp_30_replicate_3_AC07_20250319_New_Final_Li18Zn07Zr03Cl4.csv
,Frequency,Z real,Z imag,Fit real,Fit imag,Dataset,sample_name,material_name,height,diameter
0,2000039.0,1850.102,13640.68,4358.9691066035675,13308.375244032684,"(30, 3)",AC07_20250319_New_Final,Li$_{1.8}$Zn$_{0.7}$Zr$_{0.3}$Cl$_4$,0.967,6
1,1588711.0,3429.885,17111.87,5686.483130908139,16039.298182169721,"(30, 3)",AC07_20250319_New_Final,Li$_{1.8}$Zn$_{0.7}$Zr$_{0.3}$Cl$_4$,0.967,6
2,1261992.0,5818.978,20766.0,7454.83593811383,19232.62110311728,"(30, 3)",AC07_20250319_New_Final,Li$_{1.8}$Zn$_{0.7}$Zr$_{0.3}$Cl$_4$,0.967,6
3,1002539.0,9005.435,24863.08,9807.143399254017,22906.175287687118,"(30, 3)",AC07_20250319_New_Final,Li$_{1.8}$Zn$_{0.7}$Zr$_{0.3}$Cl$_4$,0.967,6
4,796289.1,12676.57,28753.79,12918.566732091791,27037.53630996894,"(30, 3)",AC07_20250319_New_Final,Li$_{1.8}$Zn$_{0.7}$Zr$_{0.3}$Cl$_4$,0.967,6
5,632460.9,17353.7,32910.34,16988.269148107127,31539.239904941125,"(30, 3)",AC07_20250319_New_Final,Li$_{1.8}$Zn$_{0.7}$Zr$_{0.3}$Cl$_4$,0.967,6
6,502382.8,23529.44,37237.1,22216.04238832243,36231.30620683583,"(30, 3)",AC07_20250319_New_Final,Li$_{1.8}$Zn$_{0.7}$Zr$_{0.3}$Cl$_4$,0.967,6
7,399257.8,30218.25,40778.45,28757.527767124568,40820.969564069324,"(30, 3)",AC07_20250319_New_Final,Li$_{1.8}$Zn$_{0.7}$Zr$_{0.3}$Cl$_4$,0.967,6
8,316992.2,38636.28,44453.8,36658.78613323176,44907.09492453484,"(30, 3)",AC07_20250319_New_Final,Li$_{1.8}$Zn$_{0.7}$Zr$_{0.3}$Cl$_4$,0.967,6
9,251835.9,46298.18,45248.01,45786.56509549569,48028.84977500281,"(30, 3)",AC07_20250319_New_Final,Li$_{1.8}$Zn$_{0.7}$Zr$_{0.3}$Cl$_4$,0.967,6
10,200039.1,54913.36,46138.05,55789.32928444423,49764.407977224924,"(30, 3)",AC07_20250319_New_Final,Li$_{1.8}$Zn$_{0.7}$Zr$_{0.3}$Cl$_4$,0.967,6
11,159023.4,64524.89,46702.53,66127.65925822168,49853.16877911433,"(30, 3)",AC07_20250319_New_Final,Li$_{1.8}$Zn$_{0.7}$Zr$_{0.3}$Cl$_4$,0.967,6
12,126210.9,72387.8,46029.99,76183.21935004569,48284.51017291183,"(30, 3)",AC07_20250319_New_Final,Li$_{1.8}$Zn$_{0.7}$Zr$_{0.3}$Cl$_4$,0.967,6
13,100429.7,80371.6,44071.15,85404.91837242553,45301.84898118548,"(30, 3)",AC07_20250319_New_Final,Li$_{1.8}$Zn$_{0.7}$Zr$_{0.3}$Cl$_4$,0.967,6
14,79804.69,88053.2,41418.55,93423.26685916979,41319.52263535655,"(30, 3)",AC07_20250319_New_Final,Li$_{1.8}$Zn$_{0.7}$Zr$_{0.3}$Cl$_4$,0.967,6
15,63398.44,94444.13,37600.58,100087.67762935285,36800.99275596093,"(30, 3)",AC07_20250319_New_Final,Li$_{1.8}$Zn$_{0.7}$Zr$_{0.3}$Cl$_4$,0.967,6
16,50273.44,101478.9,33808.02,105432.00694158845,32156.67370207943,"(30, 3)",AC07_20250319_New_Final,Li$_{1.8}$Zn$_{0.7}$Zr$_{0.3}$Cl$_4$,0.967,6
17,39960.94,105986.2,31448.78,109605.85123679522,27691.000702544337,"(30, 3)",AC07_20250319_New_Final,Li$_{1.8}$Zn$_{0.7}$Zr$_{0.3}$Cl$_4$,0.967,6
18,31757.81,109687.6,25916.59,112807.86930076419,23595.064010960792,"(30, 3)",AC07_20250319_New_Final,Li$_{1.8}$Zn$_{0.7}$Zr$_{0.3}$Cl$_4$,0.967,6
19,25195.31,113029.7,23702.79,115239.10277982251,19965.65325057381,"(30, 3)",AC07_20250319_New_Final,Li$_{1.8}$Zn$_{0.7}$Zr$_{0.3}$Cl$_4$,0.967,6
20,20039.06,116157.9,20149.4,117078.02244538325,16832.712444072804,"(30, 3)",AC07_20250319_New_Final,Li$_{1.8}$Zn$_{0.7}$Zr$_{0.3}$Cl$_4$,0.967,6
21,16054.69,118291.7,17217.62,118471.50188686662,14184.667477009716,"(30, 3)",AC07_20250319_New_Final,Li$_{1.8}$Zn$_{0.7}$Zr$_{0.3}$Cl$_4$,0.967,6
22,12773.44,119731.6,14330.89,119534.95302407425,11987.703226094583,"(30, 3)",AC07_20250319_New_Final,Li$_{1.8}$Zn$_{0.7}$Zr$_{0.3}$Cl$_4$,0.967,6
23,9946.65,121519.7,11578.72,120356.59966929951,10198.814373331814,"(30, 3)",AC07_20250319_New_Final,Li$_{1.8}$Zn$_{0.7}$Zr$_{0.3}$Cl$_4$,0.967,6
24,7888.72,121422.0,10769.09,121002.92620661002,8773.90910872541,"(30, 3)",AC07_20250319_New_Final,Li$_{1.8}$Zn$_{0.7}$Zr$_{0.3}$Cl$_4$,0.967,6
25,6288.11,122632.5,9199.617,121523.85543106683,7672.469502369655,"(30, 3)",AC07_20250319_New_Final,Li$_{1.8}$Zn$_{0.7}$Zr$_{0.3}$Cl$_4$,0.967,6
26,5039.063,123289.3,8289.982,121957.10924145738,6860.018899900427,"(30, 3)",AC07_20250319_New_Final,Li$_{1.8}$Zn$_{0.7}$Zr$_{0.3}$Cl$_4$,0.967,6
27,4001.524,123795.9,7503.443,122331.66165990711,6309.296524662027,"(30, 3)",AC07_20250319_New_Final,Li$_{1.8}$Zn$_{0.7}$Zr$_{0.3}$Cl$_4$,0.967,6
28,3161.337,124254.9,7002.006,122670.38777085971,6000.738571226812,"(30, 3)",AC07_20250319_New_Final,Li$_{1.8}$Zn$_{0.7}$Zr$_{0.3}$Cl$_4$,0.967,6
29,2507.267,124729.7,6372.169,122992.07162744678,5922.646817898225,"(30, 3)",AC07_20250319_New_Final,Li$_{1.8}$Zn$_{0.7}$Zr$_{0.3}$Cl$_4$,0.967,6
30,1979.167,125111.6,6447.828,123312.9350466135,6071.281294262291,"(30, 3)",AC07_20250319_New_Final,Li$_{1.8}$Zn$_{0.7}$Zr$_{0.3}$Cl$_4$,0.967,6
31,1598.011,125448.4,6718.713,123647.8259602508,6451.023752374877,"(30, 3)",AC07_20250319_New_Final,Li$_{1.8}$Zn$_{0.7}$Zr$_{0.3}$Cl$_4$,0.967,6
32,1257.622,125871.7,7263.801,124011.17756405903,7074.706136279099,"(30, 3)",AC07_20250319_New_Final,Li$_{1.8}$Zn$_{0.7}$Zr$_{0.3}$Cl$_4$,0.967,6
33,1004.464,126323.3,8036.466,124417.82520881611,7964.169975778587,"(30, 3)",AC07_20250319_New_Final,Li$_{1.8}$Zn$_{0.7}$Zr$_{0.3}$Cl$_4$,0.967,6
34,800.3049,126840.2,9076.741,124883.74903996143,9151.109969943658,"(30, 3)",AC07_20250319_New_Final,Li$_{1.8}$Zn$_{0.7}$Zr$_{0.3}$Cl$_4$,0.967,6
35,631.0096,127455.9,10465.33,125426.79687629807,10678.252517337933,"(30, 3)",AC07_20250319_New_Final,Li$_{1.8}$Zn$_{0.7}$Zr$_{0.3}$Cl$_4$,0.967,6
36,498.6702,128187.0,12220.25,126067.43303369226,12600.92434648295,"(30, 3)",AC07_20250319_New_Final,Li$_{1.8}$Zn$_{0.7}$Zr$_{0.3}$Cl$_4$,0.967,6
37,397.2458,129001.1,14306.88,126829.55392010743,14989.075906574839,"(30, 3)",AC07_20250319_New_Final,Li$_{1.8}$Zn$_{0.7}$Zr$_{0.3}$Cl$_4$,0.967,6
38,319.6023,129931.7,16721.03,127741.40954622092,17929.83794306561,"(30, 3)",AC07_20250319_New_Final,Li$_{1.8}$Zn$_{0.7}$Zr$_{0.3}$Cl$_4$,0.967,6
39,251.1161,131103.9,19960.94,128836.67109570582,21530.70747712397,"(30, 3)",AC07_20250319_New_Final,Li$_{1.8}$Zn$_{0.7}$Zr$_{0.3}$Cl$_4$,0.967,6
40,200.8929,132382.7,23589.58,130155.68806226196,25923.481437760496,"(30, 3)",AC07_20250319_New_Final,Li$_{1.8}$Zn$_{0.7}$Zr$_{0.3}$Cl$_4$,0.967,6
41,158.0056,133989.1,28326.74,131746.98404534283,31269.082995737925,"(30, 3)",AC07_20250319_New_Final,Li$_{1.8}$Zn$_{0.7}$Zr$_{0.3}$Cl$_4$,0.967,6
42,126.6892,135696.5,33580.94,133669.04811711278,37763.45803558768,"(30, 3)",AC07_20250319_New_Final,Li$_{1.8}$Zn$_{0.7}$Zr$_{0.3}$Cl$_4$,0.967,6
43,99.734,137848.8,40462.88,135992.48888131732,45644.75826209038,"(30, 3)",AC07_20250319_New_Final,Li$_{1.8}$Zn$_{0.7}$Zr$_{0.3}$Cl$_4$,0.967,6
44,79.44915,140616.8,48513.99,138802.63122084667,55202.074540856986,"(30, 3)",AC07_20250319_New_Final,Li$_{1.8}$Zn$_{0.7}$Zr$_{0.3}$Cl$_4$,0.967,6
45,63.34459,143299.2,58078.08,142202.65168228582,66786.04090903263,"(30, 3)",AC07_20250319_New_Final,Li$_{1.8}$Zn$_{0.7}$Zr$_{0.3}$Cl$_4$,0.967,6
46,49.86702,146473.7,70411.84,146317.3680134871,80821.69832368798,"(30, 3)",AC07_20250319_New_Final,Li$_{1.8}$Zn$_{0.7}$Zr$_{0.3}$Cl$_4$,0.967,6
47,39.72458,150006.7,84762.43,151297.82224189935,97824.09014637502,"(30, 3)",AC07_20250319_New_Final,Li$_{1.8}$Zn$_{0.7}$Zr$_{0.3}$Cl$_4$,0.967,6
48,31.88775,153990.5,101620.3,157326.8257124783,118417.16162735267,"(30, 3)",AC07_20250319_New_Final,Li$_{1.8}$Zn$_{0.7}$Zr$_{0.3}$Cl$_4$,0.967,6
49,24.93351,159276.2,124889.5,164625.66974595608,143356.65692666065,"(30, 3)",AC07_20250319_New_Final,Li$_{1.8}$Zn$_{0.7}$Zr$_{0.3}$Cl$_4$,0.967,6
50,19.94681,165012.2,150895.8,173462.24831500457,173557.85393930762,"(30, 3)",AC07_20250319_New_Final,Li$_{1.8}$Zn$_{0.7}$Zr$_{0.3}$Cl$_4$,0.967,6
51,15.94388,172050.8,182829.5,184160.89092949865,210129.15476180593,"(30, 3)",AC07_20250319_New_Final,Li$_{1.8}$Zn$_{0.7}$Zr$_{0.3}$Cl$_4$,0.967,6
52,12.40079,181969.6,227147.5,197114.26666924107,254412.76456328607,"(30, 3)",AC07_20250319_New_Final,Li$_{1.8}$Zn$_{0.7}$Zr$_{0.3}$Cl$_4$,0.967,6
53,9.91015,193287.2,275931.3,212797.7963031617,308033.951794172,"(30, 3)",AC07_20250319_New_Final,Li$_{1.8}$Zn$_{0.7}$Zr$_{0.3}$Cl$_4$,0.967,6
54,7.971939,207391.7,333514.1,231787.10147553234,372960.69762746576,"(30, 3)",AC07_20250319_New_Final,Li$_{1.8}$Zn$_{0.7}$Zr$_{0.3}$Cl$_4$,0.967,6
55,6.351626,226036.6,405980.7,254779.1313988932,451575.92384175875,"(30, 3)",AC07_20250319_New_Final,Li$_{1.8}$Zn$_{0.7}$Zr$_{0.3}$Cl$_4$,0.967,6
56,5.095109,249285.8,490761.0,282617.74246002495,546764.9500162374,"(30, 3)",AC07_20250319_New_Final,Li$_{1.8}$Zn$_{0.7}$Zr$_{0.3}$Cl$_4$,0.967,6
57,4.040948,280687.8,598007.7,316324.6695723317,662021.389860156,"(30, 3)",AC07_20250319_New_Final,Li$_{1.8}$Zn$_{0.7}$Zr$_{0.3}$Cl$_4$,0.967,6
58,3.175813,322985.8,732627.3,357137.0259930914,801575.3732573078,"(30, 3)",AC07_20250319_New_Final,Li$_{1.8}$Zn$_{0.7}$Zr$_{0.3}$Cl$_4$,0.967,6
59,2.547554,373359.1,881366.1,406552.707929663,970548.800008445,"(30, 3)",AC07_20250319_New_Final,Li$_{1.8}$Zn$_{0.7}$Zr$_{0.3}$Cl$_4$,0.967,6
60,2.020474,439341.9,1065425.0,466385.3703787108,1175143.323375181,"(30, 3)",AC07_20250319_New_Final,Li$_{1.8}$Zn$_{0.7}$Zr$_{0.3}$Cl$_4$,0.967,6
61,1.605308,522169.3,1282432.0,538830.991924646,1422867.9627805813,"(30, 3)",AC07_20250319_New_Final,Li$_{1.8}$Zn$_{0.7}$Zr$_{0.3}$Cl$_4$,0.967,6
62,1.273777,626841.4,1540143.0,626548.4715604412,1722814.6994927833,"(30, 3)",AC07_20250319_New_Final,Li$_{1.8}$Zn$_{0.7}$Zr$_{0.3}$Cl$_4$,0.967,6
63,1.010237,757615.8,1843725.0,732757.2155964097,2085992.1701907562,"(30, 3)",AC07_20250319_New_Final,Li$_{1.8}$Zn$_{0.7}$Zr$_{0.3}$Cl$_4$,0.967,6
64,0.7971939,922674.1,2207950.0,861355.2962919826,2525729.705620505,"(30, 3)",AC07_20250319_New_Final,Li$_{1.8}$Zn$_{0.7}$Zr$_{0.3}$Cl$_4$,0.967,6
65,0.6334459,1118509.0,2620269.0,1017062.5188681894,3058166.5433558393,"(30, 3)",AC07_20250319_New_Final,Li$_{1.8}$Zn$_{0.7}$Zr$_{0.3}$Cl$_4$,0.967,6
66,0.5029507,1354922.0,3100626.0,1205593.6477452344,3702844.169737521,"(30, 3)",AC07_20250319_New_Final,Li$_{1.8}$Zn$_{0.7}$Zr$_{0.3}$Cl$_4$,0.967,6
67,0.3999573,1633152.0,3651851.0,1433868.1497527245,4483423.531111057,"(30, 3)",AC07_20250319_New_Final,Li$_{1.8}$Zn$_{0.7}$Zr$_{0.3}$Cl$_4$,0.967,6
68,0.3175813,1963572.0,4299136.0,1710264.15230529,5428553.437435175,"(30, 3)",AC07_20250319_New_Final,Li$_{1.8}$Zn$_{0.7}$Zr$_{0.3}$Cl$_4$,0.967,6
69,0.2520161,2350349.0,5056165.0,2044925.9373131252,6572922.030393618,"(30, 3)",AC07_20250319_New_Final,Li$_{1.8}$Zn$_{0.7}$Zr$_{0.3}$Cl$_4$,0.967,6

File: EIS/0p3/temp_35_replicate_1_AC07_20250319_New_Final_Li18Zn07Zr03Cl4.csv
,Frequency,Z real,Z imag,Fit real,Fit imag,Dataset,sample_name,material_name,height,diameter
0,2000039.0,2723.963,12834.21,4664.477013347974,12306.775023219921,"(35, 1)",AC07_20250319_New_Final,Li$_{1.8}$Zn$_{0.7}$Zr$_{0.3}$Cl$_4$,0.967,6
1,1588711.0,4738.08,15757.77,6119.245824750546,14686.1203921116,"(35, 1)",AC07_20250319_New_Final,Li$_{1.8}$Zn$_{0.7}$Zr$_{0.3}$Cl$_4$,0.967,6
2,1261992.0,7086.368,18922.21,8044.834070445629,17383.899147461885,"(35, 1)",AC07_20250319_New_Final,Li$_{1.8}$Zn$_{0.7}$Zr$_{0.3}$Cl$_4$,0.967,6
3,1002539.0,10373.47,21685.72,10570.782575574103,20358.43260037886,"(35, 1)",AC07_20250319_New_Final,Li$_{1.8}$Zn$_{0.7}$Zr$_{0.3}$Cl$_4$,0.967,6
4,796289.1,14108.5,24646.05,13833.89835000943,23512.360059929844,"(35, 1)",AC07_20250319_New_Final,Li$_{1.8}$Zn$_{0.7}$Zr$_{0.3}$Cl$_4$,0.967,6
5,632460.9,18964.22,27589.01,17953.667010445326,26676.366981257546,"(35, 1)",AC07_20250319_New_Final,Li$_{1.8}$Zn$_{0.7}$Zr$_{0.3}$Cl$_4$,0.967,6
6,502382.8,23716.06,29038.1,22992.900730446123,29604.741677601818,"(35, 1)",AC07_20250319_New_Final,Li$_{1.8}$Zn$_{0.7}$Zr$_{0.3}$Cl$_4$,0.967,6
7,399257.8,29124.27,30883.13,28910.176339117468,31996.05485009307,"(35, 1)",AC07_20250319_New_Final,Li$_{1.8}$Zn$_{0.7}$Zr$_{0.3}$Cl$_4$,0.967,6
8,316992.2,35454.88,31621.18,35523.18504404001,33547.61137475834,"(35, 1)",AC07_20250319_New_Final,Li$_{1.8}$Zn$_{0.7}$Zr$_{0.3}$Cl$_4$,0.967,6
9,251835.9,41587.33,31769.96,42509.79745806365,34034.8301279731,"(35, 1)",AC07_20250319_New_Final,Li$_{1.8}$Zn$_{0.7}$Zr$_{0.3}$Cl$_4$,0.967,6
10,200039.1,47759.13,30466.95,49462.710574312856,33383.617500862914,"(35, 1)",AC07_20250319_New_Final,Li$_{1.8}$Zn$_{0.7}$Zr$_{0.3}$Cl$_4$,0.967,6
11,159023.4,53121.65,30151.87,55982.71750831061,31696.62097093574,"(35, 1)",AC07_20250319_New_Final,Li$_{1.8}$Zn$_{0.7}$Zr$_{0.3}$Cl$_4$,0.967,6
12,126210.9,58498.96,28112.14,61768.143612070824,29217.488834594802,"(35, 1)",AC07_20250319_New_Final,Li$_{1.8}$Zn$_{0.7}$Zr$_{0.3}$Cl$_4$,0.967,6
13,100429.7,63560.09,25988.88,66660.86921529635,26254.565901879654,"(35, 1)",AC07_20250319_New_Final,Li$_{1.8}$Zn$_{0.7}$Zr$_{0.3}$Cl$_4$,0.967,6
14,79804.69,67613.47,23255.92,70639.61540329551,23103.97011397792,"(35, 1)",AC07_20250319_New_Final,Li$_{1.8}$Zn$_{0.7}$Zr$_{0.3}$Cl$_4$,0.967,6
15,63398.44,71255.51,21433.61,73779.74856235247,20000.669375831392,"(35, 1)",AC07_20250319_New_Final,Li$_{1.8}$Zn$_{0.7}$Zr$_{0.3}$Cl$_4$,0.967,6
16,50273.44,73504.66,18341.7,76206.1009559025,17102.780804551396,"(35, 1)",AC07_20250319_New_Final,Li$_{1.8}$Zn$_{0.7}$Zr$_{0.3}$Cl$_4$,0.967,6
17,39960.94,75961.37,16095.29,78055.87084081862,14498.856956933685,"(35, 1)",AC07_20250319_New_Final,Li$_{1.8}$Zn$_{0.7}$Zr$_{0.3}$Cl$_4$,0.967,6
18,31757.81,77868.91,13586.5,79456.41190621271,12225.064684253835,"(35, 1)",AC07_20250319_New_Final,Li$_{1.8}$Zn$_{0.7}$Zr$_{0.3}$Cl$_4$,0.967,6
19,25195.31,80070.13,12363.6,80515.42456796758,10283.181120771336,"(35, 1)",AC07_20250319_New_Final,Li$_{1.8}$Zn$_{0.7}$Zr$_{0.3}$Cl$_4$,0.967,6
20,20039.06,81170.91,9943.21,81318.99150733835,8655.236724346512,"(35, 1)",AC07_20250319_New_Final,Li$_{1.8}$Zn$_{0.7}$Zr$_{0.3}$Cl$_4$,0.967,6
21,16054.69,81396.72,8720.309,81933.57285213155,7313.887585336974,"(35, 1)",AC07_20250319_New_Final,Li$_{1.8}$Zn$_{0.7}$Zr$_{0.3}$Cl$_4$,0.967,6
22,12773.44,82363.48,7493.083,82409.46136040949,6229.097331796062,"(35, 1)",AC07_20250319_New_Final,Li$_{1.8}$Zn$_{0.7}$Zr$_{0.3}$Cl$_4$,0.967,6
23,9946.65,82805.01,6458.835,82784.37155404422,5372.121262290892,"(35, 1)",AC07_20250319_New_Final,Li$_{1.8}$Zn$_{0.7}$Zr$_{0.3}$Cl$_4$,0.967,6
24,7888.72,83145.67,5710.39,83086.5911247274,4717.709364702341,"(35, 1)",AC07_20250319_New_Final,Li$_{1.8}$Zn$_{0.7}$Zr$_{0.3}$Cl$_4$,0.967,6
25,6288.11,83141.28,5119.816,83337.53196001651,4245.223577384712,"(35, 1)",AC07_20250319_New_Final,Li$_{1.8}$Zn$_{0.7}$Zr$_{0.3}$Cl$_4$,0.967,6
26,5039.063,83965.95,4664.173,83553.70789924222,3939.1473716423047,"(35, 1)",AC07_20250319_New_Final,Li$_{1.8}$Zn$_{0.7}$Zr$_{0.3}$Cl$_4$,0.967,6
27,4001.524,84222.32,4454.911,83748.23646656242,3789.298514311541,"(35, 1)",AC07_20250319_New_Final,Li$_{1.8}$Zn$_{0.7}$Zr$_{0.3}$Cl$_4$,0.967,6
28,3161.337,84467.19,4388.96,83931.9745090045,3790.9412683296623,"(35, 1)",AC07_20250319_New_Final,Li$_{1.8}$Zn$_{0.7}$Zr$_{0.3}$Cl$_4$,0.967,6
29,2507.267,84770.71,4261.8,84114.38683034964,3944.9213478940674,"(35, 1)",AC07_20250319_New_Final,Li$_{1.8}$Zn$_{0.7}$Zr$_{0.3}$Cl$_4$,0.967,6
30,1979.167,85024.88,4582.29,84304.22924023532,4257.903391126967,"(35, 1)",AC07_20250319_New_Final,Li$_{1.8}$Zn$_{0.7}$Zr$_{0.3}$Cl$_4$,0.967,6
31,1598.011,85268.8,5029.459,84510.11023675677,4742.766772164254,"(35, 1)",AC07_20250319_New_Final,Li$_{1.8}$Zn$_{0.7}$Zr$_{0.3}$Cl$_4$,0.967,6
32,1257.622,85590.55,5714.918,84740.98145606753,5419.204451802252,"(35, 1)",AC07_20250319_New_Final,Li$_{1.8}$Zn$_{0.7}$Zr$_{0.3}$Cl$_4$,0.967,6
33,1004.464,85938.67,6543.938,85006.59659317043,6314.566898536928,"(35, 1)",AC07_20250319_New_Final,Li$_{1.8}$Zn$_{0.7}$Zr$_{0.3}$Cl$_4$,0.967,6
34,800.3049,86348.09,7599.057,85317.97143667209,7464.996275142438,"(35, 1)",AC07_20250319_New_Final,Li$_{1.8}$Zn$_{0.7}$Zr$_{0.3}$Cl$_4$,0.967,6
35,631.0096,86845.43,8978.978,85687.87344925359,8916.903627557504,"(35, 1)",AC07_20250319_New_Final,Li$_{1.8}$Zn$_{0.7}$Zr$_{0.3}$Cl$_4$,0.967,6
36,498.6702,87425.17,10663.07,86131.36747093001,10728.85305858184,"(35, 1)",AC07_20250319_New_Final,Li$_{1.8}$Zn$_{0.7}$Zr$_{0.3}$Cl$_4$,0.967,6
37,397.2458,88087.23,12641.71,86666.44424424847,12973.931670286667,"(35, 1)",AC07_20250319_New_Final,Li$_{1.8}$Zn$_{0.7}$Zr$_{0.3}$Cl$_4$,0.967,6
38,319.6023,88825.04,14932.88,87314.76031472458,15742.70264332543,"(35, 1)",AC07_20250319_New_Final,Li$_{1.8}$Zn$_{0.7}$Zr$_{0.3}$Cl$_4$,0.967,6
39,251.1161,89767.27,18005.33,88102.5213300725,19146.861710658854,"(35, 1)",AC07_20250319_New_Final,Li$_{1.8}$Zn$_{0.7}$Zr$_{0.3}$Cl$_4$,0.967,6
40,200.8929,90787.81,21463.41,89061.54584813368,23323.745260531578,"(35, 1)",AC07_20250319_New_Final,Li$_{1.8}$Zn$_{0.7}$Zr$_{0.3}$Cl$_4$,0.967,6
41,158.0056,92056.06,25965.56,90230.55357095366,28441.87241045972,"(35, 1)",AC07_20250319_New_Final,Li$_{1.8}$Zn$_{0.7}$Zr$_{0.3}$Cl$_4$,0.967,6
42,126.6892,93400.93,31016.98,91656.73065550819,34707.7449522585,"(35, 1)",AC07_20250319_New_Final,Li$_{1.8}$Zn$_{0.7}$Zr$_{0.3}$Cl$_4$,0.967,6
43,99.734,95071.4,37657.88,93397.63571368888,42374.179720452914,"(35, 1)",AC07_20250319_New_Final,Li$_{1.8}$Zn$_{0.7}$Zr$_{0.3}$Cl$_4$,0.967,6
44,79.44915,97092.6,45482.87,95523.52371405566,51750.50970503646,"(35, 1)",AC07_20250319_New_Final,Li$_{1.8}$Zn$_{0.7}$Zr$_{0.3}$Cl$_4$,0.967,6
45,63.34459,99081.4,54856.68,98120.18176136092,63215.06559317596,"(35, 1)",AC07_20250319_New_Final,Li$_{1.8}$Zn$_{0.7}$Zr$_{0.3}$Cl$_4$,0.967,6
46,49.86702,101516.8,67103.62,101292.39131775824,77230.44141534499,"(35, 1)",AC07_20250319_New_Final,Li$_{1.8}$Zn$_{0.7}$Zr$_{0.3}$Cl$_4$,0.967,6
47,39.72458,104186.6,81458.05,105168.15666209313,94362.1602958285,"(35, 1)",AC07_20250319_New_Final,Li$_{1.8}$Zn$_{0.7}$Zr$_{0.3}$Cl$_4$,0.967,6
48,31.88775,107191.1,98504.8,109903.87027173862,115301.49349435241,"(35, 1)",AC07_20250319_New_Final,Li$_{1.8}$Zn$_{0.7}$Zr$_{0.3}$Cl$_4$,0.967,6
49,24.93351,111226.5,122221.3,115690.62359663361,140893.3535080625,"(35, 1)",AC07_20250319_New_Final,Li$_{1.8}$Zn$_{0.7}$Zr$_{0.3}$Cl$_4$,0.967,6
50,19.94681,115677.2,148946.2,122761.91789891863,172170.3867417828,"(35, 1)",AC07_20250319_New_Final,Li$_{1.8}$Zn$_{0.7}$Zr$_{0.3}$Cl$_4$,0.967,6
51,15.94388,121249.1,181968.1,131403.08631603234,210394.64140987262,"(35, 1)",AC07_20250319_New_Final,Li$_{1.8}$Zn$_{0.7}$Zr$_{0.3}$Cl$_4$,0.967,6
52,12.40079,129252.1,228065.7,141962.8073480495,257108.4919983831,"(35, 1)",AC07_20250319_New_Final,Li$_{1.8}$Zn$_{0.7}$Zr$_{0.3}$Cl$_4$,0.967,6
53,9.91015,138543.2,279090.8,154867.17435636366,314196.87512506504,"(35, 1)",AC07_20250319_New_Final,Li$_{1.8}$Zn$_{0.7}$Zr$_{0.3}$Cl$_4$,0.967,6
54,7.971939,150185.3,339433.1,170636.88879494183,383963.3480582028,"(35, 1)",AC07_20250319_New_Final,Li$_{1.8}$Zn$_{0.7}$Zr$_{0.3}$Cl$_4$,0.967,6
55,6.351626,166056.4,416369.5,189908.27093839023,469223.0389101218,"(35, 1)",AC07_20250319_New_Final,Li$_{1.8}$Zn$_{0.7}$Zr$_{0.3}$Cl$_4$,0.967,6
56,5.095109,185904.2,506775.1,213458.93590861993,573416.2391132944,"(35, 1)",AC07_20250319_New_Final,Li$_{1.8}$Zn$_{0.7}$Zr$_{0.3}$Cl$_4$,0.967,6
57,4.040948,213033.4,622105.4,242239.1710492951,700747.2217189083,"(35, 1)",AC07_20250319_New_Final,Li$_{1.8}$Zn$_{0.7}$Zr$_{0.3}$Cl$_4$,0.967,6
58,3.175813,250055.3,768316.9,277410.2807503068,856353.8869390099,"(35, 1)",AC07_20250319_New_Final,Li$_{1.8}$Zn$_{0.7}$Zr$_{0.3}$Cl$_4$,0.967,6
59,2.547554,294723.3,931508.8,320391.4459659315,1046515.0802561187,"(35, 1)",AC07_20250319_New_Final,Li$_{1.8}$Zn$_{0.7}$Zr$_{0.3}$Cl$_4$,0.967,6
60,2.020474,354157.6,1135710.0,372916.98924434267,1278903.9485409474,"(35, 1)",AC07_20250319_New_Final,Li$_{1.8}$Zn$_{0.7}$Zr$_{0.3}$Cl$_4$,0.967,6
61,1.605308,429884.6,1379046.0,437106.3559561548,1562897.5572874174,"(35, 1)",AC07_20250319_New_Final,Li$_{1.8}$Zn$_{0.7}$Zr$_{0.3}$Cl$_4$,0.967,6
62,1.273777,526800.1,1671286.0,515549.63551773806,1909955.2622527943,"(35, 1)",AC07_20250319_New_Final,Li$_{1.8}$Zn$_{0.7}$Zr$_{0.3}$Cl$_4$,0.967,6
63,1.010237,649249.2,2019770.0,611412.0734554384,2334081.1030830448,"(35, 1)",AC07_20250319_New_Final,Li$_{1.8}$Zn$_{0.7}$Zr$_{0.3}$Cl$_4$,0.967,6
64,0.7971939,805316.0,2443439.0,728561.7914515068,2852388.8768540476,"(35, 1)",AC07_20250319_New_Final,Li$_{1.8}$Zn$_{0.7}$Zr$_{0.3}$Cl$_4$,0.967,6
65,0.6334459,992215.0,2930146.0,871725.8689720379,3485792.692671438,"(35, 1)",AC07_20250319_New_Final,Li$_{1.8}$Zn$_{0.7}$Zr$_{0.3}$Cl$_4$,0.967,6
66,0.5029507,1219755.0,3506754.0,1046681.0844883721,4259850.87172719,"(35, 1)",AC07_20250319_New_Final,Li$_{1.8}$Zn$_{0.7}$Zr$_{0.3}$Cl$_4$,0.967,6
67,0.3999573,1490863.0,4180425.0,1260487.0128441234,5205797.244815912,"(35, 1)",AC07_20250319_New_Final,Li$_{1.8}$Zn$_{0.7}$Zr$_{0.3}$Cl$_4$,0.967,6
68,0.3175813,1817913.0,4986267.0,1521770.8844223658,6361801.460942695,"(35, 1)",AC07_20250319_New_Final,Li$_{1.8}$Zn$_{0.7}$Zr$_{0.3}$Cl$_4$,0.967,6
69,0.2520161,2209628.0,5945512.0,1841075.7003951452,7774509.161424472,"(35, 1)",AC07_20250319_New_Final,Li$_{1.8}$Zn$_{0.7}$Zr$_{0.3}$Cl$_4$,0.967,6
