Repository: Maughan-Lab/Li-Zn-Zr-Cl_Halospinels

# Li-Zn-Zr-Cl_Halospinels

Data and information for "From Cation Order to Disorder: Unlocking Ion Transport Pathways in Li−Zn−Zr−Cl Halospinels" (doi: https://doi.org/10.1021/acs.chemmater.6c00461)

Neutron powder diffraction (NPD) collected at beamline BL-11A (POWGEN) at the Spallation Neutron Source at Oak Ridge National Laboratory, including raw data and .txt files with two theta, intensity, calculated fit, and difference are in the NPD directory.

File: EIS/0p3/temp_35_replicate_2_AC07_20250319_New_Final_Li18Zn07Zr03Cl4.csv
,Frequency,Z real,Z imag,Fit real,Fit imag,Dataset,sample_name,material_name,height,diameter
0,2000039.0,2898.09,12983.87,4770.259120622763,12379.087676911706,"(35, 2)",AC07_20250319_New_Final,Li$_{1.8}$Zn$_{0.7}$Zr$_{0.3}$Cl$_4$,0.967,6
1,1588711.0,4841.102,15965.06,6241.874010682746,14756.277281491932,"(35, 2)",AC07_20250319_New_Final,Li$_{1.8}$Zn$_{0.7}$Zr$_{0.3}$Cl$_4$,0.967,6
2,1261992.0,7397.307,18872.28,8184.164738948691,17447.824558112,"(35, 2)",AC07_20250319_New_Final,Li$_{1.8}$Zn$_{0.7}$Zr$_{0.3}$Cl$_4$,0.967,6
3,1002539.0,10837.8,21757.16,10724.82399817679,20411.492895559626,"(35, 2)",AC07_20250319_New_Final,Li$_{1.8}$Zn$_{0.7}$Zr$_{0.3}$Cl$_4$,0.967,6
4,796289.1,14263.67,24682.94,13998.144802901532,23550.232995458886,"(35, 2)",AC07_20250319_New_Final,Li$_{1.8}$Zn$_{0.7}$Zr$_{0.3}$Cl$_4$,0.967,6
5,632460.9,18951.69,27235.92,18120.85275896389,26696.53641199314,"(35, 2)",AC07_20250319_New_Final,Li$_{1.8}$Zn$_{0.7}$Zr$_{0.3}$Cl$_4$,0.967,6
6,502382.8,24297.51,29298.04,23153.74271344767,29608.406903679923,"(35, 2)",AC07_20250319_New_Final,Li$_{1.8}$Zn$_{0.7}$Zr$_{0.3}$Cl$_4$,0.967,6
7,399257.8,29672.04,31345.38,29055.55409922646,31989.6886924928,"(35, 2)",AC07_20250319_New_Final,Li$_{1.8}$Zn$_{0.7}$Zr$_{0.3}$Cl$_4$,0.967,6
8,316992.2,36103.93,31629.87,35647.496128981205,33542.952279267825,"(35, 2)",AC07_20250319_New_Final,Li$_{1.8}$Zn$_{0.7}$Zr$_{0.3}$Cl$_4$,0.967,6
9,251835.9,41964.3,31802.68,42614.10168410256,34046.42894296745,"(35, 2)",AC07_20250319_New_Final,Li$_{1.8}$Zn$_{0.7}$Zr$_{0.3}$Cl$_4$,0.967,6
10,200039.1,45955.87,31971.99,49555.71315733107,33424.48136171649,"(35, 2)",AC07_20250319_New_Final,Li$_{1.8}$Zn$_{0.7}$Zr$_{0.3}$Cl$_4$,0.967,6
11,159023.4,53976.63,29592.91,56078.624485594955,31774.049234441023,"(35, 2)",AC07_20250319_New_Final,Li$_{1.8}$Zn$_{0.7}$Zr$_{0.3}$Cl$_4$,0.967,6
12,126210.9,59188.88,28342.68,61882.44096831807,29331.278631262056,"(35, 2)",AC07_20250319_New_Final,Li$_{1.8}$Zn$_{0.7}$Zr$_{0.3}$Cl$_4$,0.967,6
13,100429.7,63841.99,25898.58,66806.28338222297,26398.142664788065,"(35, 2)",AC07_20250319_New_Final,Li$_{1.8}$Zn$_{0.7}$Zr$_{0.3}$Cl$_4$,0.967,6
14,79804.69,68028.44,23702.74,70823.92731714284,23267.249736265367,"(35, 2)",AC07_20250319_New_Final,Li$_{1.8}$Zn$_{0.7}$Zr$_{0.3}$Cl$_4$,0.967,6
15,63398.44,71087.57,20997.06,74005.66694295654,20172.985852714282,"(35, 2)",AC07_20250319_New_Final,Li$_{1.8}$Zn$_{0.7}$Zr$_{0.3}$Cl$_4$,0.967,6
16,50273.44,73779.73,18364.09,76472.40751016943,17274.867222445082,"(35, 2)",AC07_20250319_New_Final,Li$_{1.8}$Zn$_{0.7}$Zr$_{0.3}$Cl$_4$,0.967,6
17,39960.94,76636.21,15817.5,78358.92461781413,14663.714939770984,"(35, 2)",AC07_20250319_New_Final,Li$_{1.8}$Zn$_{0.7}$Zr$_{0.3}$Cl$_4$,0.967,6
18,31757.81,78243.84,14193.15,79791.44572635062,12378.027343176296,"(35, 2)",AC07_20250319_New_Final,Li$_{1.8}$Zn$_{0.7}$Zr$_{0.3}$Cl$_4$,0.967,6
19,25195.31,79855.24,11648.26,80877.43843539653,10421.557221075942,"(35, 2)",AC07_20250319_New_Final,Li$_{1.8}$Zn$_{0.7}$Zr$_{0.3}$Cl$_4$,0.967,6
20,20039.06,81696.41,10300.76,81703.2673601501,8777.821771024554,"(35, 2)",AC07_20250319_New_Final,Li$_{1.8}$Zn$_{0.7}$Zr$_{0.3}$Cl$_4$,0.967,6
21,16054.69,81630.08,8657.769,82335.91335203132,7420.498230877529,"(35, 2)",AC07_20250319_New_Final,Li$_{1.8}$Zn$_{0.7}$Zr$_{0.3}$Cl$_4$,0.967,6
22,12773.44,82437.23,7325.295,82826.2567399071,6320.191808285666,"(35, 2)",AC07_20250319_New_Final,Li$_{1.8}$Zn$_{0.7}$Zr$_{0.3}$Cl$_4$,0.967,6
23,9946.65,82735.45,5880.525,83212.57273641205,5448.516640686842,"(35, 2)",AC07_20250319_New_Final,Li$_{1.8}$Zn$_{0.7}$Zr$_{0.3}$Cl$_4$,0.967,6
24,7888.72,83745.67,5712.128,83523.63946383396,4780.383793396103,"(35, 2)",AC07_20250319_New_Final,Li$_{1.8}$Zn$_{0.7}$Zr$_{0.3}$Cl$_4$,0.967,6
25,6288.11,84056.23,5242.791,83781.27454197442,4295.185120586313,"(35, 2)",AC07_20250319_New_Final,Li$_{1.8}$Zn$_{0.7}$Zr$_{0.3}$Cl$_4$,0.967,6
26,5039.063,84137.94,4658.977,84002.31327412682,3977.351872956461,"(35, 2)",AC07_20250319_New_Final,Li$_{1.8}$Zn$_{0.7}$Zr$_{0.3}$Cl$_4$,0.967,6
27,4001.524,84409.77,4439.318,84200.11730000019,3816.602286791429,"(35, 2)",AC07_20250319_New_Final,Li$_{1.8}$Zn$_{0.7}$Zr$_{0.3}$Cl$_4$,0.967,6
28,3161.337,84668.91,4394.823,84385.71904476023,3808.078160543308,"(35, 2)",AC07_20250319_New_Final,Li$_{1.8}$Zn$_{0.7}$Zr$_{0.3}$Cl$_4$,0.967,6
29,2507.267,84976.13,4260.315,84568.69873980031,3952.4970277544935,"(35, 2)",AC07_20250319_New_Final,Li$_{1.8}$Zn$_{0.7}$Zr$_{0.3}$Cl$_4$,0.967,6
30,1979.167,85222.5,4574.669,84757.87440358808,4256.402336934374,"(35, 2)",AC07_20250319_New_Final,Li$_{1.8}$Zn$_{0.7}$Zr$_{0.3}$Cl$_4$,0.967,6
31,1598.011,85473.0,5025.117,84961.8686432481,4732.569532617169,"(35, 2)",AC07_20250319_New_Final,Li$_{1.8}$Zn$_{0.7}$Zr$_{0.3}$Cl$_4$,0.967,6
32,1257.622,85797.95,5702.495,85189.60237521358,5400.614382562833,"(35, 2)",AC07_20250319_New_Final,Li$_{1.8}$Zn$_{0.7}$Zr$_{0.3}$Cl$_4$,0.967,6
33,1004.464,86146.04,6538.034,85450.75526528899,6287.846958493293,"(35, 2)",AC07_20250319_New_Final,Li$_{1.8}$Zn$_{0.7}$Zr$_{0.3}$Cl$_4$,0.967,6
34,800.3049,86546.66,7599.938,85756.22566019662,7430.417711138756,"(35, 2)",AC07_20250319_New_Final,Li$_{1.8}$Zn$_{0.7}$Zr$_{0.3}$Cl$_4$,0.967,6
35,631.0096,87035.04,8975.976,86118.61855840537,8874.809614282463,"(35, 2)",AC07_20250319_New_Final,Li$_{1.8}$Zn$_{0.7}$Zr$_{0.3}$Cl$_4$,0.967,6
36,498.6702,87630.09,10659.75,86552.78828139282,10679.74170015596,"(35, 2)",AC07_20250319_New_Final,Li$_{1.8}$Zn$_{0.7}$Zr$_{0.3}$Cl$_4$,0.967,6
37,397.2458,88288.5,12646.39,87076.46259209936,12918.564316707736,"(35, 2)",AC07_20250319_New_Final,Li$_{1.8}$Zn$_{0.7}$Zr$_{0.3}$Cl$_4$,0.967,6
38,319.6023,89041.91,14932.42,87710.97682753718,15682.24533642061,"(35, 2)",AC07_20250319_New_Final,Li$_{1.8}$Zn$_{0.7}$Zr$_{0.3}$Cl$_4$,0.967,6
39,251.1161,89990.7,18008.76,88482.15005475855,19083.069869829134,"(35, 2)",AC07_20250319_New_Final,Li$_{1.8}$Zn$_{0.7}$Zr$_{0.3}$Cl$_4$,0.967,6
40,200.8929,90988.02,21463.76,89421.34032553328,23259.20458677324,"(35, 2)",AC07_20250319_New_Final,Li$_{1.8}$Zn$_{0.7}$Zr$_{0.3}$Cl$_4$,0.967,6
41,158.0056,92272.01,25980.61,90566.7229016708,28380.312593905306,"(35, 2)",AC07_20250319_New_Final,Li$_{1.8}$Zn$_{0.7}$Zr$_{0.3}$Cl$_4$,0.967,6
42,126.6892,93616.06,31025.53,91964.84405599764,34654.44731682108,"(35, 2)",AC07_20250319_New_Final,Li$_{1.8}$Zn$_{0.7}$Zr$_{0.3}$Cl$_4$,0.967,6
43,99.734,95258.9,37678.81,93672.51402953133,42336.50568015045,"(35, 2)",AC07_20250319_New_Final,Li$_{1.8}$Zn$_{0.7}$Zr$_{0.3}$Cl$_4$,0.967,6
44,79.44915,97291.9,45518.8,95759.1163555928,51738.584152538046,"(35, 2)",AC07_20250319_New_Final,Li$_{1.8}$Zn$_{0.7}$Zr$_{0.3}$Cl$_4$,0.967,6
45,63.34459,99258.4,54904.79,98309.4275771434,63242.65848171736,"(35, 2)",AC07_20250319_New_Final,Li$_{1.8}$Zn$_{0.7}$Zr$_{0.3}$Cl$_4$,0.967,6
46,49.86702,101707.2,67179.73,101427.06205195206,77316.10231726182,"(35, 2)",AC07_20250319_New_Final,Li$_{1.8}$Zn$_{0.7}$Zr$_{0.3}$Cl$_4$,0.967,6
47,39.72458,104357.1,81552.5,105238.68189031255,94530.6752331168,"(35, 2)",AC07_20250319_New_Final,Li$_{1.8}$Zn$_{0.7}$Zr$_{0.3}$Cl$_4$,0.967,6
48,31.88775,107355.4,98625.3,109899.14312461363,115585.75159964546,"(35, 2)",AC07_20250319_New_Final,Li$_{1.8}$Zn$_{0.7}$Zr$_{0.3}$Cl$_4$,0.967,6
49,24.93351,111346.4,122400.0,115597.78722589655,141336.73403899014,"(35, 2)",AC07_20250319_New_Final,Li$_{1.8}$Zn$_{0.7}$Zr$_{0.3}$Cl$_4$,0.967,6
50,19.94681,115776.9,149188.7,122566.13360079801,172829.80582577997,"(35, 2)",AC07_20250319_New_Final,Li$_{1.8}$Zn$_{0.7}$Zr$_{0.3}$Cl$_4$,0.967,6
51,15.94388,121286.9,182280.8,131087.28561066306,211344.4341237143,"(35, 2)",AC07_20250319_New_Final,Li$_{1.8}$Zn$_{0.7}$Zr$_{0.3}$Cl$_4$,0.967,6
52,12.40079,129245.0,228509.7,141507.43226365035,258445.3508392127,"(35, 2)",AC07_20250319_New_Final,Li$_{1.8}$Zn$_{0.7}$Zr$_{0.3}$Cl$_4$,0.967,6
53,9.91015,138494.9,279691.0,154249.91286734934,316046.1229187306,"(35, 2)",AC07_20250319_New_Final,Li$_{1.8}$Zn$_{0.7}$Zr$_{0.3}$Cl$_4$,0.967,6
54,7.971939,150025.6,340246.0,169832.41605196637,386486.89475942944,"(35, 2)",AC07_20250319_New_Final,Li$_{1.8}$Zn$_{0.7}$Zr$_{0.3}$Cl$_4$,0.967,6
55,6.351626,165762.3,417485.3,188888.0119122471,472629.4611723897,"(35, 2)",AC07_20250319_New_Final,Li$_{1.8}$Zn$_{0.7}$Zr$_{0.3}$Cl$_4$,0.967,6
56,5.095109,185463.6,508257.0,212190.8717430501,577973.5334251053,"(35, 2)",AC07_20250319_New_Final,Li$_{1.8}$Zn$_{0.7}$Zr$_{0.3}$Cl$_4$,0.967,6
57,4.040948,212394.3,624188.6,240687.72028537042,706798.9219004567,"(35, 2)",AC07_20250319_New_Final,Li$_{1.8}$Zn$_{0.7}$Zr$_{0.3}$Cl$_4$,0.967,6
58,3.175813,249210.6,771188.3,275536.2982935816,864339.4118229201,"(35, 2)",AC07_20250319_New_Final,Li$_{1.8}$Zn$_{0.7}$Zr$_{0.3}$Cl$_4$,0.967,6
59,2.547554,293563.7,935305.6,318152.398042399,1056995.3960960973,"(35, 2)",AC07_20250319_New_Final,Li$_{1.8}$Zn$_{0.7}$Zr$_{0.3}$Cl$_4$,0.967,6
60,2.020474,352720.5,1140872.0,370267.3826843944,1292593.9038797435,"(35, 2)",AC07_20250319_New_Final,Li$_{1.8}$Zn$_{0.7}$Zr$_{0.3}$Cl$_4$,0.967,6
61,1.605308,428050.8,1385916.0,433998.52629581076,1580706.589079865,"(35, 2)",AC07_20250319_New_Final,Li$_{1.8}$Zn$_{0.7}$Zr$_{0.3}$Cl$_4$,0.967,6
62,1.273777,524537.8,1680471.0,511935.03231405397,1933038.597661248,"(35, 2)",AC07_20250319_New_Final,Li$_{1.8}$Zn$_{0.7}$Zr$_{0.3}$Cl$_4$,0.967,6
63,1.010237,646658.6,2031991.0,607243.2250357425,2363904.112283791,"(35, 2)",AC07_20250319_New_Final,Li$_{1.8}$Zn$_{0.7}$Zr$_{0.3}$Cl$_4$,0.967,6
64,0.7971939,802309.8,2459611.0,723795.1877875319,2890807.8942012466,"(35, 2)",AC07_20250319_New_Final,Li$_{1.8}$Zn$_{0.7}$Zr$_{0.3}$Cl$_4$,0.967,6
65,0.6334459,989017.0,2951213.0,866326.073949229,3535156.448708883,"(35, 2)",AC07_20250319_New_Final,Li$_{1.8}$Zn$_{0.7}$Zr$_{0.3}$Cl$_4$,0.967,6
66,0.5029507,1216630.0,3534166.0,1040626.481899837,4323127.706638856,"(35, 2)",AC07_20250319_New_Final,Li$_{1.8}$Zn$_{0.7}$Zr$_{0.3}$Cl$_4$,0.967,6
67,0.3999573,1488049.0,4215598.0,1253777.7094981968,5286734.554429249,"(35, 2)",AC07_20250319_New_Final,Li$_{1.8}$Zn$_{0.7}$Zr$_{0.3}$Cl$_4$,0.967,6
68,0.3175813,1816088.0,5031265.0,1514439.445775546,6465125.4207734,"(35, 2)",AC07_20250319_New_Final,Li$_{1.8}$Zn$_{0.7}$Zr$_{0.3}$Cl$_4$,0.967,6
69,0.2520161,2209425.0,6002727.0,1833201.587882441,7906174.758747225,"(35, 2)",AC07_20250319_New_Final,Li$_{1.8}$Zn$_{0.7}$Zr$_{0.3}$Cl$_4$,0.967,6

File: EIS/0p3/temp_35_replicate_3_AC07_20250319_New_Final_Li18Zn07Zr03Cl4.csv
,Frequency,Z real,Z imag,Fit real,Fit imag,Dataset,sample_name,material_name,height,diameter
0,2000039.0,4676.015,13875.46,6092.517319975437,13436.23346744441,"(35, 3)",AC07_20250319_New_Final,Li$_{1.8}$Zn$_{0.7}$Zr$_{0.3}$Cl$_4$,0.967,6
1,1588711.0,6980.57,16653.51,7808.892269478215,15827.914928366741,"(35, 3)",AC07_20250319_New_Final,Li$_{1.8}$Zn$_{0.7}$Zr$_{0.3}$Cl$_4$,0.967,6
2,1261992.0,9338.627,19426.72,10015.500057200818,18483.44941868814,"(35, 3)",AC07_20250319_New_Final,Li$_{1.8}$Zn$_{0.7}$Zr$_{0.3}$Cl$_4$,0.967,6
3,1002539.0,12916.83,22390.75,12823.796830246065,21345.07085559996,"(35, 3)",AC07_20250319_New_Final,Li$_{1.8}$Zn$_{0.7}$Zr$_{0.3}$Cl$_4$,0.967,6
4,796289.1,16707.45,25048.61,16341.759787693414,24304.915026536604,"(35, 3)",AC07_20250319_New_Final,Li$_{1.8}$Zn$_{0.7}$Zr$_{0.3}$Cl$_4$,0.967,6
5,632460.9,21224.28,27482.31,20650.708411467644,27196.408312344698,"(35, 3)",AC07_20250319_New_Final,Li$_{1.8}$Zn$_{0.7}$Zr$_{0.3}$Cl$_4$,0.967,6
6,502382.8,26353.43,29469.03,25773.270865034523,29797.74178221985,"(35, 3)",AC07_20250319_New_Final,Li$_{1.8}$Zn$_{0.7}$Zr$_{0.3}$Cl$_4$,0.967,6
7,399257.8,32268.16,30766.93,31639.935503263427,31855.53597906227,"(35, 3)",AC07_20250319_New_Final,Li$_{1.8}$Zn$_{0.7}$Zr$_{0.3}$Cl$_4$,0.967,6
8,316992.2,38099.27,31941.35,38068.98479358748,33131.12690966732,"(35, 3)",AC07_20250319_New_Final,Li$_{1.8}$Zn$_{0.7}$Zr$_{0.3}$Cl$_4$,0.967,6
9,251835.9,44442.87,32176.24,44776.40433801869,33459.28834436006,"(35, 3)",AC07_20250319_New_Final,Li$_{1.8}$Zn$_{0.7}$Zr$_{0.3}$Cl$_4$,0.967,6
10,200039.1,48997.0,32728.48,51422.066007758025,32796.37613229699,"(35, 3)",AC07_20250319_New_Final,Li$_{1.8}$Zn$_{0.7}$Zr$_{0.3}$Cl$_4$,0.967,6
11,159023.4,55521.12,29298.52,57678.71369191774,31234.078400248523,"(35, 3)",AC07_20250319_New_Final,Li$_{1.8}$Zn$_{0.7}$Zr$_{0.3}$Cl$_4$,0.967,6
12,126210.9,60408.45,28230.91,63295.56155968708,28971.346420411206,"(35, 3)",AC07_20250319_New_Final,Li$_{1.8}$Zn$_{0.7}$Zr$_{0.3}$Cl$_4$,0.967,6
13,100429.7,66036.08,26082.86,68131.91974936995,26259.4084803182,"(35, 3)",AC07_20250319_New_Final,Li$_{1.8}$Zn$_{0.7}$Zr$_{0.3}$Cl$_4$,0.967,6
14,79804.69,69643.94,23500.37,72154.81079764926,23345.429473812055,"(35, 3)",AC07_20250319_New_Final,Li$_{1.8}$Zn$_{0.7}$Zr$_{0.3}$Cl$_4$,0.967,6
15,63398.44,73455.28,20967.64,75412.08476058474,20433.969339970503,"(35, 3)",AC07_20250319_New_Final,Li$_{1.8}$Zn$_{0.7}$Zr$_{0.3}$Cl$_4$,0.967,6
16,50273.44,76427.8,18478.14,77998.12890497217,17671.338432908266,"(35, 3)",AC07_20250319_New_Final,Li$_{1.8}$Zn$_{0.7}$Zr$_{0.3}$Cl$_4$,0.967,6
17,39960.94,78549.78,16041.99,80024.55852393818,15147.510144801892,"(35, 3)",AC07_20250319_New_Final,Li$_{1.8}$Zn$_{0.7}$Zr$_{0.3}$Cl$_4$,0.967,6
18,31757.81,80817.73,14169.17,81600.70437029492,12907.11804312668,"(35, 3)",AC07_20250319_New_Final,Li$_{1.8}$Zn$_{0.7}$Zr$_{0.3}$Cl$_4$,0.967,6
19,25195.31,81594.12,11230.31,82823.3691675663,10962.768921488792,"(35, 3)",AC07_20250319_New_Final,Li$_{1.8}$Zn$_{0.7}$Zr$_{0.3}$Cl$_4$,0.967,6
20,20039.06,83388.45,10269.35,83773.1737833471,9306.929379131525,"(35, 3)",AC07_20250319_New_Final,Li$_{1.8}$Zn$_{0.7}$Zr$_{0.3}$Cl$_4$,0.967,6
21,16054.69,84458.19,8960.602,84514.73611996308,7921.042999301951,"(35, 3)",AC07_20250319_New_Final,Li$_{1.8}$Zn$_{0.7}$Zr$_{0.3}$Cl$_4$,0.967,6
22,12773.44,84597.73,7249.676,85098.65464141643,6781.876935281596,"(35, 3)",AC07_20250319_New_Final,Li$_{1.8}$Zn$_{0.7}$Zr$_{0.3}$Cl$_4$,0.967,6
23,9946.65,85316.75,6385.707,85564.0652118845,5865.635209078621,"(35, 3)",AC07_20250319_New_Final,Li$_{1.8}$Zn$_{0.7}$Zr$_{0.3}$Cl$_4$,0.967,6
24,7888.72,85481.55,5764.083,85941.13567718696,5150.472548262196,"(35, 3)",AC07_20250319_New_Final,Li$_{1.8}$Zn$_{0.7}$Zr$_{0.3}$Cl$_4$,0.967,6
25,6288.11,86140.98,5363.113,86253.23206922736,4617.954720738666,"(35, 3)",AC07_20250319_New_Final,Li$_{1.8}$Zn$_{0.7}$Zr$_{0.3}$Cl$_4$,0.967,6
26,5039.063,86397.35,4647.771,86518.69017173449,4253.876998034724,"(35, 3)",AC07_20250319_New_Final,Li$_{1.8}$Zn$_{0.7}$Zr$_{0.3}$Cl$_4$,0.967,6
27,4001.524,86743.83,4430.271,86752.22012509362,4048.729981305056,"(35, 3)",AC07_20250319_New_Final,Li$_{1.8}$Zn$_{0.7}$Zr$_{0.3}$Cl$_4$,0.967,6
28,3161.337,86740.57,4381.515,86966.00714272597,3998.0087454936993,"(35, 3)",AC07_20250319_New_Final,Li$_{1.8}$Zn$_{0.7}$Zr$_{0.3}$Cl$_4$,0.967,6
29,2507.267,87155.04,4252.112,87170.57788582929,4102.496849912546,"(35, 3)",AC07_20250319_New_Final,Li$_{1.8}$Zn$_{0.7}$Zr$_{0.3}$Cl$_4$,0.967,6
30,1979.167,87591.17,4575.677,87375.49620880629,4368.6154884736225,"(35, 3)",AC07_20250319_New_Final,Li$_{1.8}$Zn$_{0.7}$Zr$_{0.3}$Cl$_4$,0.967,6
31,1598.011,87506.65,5020.584,87589.94235749736,4808.903706300016,"(35, 3)",AC07_20250319_New_Final,Li$_{1.8}$Zn$_{0.7}$Zr$_{0.3}$Cl$_4$,0.967,6
32,1257.622,88162.43,5696.711,87823.22022803668,5442.683190066395,"(35, 3)",AC07_20250319_New_Final,Li$_{1.8}$Zn$_{0.7}$Zr$_{0.3}$Cl$_4$,0.967,6
33,1004.464,88582.28,6533.112,88085.22955360492,6296.957110165551,"(35, 3)",AC07_20250319_New_Final,Li$_{1.8}$Zn$_{0.7}$Zr$_{0.3}$Cl$_4$,0.967,6
34,800.3049,88666.38,7595.578,88386.9343211021,7407.594567509471,"(35, 3)",AC07_20250319_New_Final,Li$_{1.8}$Zn$_{0.7}$Zr$_{0.3}$Cl$_4$,0.967,6
35,631.0096,89158.06,8972.302,88740.85529029505,8820.859037260123,"(35, 3)",AC07_20250319_New_Final,Li$_{1.8}$Zn$_{0.7}$Zr$_{0.3}$Cl$_4$,0.967,6
36,498.6702,89578.16,10662.98,89161.61300013126,10595.350153051897,"(35, 3)",AC07_20250319_New_Final,Li$_{1.8}$Zn$_{0.7}$Zr$_{0.3}$Cl$_4$,0.967,6
37,397.2458,90507.0,12646.48,89666.54790346356,12804.44308407165,"(35, 3)",AC07_20250319_New_Final,Li$_{1.8}$Zn$_{0.7}$Zr$_{0.3}$Cl$_4$,0.967,6
38,319.6023,90901.77,14939.36,90276.44613603925,15539.328848119843,"(35, 3)",AC07_20250319_New_Final,Li$_{1.8}$Zn$_{0.7}$Zr$_{0.3}$Cl$_4$,0.967,6
39,251.1161,91985.38,18011.79,91016.40284554935,18912.782712246313,"(35, 3)",AC07_20250319_New_Final,Li$_{1.8}$Zn$_{0.7}$Zr$_{0.3}$Cl$_4$,0.967,6
40,200.8929,92888.6,21468.56,91916.86001853876,23063.817177828496,"(35, 3)",AC07_20250319_New_Final,Li$_{1.8}$Zn$_{0.7}$Zr$_{0.3}$Cl$_4$,0.967,6
41,158.0056,94335.73,25996.75,93014.86247396204,28163.412032976787,"(35, 3)",AC07_20250319_New_Final,Li$_{1.8}$Zn$_{0.7}$Zr$_{0.3}$Cl$_4$,0.967,6
42,126.6892,95429.8,31042.91,94355.58436056183,34421.557995575604,"(35, 3)",AC07_20250319_New_Final,Li$_{1.8}$Zn$_{0.7}$Zr$_{0.3}$Cl$_4$,0.967,6
43,99.734,97223.5,37707.1,95994.18941547934,42095.90433362086,"(35, 3)",AC07_20250319_New_Final,Li$_{1.8}$Zn$_{0.7}$Zr$_{0.3}$Cl$_4$,0.967,6
44,79.44915,98882.0,45564.07,97998.10183292374,51502.366723641906,"(35, 3)",AC07_20250319_New_Final,Li$_{1.8}$Zn$_{0.7}$Zr$_{0.3}$Cl$_4$,0.967,6
45,63.34459,101212.9,54976.0,100449.78139254659,63028.13218481207,"(35, 3)",AC07_20250319_New_Final,Li$_{1.8}$Zn$_{0.7}$Zr$_{0.3}$Cl$_4$,0.967,6
46,49.86702,103518.5,67251.27,103450.11718410112,77147.59650923318,"(35, 3)",AC07_20250319_New_Final,Li$_{1.8}$Zn$_{0.7}$Zr$_{0.3}$Cl$_4$,0.967,6
47,39.72458,106005.8,81655.47,107122.57967920844,94441.8902464404,"(35, 3)",AC07_20250319_New_Final,Li$_{1.8}$Zn$_{0.7}$Zr$_{0.3}$Cl$_4$,0.967,6
48,31.88775,109227.7,98776.8,111618.3020815218,115622.796951437,"(35, 3)",AC07_20250319_New_Final,Li$_{1.8}$Zn$_{0.7}$Zr$_{0.3}$Cl$_4$,0.967,6
49,24.93351,113324.7,122592.3,117122.30011172045,141562.04814317886,"(35, 3)",AC07_20250319_New_Final,Li$_{1.8}$Zn$_{0.7}$Zr$_{0.3}$Cl$_4$,0.967,6
50,19.94681,117718.7,149451.7,123861.08622347044,173327.20067992213,"(35, 3)",AC07_20250319_New_Final,Li$_{1.8}$Zn$_{0.7}$Zr$_{0.3}$Cl$_4$,0.967,6
51,15.94388,123258.4,182642.9,132111.99162623615,212225.57314329784,"(35, 3)",AC07_20250319_New_Final,Li$_{1.8}$Zn$_{0.7}$Zr$_{0.3}$Cl$_4$,0.967,6
52,12.40079,130954.7,229040.7,142214.57977058654,259858.04948136886,"(35, 3)",AC07_20250319_New_Final,Li$_{1.8}$Zn$_{0.7}$Zr$_{0.3}$Cl$_4$,0.967,6
53,9.91015,140081.4,280341.2,154584.62102277522,318184.96424077527,"(35, 3)",AC07_20250319_New_Final,Li$_{1.8}$Zn$_{0.7}$Zr$_{0.3}$Cl$_4$,0.967,6
54,7.971939,151519.7,341179.1,169731.20365947613,389606.780930977,"(35, 3)",AC07_20250319_New_Final,Li$_{1.8}$Zn$_{0.7}$Zr$_{0.3}$Cl$_4$,0.967,6
55,6.351626,167346.8,418701.0,188277.68538809576,477062.8838719519,"(35, 3)",AC07_20250319_New_Final,Li$_{1.8}$Zn$_{0.7}$Zr$_{0.3}$Cl$_4$,0.967,6
56,5.095109,186904.1,509932.7,210987.34765484015,584152.549335748,"(35, 3)",AC07_20250319_New_Final,Li$_{1.8}$Zn$_{0.7}$Zr$_{0.3}$Cl$_4$,0.967,6
57,4.040948,213696.3,626405.3,238794.8085463356,715283.0745812163,"(35, 3)",AC07_20250319_New_Final,Li$_{1.8}$Zn$_{0.7}$Zr$_{0.3}$Cl$_4$,0.967,6
58,3.175813,250042.2,774276.9,272844.4870862841,875851.1610658829,"(35, 3)",AC07_20250319_New_Final,Li$_{1.8}$Zn$_{0.7}$Zr$_{0.3}$Cl$_4$,0.967,6
59,2.547554,293956.5,939446.3,314537.70192986826,1072465.016697523,"(35, 3)",AC07_20250319_New_Final,Li$_{1.8}$Zn$_{0.7}$Zr$_{0.3}$Cl$_4$,0.967,6
60,2.020474,352946.0,1146459.0,365590.3428086551,1313216.3177846167,"(35, 3)",AC07_20250319_New_Final,Li$_{1.8}$Zn$_{0.7}$Zr$_{0.3}$Cl$_4$,0.967,6
61,1.605308,427934.1,1393421.0,428103.4882020016,1608013.2233269834,"(35, 3)",AC07_20250319_New_Final,Li$_{1.8}$Zn$_{0.7}$Zr$_{0.3}$Cl$_4$,0.967,6
62,1.273777,523994.6,1690523.0,504649.8755150015,1968988.1469050914,"(35, 3)",AC07_20250319_New_Final,Li$_{1.8}$Zn$_{0.7}$Zr$_{0.3}$Cl$_4$,0.967,6
63,1.010237,645619.9,2045283.0,598379.7824554524,2410997.0680860328,"(35, 3)",AC07_20250319_New_Final,Li$_{1.8}$Zn$_{0.7}$Zr$_{0.3}$Cl$_4$,0.967,6
64,0.7971939,800938.3,2477235.0,713150.6771732736,2952230.93258608,"(35, 3)",AC07_20250319_New_Final,Li$_{1.8}$Zn$_{0.7}$Zr$_{0.3}$Cl$_4$,0.967,6
65,0.6334459,987264.0,2974006.0,853685.9729329421,3614964.3034589994,"(35, 3)",AC07_20250319_New_Final,Li$_{1.8}$Zn$_{0.7}$Zr$_{0.3}$Cl$_4$,0.967,6
66,0.5029507,1214631.0,3564224.0,1025769.4208910636,4426472.074165525,"(35, 3)",AC07_20250319_New_Final,Li$_{1.8}$Zn$_{0.7}$Zr$_{0.3}$Cl$_4$,0.967,6
67,0.3999573,1486743.0,4254330.0,1236483.1412429183,5420151.9709913,"(35, 3)",AC07_20250319_New_Final,Li$_{1.8}$Zn$_{0.7}$Zr$_{0.3}$Cl$_4$,0.967,6
68,0.3175813,1815300.0,5080038.0,1494499.0889455823,6636899.041572144,"(35, 3)",AC07_20250319_New_Final,Li$_{1.8}$Zn$_{0.7}$Zr$_{0.3}$Cl$_4$,0.967,6
69,0.2520161,2209884.0,6065275.0,1810435.9493333958,8126788.69681169,"(35, 3)",AC07_20250319_New_Final,Li$_{1.8}$Zn$_{0.7}$Zr$_{0.3}$Cl$_4$,0.967,6

File: EIS/0p3/temp_45_replicate_1_AC07_20250319_New_Final_Li18Zn07Zr03Cl4.csv
,Frequency,Z real,Z imag,Fit real,Fit imag,Dataset,sample_name,material_name,height,diameter
0,2000039.0,4397.582,10803.82,5391.226437905442,10142.99150880391,"(45, 1)",AC07_20250319_New_Final,Li$_{1.8}$Zn$_{0.7}$Zr$_{0.3}$Cl$_4$,0.967,6
1,1588711.0,6545.23,12580.8,7018.272449244445,11691.6071970077,"(45, 1)",AC07_20250319_New_Final,Li$_{1.8}$Zn$_{0.7}$Zr$_{0.3}$Cl$_4$,0.967,6
2,1261992.0,8925.559,13985.09,9062.791781976865,13243.026595232026,"(45, 1)",AC07_20250319_New_Final,Li$_{1.8}$Zn$_{0.7}$Zr$_{0.3}$Cl$_4$,0.967,6
3,1002539.0,11710.54,15250.6,11554.080249371276,14679.164909513938,"(45, 1)",AC07_20250319_New_Final,Li$_{1.8}$Zn$_{0.7}$Zr$_{0.3}$Cl$_4$,0.967,6
4,796289.1,14828.88,15756.89,14471.960324619937,15855.770741535402,"(45, 1)",AC07_20250319_New_Final,Li$_{1.8}$Zn$_{0.7}$Zr$_{0.3}$Cl$_4$,0.967,6
5,632460.9,18061.76,16283.97,17729.71723373944,16627.84043806088,"(45, 1)",AC07_20250319_New_Final,Li$_{1.8}$Zn$_{0.7}$Zr$_{0.3}$Cl$_4$,0.967,6
6,502382.8,21216.61,16136.91,21174.344169475873,16886.567818956224,"(45, 1)",AC07_20250319_New_Final,Li$_{1.8}$Zn$_{0.7}$Zr$_{0.3}$Cl$_4$,0.967,6
7,399257.8,23980.0,15589.44,24611.44864278643,16593.40671749816,"(45, 1)",AC07_20250319_New_Final,Li$_{1.8}$Zn$_{0.7}$Zr$_{0.3}$Cl$_4$,0.967,6
8,316992.2,27298.77,14975.24,27848.406240026234,15793.355084214056,"(45, 1)",AC07_20250319_New_Final,Li$_{1.8}$Zn$_{0.7}$Zr$_{0.3}$Cl$_4$,0.967,6
9,251835.9,29593.64,13832.26,30736.6981807546,14599.629369946953,"(45, 1)",AC07_20250319_New_Final,Li$_{1.8}$Zn$_{0.7}$Zr$_{0.3}$Cl$_4$,0.967,6
10,200039.1,31969.01,12795.08,33194.96811935348,13158.734097987504,"(45, 1)",AC07_20250319_New_Final,Li$_{1.8}$Zn$_{0.7}$Zr$_{0.3}$Cl$_4$,0.967,6
11,159023.4,33639.27,11668.05,35207.570473685926,11614.013626255726,"(45, 1)",AC07_20250319_New_Final,Li$_{1.8}$Zn$_{0.7}$Zr$_{0.3}$Cl$_4$,0.967,6
12,126210.9,35273.11,10278.14,36806.69916187659,10081.426585719852,"(45, 1)",AC07_20250319_New_Final,Li$_{1.8}$Zn$_{0.7}$Zr$_{0.3}$Cl$_4$,0.967,6
13,100429.7,36798.52,8986.515,38050.255393501815,8640.792523975293,"(45, 1)",AC07_20250319_New_Final,Li$_{1.8}$Zn$_{0.7}$Zr$_{0.3}$Cl$_4$,0.967,6
14,79804.69,37930.64,8029.353,39003.79771745416,7338.28098381088,"(45, 1)",AC07_20250319_New_Final,Li$_{1.8}$Zn$_{0.7}$Zr$_{0.3}$Cl$_4$,0.967,6
15,63398.44,38756.52,6787.751,39729.30830293121,6194.1173015730765,"(45, 1)",AC07_20250319_New_Final,Li$_{1.8}$Zn$_{0.7}$Zr$_{0.3}$Cl$_4$,0.967,6
16,50273.44,39321.27,5646.861,40279.91545375144,5211.085368483452,"(45, 1)",AC07_20250319_New_Final,Li$_{1.8}$Zn$_{0.7}$Zr$_{0.3}$Cl$_4$,0.967,6
17,39960.94,39778.37,4915.351,40698.53232953357,4381.655667754548,"(45, 1)",AC07_20250319_New_Final,Li$_{1.8}$Zn$_{0.7}$Zr$_{0.3}$Cl$_4$,0.967,6
18,31757.81,40393.14,4170.627,41018.56375698603,3693.152733697859,"(45, 1)",AC07_20250319_New_Final,Li$_{1.8}$Zn$_{0.7}$Zr$_{0.3}$Cl$_4$,0.967,6
19,25195.31,40629.09,3406.917,41265.44233362565,3131.1551824912194,"(45, 1)",AC07_20250319_New_Final,Li$_{1.8}$Zn$_{0.7}$Zr$_{0.3}$Cl$_4$,0.967,6
20,20039.06,41069.13,2987.653,41458.30974894304,2681.568224215736,"(45, 1)",AC07_20250319_New_Final,Li$_{1.8}$Zn$_{0.7}$Zr$_{0.3}$Cl$_4$,0.967,6
21,16054.69,41103.16,2623.085,41611.53133120061,2331.800509397921,"(45, 1)",AC07_20250319_New_Final,Li$_{1.8}$Zn$_{0.7}$Zr$_{0.3}$Cl$_4$,0.967,6
22,12773.44,41326.76,2393.975,41735.94124462111,2071.3837705570327,"(45, 1)",AC07_20250319_New_Final,Li$_{1.8}$Zn$_{0.7}$Zr$_{0.3}$Cl$_4$,0.967,6
23,9946.65,41523.95,2153.93,41839.817302297444,1892.2734468518215,"(45, 1)",AC07_20250319_New_Final,Li$_{1.8}$Zn$_{0.7}$Zr$_{0.3}$Cl$_4$,0.967,6
24,7888.72,41517.26,2012.323,41929.62490263277,1788.9882258652783,"(45, 1)",AC07_20250319_New_Final,Li$_{1.8}$Zn$_{0.7}$Zr$_{0.3}$Cl$_4$,0.967,6
25,6288.11,41610.51,2062.532,42010.579689782724,1758.6900786842075,"(45, 1)",AC07_20250319_New_Final,Li$_{1.8}$Zn$_{0.7}$Zr$_{0.3}$Cl$_4$,0.967,6
26,5039.063,41781.09,2103.645,42087.07543853877,1801.2698658545137,"(45, 1)",AC07_20250319_New_Final,Li$_{1.8}$Zn$_{0.7}$Zr$_{0.3}$Cl$_4$,0.967,6
27,4001.524,41897.65,2235.599,42163.01614978909,1919.4815264131885,"(45, 1)",AC07_20250319_New_Final,Li$_{1.8}$Zn$_{0.7}$Zr$_{0.3}$Cl$_4$,0.967,6
28,3161.337,42034.89,2449.281,42242.0834309462,2119.1556572885693,"(45, 1)",AC07_20250319_New_Final,Li$_{1.8}$Zn$_{0.7}$Zr$_{0.3}$Cl$_4$,0.967,6
29,2507.267,42206.1,2629.614,42327.96350185867,2409.5176745104027,"(45, 1)",AC07_20250319_New_Final,Li$_{1.8}$Zn$_{0.7}$Zr$_{0.3}$Cl$_4$,0.967,6
30,1979.167,42366.61,3057.271,42424.55303923332,2803.6345867727414,"(45, 1)",AC07_20250319_New_Final,Li$_{1.8}$Zn$_{0.7}$Zr$_{0.3}$Cl$_4$,0.967,6
31,1598.011,42536.26,3542.7,42536.15950172496,3319.0164164270814,"(45, 1)",AC07_20250319_New_Final,Li$_{1.8}$Zn$_{0.7}$Zr$_{0.3}$Cl$_4$,0.967,6
32,1257.622,42757.94,4215.288,42667.70935771167,3978.402770598171,"(45, 1)",AC07_20250319_New_Final,Li$_{1.8}$Zn$_{0.7}$Zr$_{0.3}$Cl$_4$,0.967,6
33,1004.464,43004.19,4988.443,42824.97654944129,4810.771694967218,"(45, 1)",AC07_20250319_New_Final,Li$_{1.8}$Zn$_{0.7}$Zr$_{0.3}$Cl$_4$,0.967,6
34,800.3049,43291.04,5943.333,43014.84339475276,5852.616715265059,"(45, 1)",AC07_20250319_New_Final,Li$_{1.8}$Zn$_{0.7}$Zr$_{0.3}$Cl$_4$,0.967,6
35,631.0096,43644.77,7163.063,43245.606834538754,7149.549077442496,"(45, 1)",AC07_20250319_New_Final,Li$_{1.8}$Zn$_{0.7}$Zr$_{0.3}$Cl$_4$,0.967,6
36,498.6702,44060.46,8639.25,43527.344424361196,8758.296001956161,"(45, 1)",AC07_20250319_New_Final,Li$_{1.8}$Zn$_{0.7}$Zr$_{0.3}$Cl$_4$,0.967,6
37,397.2458,44523.4,10368.08,43872.35674213891,10749.182798394626,"(45, 1)",AC07_20250319_New_Final,Li$_{1.8}$Zn$_{0.7}$Zr$_{0.3}$Cl$_4$,0.967,6
38,319.6023,45036.5,12366.05,44295.70599269383,13209.20764018249,"(45, 1)",AC07_20250319_New_Final,Li$_{1.8}$Zn$_{0.7}$Zr$_{0.3}$Cl$_4$,0.967,6
39,251.1161,45691.82,15065.99,44815.874636452485,16245.843560308289,"(45, 1)",AC07_20250319_New_Final,Li$_{1.8}$Zn$_{0.7}$Zr$_{0.3}$Cl$_4$,0.967,6
40,200.8929,46389.84,18116.43,45455.573007043946,19991.7339036328,"(45, 1)",AC07_20250319_New_Final,Li$_{1.8}$Zn$_{0.7}$Zr$_{0.3}$Cl$_4$,0.967,6
41,158.0056,47244.48,22135.41,46242.731319071754,24610.48643008611,"(45, 1)",AC07_20250319_New_Final,Li$_{1.8}$Zn$_{0.7}$Zr$_{0.3}$Cl$_4$,0.967,6
42,126.6892,48130.56,26668.21,47211.71947292891,30303.81919909675,"(45, 1)",AC07_20250319_New_Final,Li$_{1.8}$Zn$_{0.7}$Zr$_{0.3}$Cl$_4$,0.967,6
43,99.734,49218.8,32710.69,48404.84798019066,37320.37036684443,"(45, 1)",AC07_20250319_New_Final,Li$_{1.8}$Zn$_{0.7}$Zr$_{0.3}$Cl$_4$,0.967,6
44,79.44915,50423.44,39856.86,49874.215588768144,45966.55666731149,"(45, 1)",AC07_20250319_New_Final,Li$_{1.8}$Zn$_{0.7}$Zr$_{0.3}$Cl$_4$,0.967,6
45,63.34459,51721.98,48607.92,51683.984313350265,56619.95479525515,"(45, 1)",AC07_20250319_New_Final,Li$_{1.8}$Zn$_{0.7}$Zr$_{0.3}$Cl$_4$,0.967,6
46,49.86702,53347.25,60102.24,53913.18123190614,69745.79006850508,"(45, 1)",AC07_20250319_New_Final,Li$_{1.8}$Zn$_{0.7}$Zr$_{0.3}$Cl$_4$,0.967,6
47,39.72458,55170.11,73735.47,56659.14940624383,85917.25242774302,"(45, 1)",AC07_20250319_New_Final,Li$_{1.8}$Zn$_{0.7}$Zr$_{0.3}$Cl$_4$,0.967,6
48,31.88775,57320.88,90011.13,60041.79862701793,105840.52695829397,"(45, 1)",AC07_20250319_New_Final,Li$_{1.8}$Zn$_{0.7}$Zr$_{0.3}$Cl$_4$,0.967,6
49,24.93351,60327.24,112730.9,64208.841608115545,130385.63198800944,"(45, 1)",AC07_20250319_New_Final,Li$_{1.8}$Zn$_{0.7}$Zr$_{0.3}$Cl$_4$,0.967,6
50,19.94681,63818.13,138381.6,69342.24428664875,160624.41141759828,"(45, 1)",AC07_20250319_New_Final,Li$_{1.8}$Zn$_{0.7}$Zr$_{0.3}$Cl$_4$,0.967,6
51,15.94388,68313.17,170060.5,75666.17190163593,197877.3403488374,"(45, 1)",AC07_20250319_New_Final,Li$_{1.8}$Zn$_{0.7}$Zr$_{0.3}$Cl$_4$,0.967,6
52,12.40079,74915.24,214292.1,83456.77784180555,243771.18793407766,"(45, 1)",AC07_20250319_New_Final,Li$_{1.8}$Zn$_{0.7}$Zr$_{0.3}$Cl$_4$,0.967,6
53,9.91015,82679.46,263272.3,93054.26272295986,300310.05548323673,"(45, 1)",AC07_20250319_New_Final,Li$_{1.8}$Zn$_{0.7}$Zr$_{0.3}$Cl$_4$,0.967,6
54,7.971939,92401.57,321275.1,104877.73029187994,369962.89193555433,"(45, 1)",AC07_20250319_New_Final,Li$_{1.8}$Zn$_{0.7}$Zr$_{0.3}$Cl$_4$,0.967,6
55,6.351626,105650.1,395338.9,119443.48888589168,455771.3083379864,"(45, 1)",AC07_20250319_New_Final,Li$_{1.8}$Zn$_{0.7}$Zr$_{0.3}$Cl$_4$,0.967,6
56,5.095109,122179.7,482687.0,137387.59763818668,561482.3993908965,"(45, 1)",AC07_20250319_New_Final,Li$_{1.8}$Zn$_{0.7}$Zr$_{0.3}$Cl$_4$,0.967,6
57,4.040948,144714.5,594566.1,159493.64197913444,691712.3721328785,"(45, 1)",AC07_20250319_New_Final,Li$_{1.8}$Zn$_{0.7}$Zr$_{0.3}$Cl$_4$,0.967,6
58,3.175813,175326.6,737187.0,186726.95133744506,852148.1271261526,"(45, 1)",AC07_20250319_New_Final,Li$_{1.8}$Zn$_{0.7}$Zr$_{0.3}$Cl$_4$,0.967,6
59,2.547554,211998.6,897357.8,220276.75326391522,1049795.5948182822,"(45, 1)",AC07_20250319_New_Final,Li$_{1.8}$Zn$_{0.7}$Zr$_{0.3}$Cl$_4$,0.967,6
60,2.020474,260728.7,1099408.0,261608.10476928193,1293285.671466773,"(45, 1)",AC07_20250319_New_Final,Li$_{1.8}$Zn$_{0.7}$Zr$_{0.3}$Cl$_4$,0.967,6
61,1.605308,322622.6,1342550.0,312525.8686204196,1593251.114278079,"(45, 1)",AC07_20250319_New_Final,Li$_{1.8}$Zn$_{0.7}$Zr$_{0.3}$Cl$_4$,0.967,6
62,1.273777,401902.3,1638208.0,375253.5283199714,1962790.8540685568,"(45, 1)",AC07_20250319_New_Final,Li$_{1.8}$Zn$_{0.7}$Zr$_{0.3}$Cl$_4$,0.967,6
63,1.010237,502758.7,1995842.0,452530.28347213025,2418042.001114585,"(45, 1)",AC07_20250319_New_Final,Li$_{1.8}$Zn$_{0.7}$Zr$_{0.3}$Cl$_4$,0.967,6
64,0.7971939,633140.8,2437568.0,547730.6655076022,2978884.5226191897,"(45, 1)",AC07_20250319_New_Final,Li$_{1.8}$Zn$_{0.7}$Zr$_{0.3}$Cl$_4$,0.967,6
65,0.6334459,792867.4,2953673.0,665011.897162834,3669809.363744028,"(45, 1)",AC07_20250319_New_Final,Li$_{1.8}$Zn$_{0.7}$Zr$_{0.3}$Cl$_4$,0.967,6
66,0.5029507,993707.0,3574712.0,809495.4306264863,4520987.921430436,"(45, 1)",AC07_20250319_New_Final,Li$_{1.8}$Zn$_{0.7}$Zr$_{0.3}$Cl$_4$,0.967,6
67,0.3999573,1242256.0,4309546.0,987490.5917847095,5569589.572933316,"(45, 1)",AC07_20250319_New_Final,Li$_{1.8}$Zn$_{0.7}$Zr$_{0.3}$Cl$_4$,0.967,6
68,0.3175813,1554702.0,5195971.0,1206770.096691436,6861404.793077339,"(45, 1)",AC07_20250319_New_Final,Li$_{1.8}$Zn$_{0.7}$Zr$_{0.3}$Cl$_4$,0.967,6
69,0.2520161,1944342.0,6255728.0,1476909.471553064,8452844.738733338,"(45, 1)",AC07_20250319_New_Final,Li$_{1.8}$Zn$_{0.7}$Zr$_{0.3}$Cl$_4$,0.967,6

File: EIS/0p3/temp_45_replicate_2_AC07_20250319_New_Final_Li18Zn07Zr03Cl4.csv
,Frequency,Z real,Z imag,Fit real,Fit imag,Dataset,sample_name,material_name,height,diameter
0,2000039.0,4404.713,10870.31,5409.754015297365,10175.603986115546,"(45, 2)",AC07_20250319_New_Final,Li$_{1.8}$Zn$_{0.7}$Zr$_{0.3}$Cl$_4$,0.967,6
1,1588711.0,6612.638,12609.2,7045.1985411958985,11727.482205754699,"(45, 2)",AC07_20250319_New_Final,Li$_{1.8}$Zn$_{0.7}$Zr$_{0.3}$Cl$_4$,0.967,6
2,1261992.0,9021.576,13982.7,9100.049256744622,13280.159073614326,"(45, 2)",AC07_20250319_New_Final,Li$_{1.8}$Zn$_{0.7}$Zr$_{0.3}$Cl$_4$,0.967,6
3,1002539.0,11931.65,15099.64,11602.95121979735,14714.385017113415,"(45, 2)",AC07_20250319_New_Final,Li$_{1.8}$Zn$_{0.7}$Zr$_{0.3}$Cl$_4$,0.967,6
4,796289.1,14822.8,15880.63,14532.36110724405,15884.97495753361,"(45, 2)",AC07_20250319_New_Final,Li$_{1.8}$Zn$_{0.7}$Zr$_{0.3}$Cl$_4$,0.967,6
5,632460.9,17901.3,16249.97,17799.615050011198,16646.726562715558,"(45, 2)",AC07_20250319_New_Final,Li$_{1.8}$Zn$_{0.7}$Zr$_{0.3}$Cl$_4$,0.967,6
6,502382.8,21038.27,16086.69,21249.702863016704,16891.748674274124,"(45, 2)",AC07_20250319_New_Final,Li$_{1.8}$Zn$_{0.7}$Zr$_{0.3}$Cl$_4$,0.967,6
7,399257.8,23940.2,15762.67,24686.929438190942,16583.442741118986,"(45, 2)",AC07_20250319_New_Final,Li$_{1.8}$Zn$_{0.7}$Zr$_{0.3}$Cl$_4$,0.967,6
8,316992.2,27013.43,14719.47,27918.606287712155,15769.16418688883,"(45, 2)",AC07_20250319_New_Final,Li$_{1.8}$Zn$_{0.7}$Zr$_{0.3}$Cl$_4$,0.967,6
9,251835.9,29525.43,13767.88,30797.349934695114,14564.072113196893,"(45, 2)",AC07_20250319_New_Final,Li$_{1.8}$Zn$_{0.7}$Zr$_{0.3}$Cl$_4$,0.967,6
10,200039.1,32272.92,12320.79,33243.5884026913,13115.663119375284,"(45, 2)",AC07_20250319_New_Final,Li$_{1.8}$Zn$_{0.7}$Zr$_{0.3}$Cl$_4$,0.967,6
11,159023.4,33875.57,11465.98,35243.44522984982,11567.293020719435,"(45, 2)",AC07_20250319_New_Final,Li$_{1.8}$Zn$_{0.7}$Zr$_{0.3}$Cl$_4$,0.967,6
12,126210.9,35472.11,10129.31,36830.43694724935,10034.275214942809,"(45, 2)",AC07_20250319_New_Final,Li$_{1.8}$Zn$_{0.7}$Zr$_{0.3}$Cl$_4$,0.967,6
13,100429.7,36765.4,9071.601,38063.22553909822,8595.52441586738,"(45, 2)",AC07_20250319_New_Final,Li$_{1.8}$Zn$_{0.7}$Zr$_{0.3}$Cl$_4$,0.967,6
14,79804.69,37998.62,7722.793,39007.66157441552,7296.334138541072,"(45, 2)",AC07_20250319_New_Final,Li$_{1.8}$Zn$_{0.7}$Zr$_{0.3}$Cl$_4$,0.967,6
15,63398.44,38653.93,6682.326,39725.713155679354,6156.2232165425985,"(45, 2)",AC07_20250319_New_Final,Li$_{1.8}$Zn$_{0.7}$Zr$_{0.3}$Cl$_4$,0.967,6
16,50273.44,39412.02,5754.752,40270.334694020305,5177.470693105993,"(45, 2)",AC07_20250319_New_Final,Li$_{1.8}$Zn$_{0.7}$Zr$_{0.3}$Cl$_4$,0.967,6
17,39960.94,39992.83,4860.341,40684.206252272736,4352.219959609038,"(45, 2)",AC07_20250319_New_Final,Li$_{1.8}$Zn$_{0.7}$Zr$_{0.3}$Cl$_4$,0.967,6
18,31757.81,40238.51,4162.072,41000.497812466725,3667.603805343128,"(45, 2)",AC07_20250319_New_Final,Li$_{1.8}$Zn$_{0.7}$Zr$_{0.3}$Cl$_4$,0.967,6
19,25195.31,40737.6,3541.949,41244.43241805702,3109.1029806989864,"(45, 2)",AC07_20250319_New_Final,Li$_{1.8}$Zn$_{0.7}$Zr$_{0.3}$Cl$_4$,0.967,6
20,20039.06,41037.36,2970.02,41434.976480241145,2662.5854126939316,"(45, 2)",AC07_20250319_New_Final,Li$_{1.8}$Zn$_{0.7}$Zr$_{0.3}$Cl$_4$,0.967,6
21,16054.69,41215.33,2669.254,41586.35403353123,2315.458920008734,"(45, 2)",AC07_20250319_New_Final,Li$_{1.8}$Zn$_{0.7}$Zr$_{0.3}$Cl$_4$,0.967,6
22,12773.44,41278.7,2400.239,41709.287661794886,2057.2744501662464,"(45, 2)",AC07_20250319_New_Final,Li$_{1.8}$Zn$_{0.7}$Zr$_{0.3}$Cl$_4$,0.967,6
23,9946.65,41454.18,2280.146,41811.96789342964,1880.0160498531873,"(45, 2)",AC07_20250319_New_Final,Li$_{1.8}$Zn$_{0.7}$Zr$_{0.3}$Cl$_4$,0.967,6
24,7888.72,41466.33,2143.134,41900.79191073716,1778.2337388890421,"(45, 2)",AC07_20250319_New_Final,Li$_{1.8}$Zn$_{0.7}$Zr$_{0.3}$Cl$_4$,0.967,6
25,6288.11,41672.14,2063.911,41980.921692429416,1749.1195148025527,"(45, 2)",AC07_20250319_New_Final,Li$_{1.8}$Zn$_{0.7}$Zr$_{0.3}$Cl$_4$,0.967,6
26,5039.063,41754.0,2099.588,42056.70820062874,1792.5906104358137,"(45, 2)",AC07_20250319_New_Final,Li$_{1.8}$Zn$_{0.7}$Zr$_{0.3}$Cl$_4$,0.967,6
27,4001.524,41873.2,2230.777,42132.02052954622,1911.4223704351023,"(45, 2)",AC07_20250319_New_Final,Li$_{1.8}$Zn$_{0.7}$Zr$_{0.3}$Cl$_4$,0.967,6
28,3161.337,42009.39,2447.614,42210.51095793834,2111.461128882802,"(45, 2)",AC07_20250319_New_Final,Li$_{1.8}$Zn$_{0.7}$Zr$_{0.3}$Cl$_4$,0.967,6
29,2507.267,42181.39,2627.073,42295.84010482179,2401.9420054604875,"(45, 2)",AC07_20250319_New_Final,Li$_{1.8}$Zn$_{0.7}$Zr$_{0.3}$Cl$_4$,0.967,6
30,1979.167,42340.05,3050.147,42391.88127390722,2795.935476735654,"(45, 2)",AC07_20250319_New_Final,Li$_{1.8}$Zn$_{0.7}$Zr$_{0.3}$Cl$_4$,0.967,6
31,1598.011,42507.02,3537.089,42502.919521200376,3310.9486490195773,"(45, 2)",AC07_20250319_New_Final,Li$_{1.8}$Zn$_{0.7}$Zr$_{0.3}$Cl$_4$,0.967,6
32,1257.622,42729.49,4210.687,42633.85877922742,3969.7116692682703,"(45, 2)",AC07_20250319_New_Final,Li$_{1.8}$Zn$_{0.7}$Zr$_{0.3}$Cl$_4$,0.967,6
33,1004.464,42973.63,4986.471,42790.449298716834,4801.186368128892,"(45, 2)",AC07_20250319_New_Final,Li$_{1.8}$Zn$_{0.7}$Zr$_{0.3}$Cl$_4$,0.967,6
34,800.3049,43260.77,5940.203,42979.54754767879,5841.843020518954,"(45, 2)",AC07_20250319_New_Final,Li$_{1.8}$Zn$_{0.7}$Zr$_{0.3}$Cl$_4$,0.967,6
35,631.0096,43614.96,7154.406,43209.42142242673,7137.26222869537,"(45, 2)",AC07_20250319_New_Final,Li$_{1.8}$Zn$_{0.7}$Zr$_{0.3}$Cl$_4$,0.967,6
36,498.6702,44029.79,8627.151,43490.11511947452,8744.132748438838,"(45, 2)",AC07_20250319_New_Final,Li$_{1.8}$Zn$_{0.7}$Zr$_{0.3}$Cl$_4$,0.967,6
37,397.2458,44493.86,10360.14,43833.890291853066,10732.733120521105,"(45, 2)",AC07_20250319_New_Final,Li$_{1.8}$Zn$_{0.7}$Zr$_{0.3}$Cl$_4$,0.967,6
38,319.6023,45006.09,12359.14,44255.76322068914,13190.005935087238,"(45, 2)",AC07_20250319_New_Final,Li$_{1.8}$Zn$_{0.7}$Zr$_{0.3}$Cl$_4$,0.967,6
39,251.1161,45660.53,15057.92,44774.16177539427,16223.359332452494,"(45, 2)",AC07_20250319_New_Final,Li$_{1.8}$Zn$_{0.7}$Zr$_{0.3}$Cl$_4$,0.967,6
40,200.8929,46356.46,18105.24,45411.73106692578,19965.362037353047,"(45, 2)",AC07_20250319_New_Final,Li$_{1.8}$Zn$_{0.7}$Zr$_{0.3}$Cl$_4$,0.967,6
41,158.0056,47209.45,22122.4,46196.32312644772,24579.537207414476,"(45, 2)",AC07_20250319_New_Final,Li$_{1.8}$Zn$_{0.7}$Zr$_{0.3}$Cl$_4$,0.967,6
42,126.6892,48095.6,26660.08,47162.21393617869,30267.508345782942,"(45, 2)",AC07_20250319_New_Final,Li$_{1.8}$Zn$_{0.7}$Zr$_{0.3}$Cl$_4$,0.967,6
43,99.734,49183.14,32697.02,48351.601042061,37277.80957307919,"(45, 2)",AC07_20250319_New_Final,Li$_{1.8}$Zn$_{0.7}$Zr$_{0.3}$Cl$_4$,0.967,6
44,79.44915,50380.06,39839.21,49816.44721671107,45916.745251345055,"(45, 2)",AC07_20250319_New_Final,Li$_{1.8}$Zn$_{0.7}$Zr$_{0.3}$Cl$_4$,0.967,6
45,63.34459,51677.18,48596.29,51620.75074721256,56561.7734763414,"(45, 2)",AC07_20250319_New_Final,Li$_{1.8}$Zn$_{0.7}$Zr$_{0.3}$Cl$_4$,0.967,6
46,49.86702,53298.49,60080.16,53843.34155338796,69677.99821421919,"(45, 2)",AC07_20250319_New_Final,Li$_{1.8}$Zn$_{0.7}$Zr$_{0.3}$Cl$_4$,0.967,6
47,39.72458,55122.81,73709.41,56581.3253106999,85838.49067050002,"(45, 2)",AC07_20250319_New_Final,Li$_{1.8}$Zn$_{0.7}$Zr$_{0.3}$Cl$_4$,0.967,6
48,31.88775,57261.96,89987.96,59954.326060373365,105749.32777647521,"(45, 2)",AC07_20250319_New_Final,Li$_{1.8}$Zn$_{0.7}$Zr$_{0.3}$Cl$_4$,0.967,6
49,24.93351,60262.51,112703.3,64109.71267383537,130280.4417694329,"(45, 2)",AC07_20250319_New_Final,Li$_{1.8}$Zn$_{0.7}$Zr$_{0.3}$Cl$_4$,0.967,6
50,19.94681,63740.8,138353.5,69229.03752282214,160503.62873252248,"(45, 2)",AC07_20250319_New_Final,Li$_{1.8}$Zn$_{0.7}$Zr$_{0.3}$Cl$_4$,0.967,6
51,15.94388,68211.53,170031.4,75535.96866823485,197739.3767400127,"(45, 2)",AC07_20250319_New_Final,Li$_{1.8}$Zn$_{0.7}$Zr$_{0.3}$Cl$_4$,0.967,6
52,12.40079,74794.45,214276.2,83306.06213378679,243614.5595896776,"(45, 2)",AC07_20250319_New_Final,Li$_{1.8}$Zn$_{0.7}$Zr$_{0.3}$Cl$_4$,0.967,6
53,9.91015,82522.36,263264.3,92878.8012255218,300133.51683167653,"(45, 2)",AC07_20250319_New_Final,Li$_{1.8}$Zn$_{0.7}$Zr$_{0.3}$Cl$_4$,0.967,6
54,7.971939,92202.87,321278.9,104672.42890785799,369765.62566382735,"(45, 2)",AC07_20250319_New_Final,Li$_{1.8}$Zn$_{0.7}$Zr$_{0.3}$Cl$_4$,0.967,6
55,6.351626,105396.8,395384.8,119202.22127844808,455553.1908097333,"(45, 2)",AC07_20250319_New_Final,Li$_{1.8}$Zn$_{0.7}$Zr$_{0.3}$Cl$_4$,0.967,6
56,5.095109,121861.3,482776.3,137103.0005295163,561244.3662102257,"(45, 2)",AC07_20250319_New_Final,Li$_{1.8}$Zn$_{0.7}$Zr$_{0.3}$Cl$_4$,0.967,6
57,4.040948,144313.2,594750.1,159156.8710111494,691456.916025143,"(45, 2)",AC07_20250319_New_Final,Li$_{1.8}$Zn$_{0.7}$Zr$_{0.3}$Cl$_4$,0.967,6
58,3.175813,174818.6,737504.1,186327.39021509248,851879.9698450703,"(45, 2)",AC07_20250319_New_Final,Li$_{1.8}$Zn$_{0.7}$Zr$_{0.3}$Cl$_4$,0.967,6
59,2.547554,211325.5,897824.9,219801.66764635194,1049522.5870207616,"(45, 2)",AC07_20250319_New_Final,Li$_{1.8}$Zn$_{0.7}$Zr$_{0.3}$Cl$_4$,0.967,6
60,2.020474,259875.7,1100188.0,261042.23092803534,1293019.9901591074,"(45, 2)",AC07_20250319_New_Final,Li$_{1.8}$Zn$_{0.7}$Zr$_{0.3}$Cl$_4$,0.967,6
61,1.605308,321562.8,1343668.0,311850.9252259935,1593010.8474631188,"(45, 2)",AC07_20250319_New_Final,Li$_{1.8}$Zn$_{0.7}$Zr$_{0.3}$Cl$_4$,0.967,6
62,1.273777,400581.9,1639836.0,374447.63782875595,1962602.0877947756,"(45, 2)",AC07_20250319_New_Final,Li$_{1.8}$Zn$_{0.7}$Zr$_{0.3}$Cl$_4$,0.967,6
63,1.010237,501060.1,1998217.0,451567.2874455318,2417941.5567397648,"(45, 2)",AC07_20250319_New_Final,Li$_{1.8}$Zn$_{0.7}$Zr$_{0.3}$Cl$_4$,0.967,6
64,0.7971939,630948.8,2440957.0,546579.3157905549,2978923.533644144,"(45, 2)",AC07_20250319_New_Final,Li$_{1.8}$Zn$_{0.7}$Zr$_{0.3}$Cl$_4$,0.967,6
65,0.6334459,790269.8,2958394.0,663634.9021715842,3670057.934433999,"(45, 2)",AC07_20250319_New_Final,Li$_{1.8}$Zn$_{0.7}$Zr$_{0.3}$Cl$_4$,0.967,6
66,0.5029507,990504.0,3581240.0,807848.3330487097,4521541.176639673,"(45, 2)",AC07_20250319_New_Final,Li$_{1.8}$Zn$_{0.7}$Zr$_{0.3}$Cl$_4$,0.967,6
67,0.3999573,1238695.0,4318356.0,985520.4507976407,5570575.493888297,"(45, 2)",AC07_20250319_New_Final,Li$_{1.8}$Zn$_{0.7}$Zr$_{0.3}$Cl$_4$,0.967,6
68,0.3175813,1550562.0,5207878.0,1204413.9443980907,6862994.342157057,"(45, 2)",AC07_20250319_New_Final,Li$_{1.8}$Zn$_{0.7}$Zr$_{0.3}$Cl$_4$,0.967,6
69,0.2520161,1939680.0,6271712.0,1474092.509798254,8455264.913563145,"(45, 2)",AC07_20250319_New_Final,Li$_{1.8}$Zn$_{0.7}$Zr$_{0.3}$Cl$_4$,0.967,6
