Repository: Maughan-Lab/Li-Zn-Zr-Cl_Halospinels

# Li-Zn-Zr-Cl_Halospinels

Data and information for "From Cation Order to Disorder: Unlocking Ion Transport Pathways in Li−Zn−Zr−Cl Halospinels" (doi: https://doi.org/10.1021/acs.chemmater.6c00461)

Neutron powder diffraction (NPD) collected at beamline BL-11A (POWGEN) at the Spallation Neutron Source at Oak Ridge National Laboratory, including raw data and .txt files with two theta, intensity, calculated fit, and difference are in the NPD directory.

File: EIS/0p3/temp_45_replicate_3_AC07_20250319_New_Final_Li18Zn07Zr03Cl4.csv
,Frequency,Z real,Z imag,Fit real,Fit imag,Dataset,sample_name,material_name,height,diameter
0,2000039.0,4402.931,10885.01,5443.364581786943,10202.458955383618,"(45, 3)",AC07_20250319_New_Final,Li$_{1.8}$Zn$_{0.7}$Zr$_{0.3}$Cl$_4$,0.967,6
1,1588711.0,6560.968,12550.82,7083.456132182671,11754.868333343127,"(45, 3)",AC07_20250319_New_Final,Li$_{1.8}$Zn$_{0.7}$Zr$_{0.3}$Cl$_4$,0.967,6
2,1261992.0,9190.242,13972.73,9142.659543783464,13307.65336487532,"(45, 3)",AC07_20250319_New_Final,Li$_{1.8}$Zn$_{0.7}$Zr$_{0.3}$Cl$_4$,0.967,6
3,1002539.0,11941.61,15038.91,11649.358750624231,14741.87302018024,"(45, 3)",AC07_20250319_New_Final,Li$_{1.8}$Zn$_{0.7}$Zr$_{0.3}$Cl$_4$,0.967,6
4,796289.1,14854.25,15948.54,14581.961587364869,15912.836506501204,"(45, 3)",AC07_20250319_New_Final,Li$_{1.8}$Zn$_{0.7}$Zr$_{0.3}$Cl$_4$,0.967,6
5,632460.9,18220.66,16333.33,17852.109616029047,16675.853334557545,"(45, 3)",AC07_20250319_New_Final,Li$_{1.8}$Zn$_{0.7}$Zr$_{0.3}$Cl$_4$,0.967,6
6,502382.8,21326.46,15951.54,21305.43726387757,16923.28557097777,"(45, 3)",AC07_20250319_New_Final,Li$_{1.8}$Zn$_{0.7}$Zr$_{0.3}$Cl$_4$,0.967,6
7,399257.8,24414.55,15699.28,24746.98981162485,16618.311654370256,"(45, 3)",AC07_20250319_New_Final,Li$_{1.8}$Zn$_{0.7}$Zr$_{0.3}$Cl$_4$,0.967,6
8,316992.2,27050.23,14698.13,27984.556961386545,15807.614983746773,"(45, 3)",AC07_20250319_New_Final,Li$_{1.8}$Zn$_{0.7}$Zr$_{0.3}$Cl$_4$,0.967,6
9,251835.9,29833.84,13866.12,30870.739552802348,14605.51727139526,"(45, 3)",AC07_20250319_New_Final,Li$_{1.8}$Zn$_{0.7}$Zr$_{0.3}$Cl$_4$,0.967,6
10,200039.1,32431.79,12384.44,33325.49560541463,13158.856995793498,"(45, 3)",AC07_20250319_New_Final,Li$_{1.8}$Zn$_{0.7}$Zr$_{0.3}$Cl$_4$,0.967,6
11,159023.4,33760.89,11233.26,35334.26192960299,11610.704702995648,"(45, 3)",AC07_20250319_New_Final,Li$_{1.8}$Zn$_{0.7}$Zr$_{0.3}$Cl$_4$,0.967,6
12,126210.9,35685.75,9944.37,36929.90563974677,10076.448744559277,"(45, 3)",AC07_20250319_New_Final,Li$_{1.8}$Zn$_{0.7}$Zr$_{0.3}$Cl$_4$,0.967,6
13,100429.7,36995.53,9010.979,38170.62509509771,8635.304947778193,"(45, 3)",AC07_20250319_New_Final,Li$_{1.8}$Zn$_{0.7}$Zr$_{0.3}$Cl$_4$,0.967,6
14,79804.69,37967.55,7804.067,39122.02362781624,7332.946585768262,"(45, 3)",AC07_20250319_New_Final,Li$_{1.8}$Zn$_{0.7}$Zr$_{0.3}$Cl$_4$,0.967,6
15,63398.44,38770.31,6685.025,39845.99833018442,6189.248610673722,"(45, 3)",AC07_20250319_New_Final,Li$_{1.8}$Zn$_{0.7}$Zr$_{0.3}$Cl$_4$,0.967,6
16,50273.44,39469.62,5777.079,40395.547229925534,5206.773802605785,"(45, 3)",AC07_20250319_New_Final,Li$_{1.8}$Zn$_{0.7}$Zr$_{0.3}$Cl$_4$,0.967,6
17,39960.94,40025.48,4890.616,40813.45401755392,4377.866323049695,"(45, 3)",AC07_20250319_New_Final,Li$_{1.8}$Zn$_{0.7}$Zr$_{0.3}$Cl$_4$,0.967,6
18,31757.81,40336.66,4366.737,41133.01407033923,3689.7860748981675,"(45, 3)",AC07_20250319_New_Final,Li$_{1.8}$Zn$_{0.7}$Zr$_{0.3}$Cl$_4$,0.967,6
19,25195.31,40922.61,3316.486,41379.574886619586,3128.0835682167117,"(45, 3)",AC07_20250319_New_Final,Li$_{1.8}$Zn$_{0.7}$Zr$_{0.3}$Cl$_4$,0.967,6
20,20039.06,41068.42,2853.532,41572.21498203853,2678.655509197352,"(45, 3)",AC07_20250319_New_Final,Li$_{1.8}$Zn$_{0.7}$Zr$_{0.3}$Cl$_4$,0.967,6
21,16054.69,41248.98,2631.482,41725.253779507875,2328.9111441289247,"(45, 3)",AC07_20250319_New_Final,Li$_{1.8}$Zn$_{0.7}$Zr$_{0.3}$Cl$_4$,0.967,6
22,12773.44,41381.17,2335.476,41849.49204595665,2068.385776732377,"(45, 3)",AC07_20250319_New_Final,Li$_{1.8}$Zn$_{0.7}$Zr$_{0.3}$Cl$_4$,0.967,6
23,9946.65,41468.44,2188.836,41953.18264262994,1889.038026207536,"(45, 3)",AC07_20250319_New_Final,Li$_{1.8}$Zn$_{0.7}$Zr$_{0.3}$Cl$_4$,0.967,6
24,7888.72,41707.2,2030.262,42042.771259564004,1785.3876463584463,"(45, 3)",AC07_20250319_New_Final,Li$_{1.8}$Zn$_{0.7}$Zr$_{0.3}$Cl$_4$,0.967,6
25,6288.11,41778.63,2135.682,42123.45663607891,1754.5947780326524,"(45, 3)",AC07_20250319_New_Final,Li$_{1.8}$Zn$_{0.7}$Zr$_{0.3}$Cl$_4$,0.967,6
26,5039.063,41872.12,2099.435,42199.61659078396,1796.5452942948991,"(45, 3)",AC07_20250319_New_Final,Li$_{1.8}$Zn$_{0.7}$Zr$_{0.3}$Cl$_4$,0.967,6
27,4001.524,41989.47,2230.868,42275.13866998126,1913.9850177526807,"(45, 3)",AC07_20250319_New_Final,Li$_{1.8}$Zn$_{0.7}$Zr$_{0.3}$Cl$_4$,0.967,6
28,3161.337,42122.9,2445.1,42353.68633790815,2112.7335008866085,"(45, 3)",AC07_20250319_New_Final,Li$_{1.8}$Zn$_{0.7}$Zr$_{0.3}$Cl$_4$,0.967,6
29,2507.267,42294.93,2625.149,42438.92492865327,2402.002517493674,"(45, 3)",AC07_20250319_New_Final,Li$_{1.8}$Zn$_{0.7}$Zr$_{0.3}$Cl$_4$,0.967,6
30,1979.167,42454.36,3049.37,42534.726477742166,2794.8433005363677,"(45, 3)",AC07_20250319_New_Final,Li$_{1.8}$Zn$_{0.7}$Zr$_{0.3}$Cl$_4$,0.967,6
31,1598.011,42620.58,3536.101,42645.368999297396,3308.7486013774137,"(45, 3)",AC07_20250319_New_Final,Li$_{1.8}$Zn$_{0.7}$Zr$_{0.3}$Cl$_4$,0.967,6
32,1257.622,42842.04,4205.693,42775.74356668786,3966.4401431539786,"(45, 3)",AC07_20250319_New_Final,Li$_{1.8}$Zn$_{0.7}$Zr$_{0.3}$Cl$_4$,0.967,6
33,1004.464,43089.05,4981.513,42931.58147278424,4796.8787014812115,"(45, 3)",AC07_20250319_New_Final,Li$_{1.8}$Zn$_{0.7}$Zr$_{0.3}$Cl$_4$,0.967,6
34,800.3049,43376.75,5932.684,43119.71361545059,5836.542853240693,"(45, 3)",AC07_20250319_New_Final,Li$_{1.8}$Zn$_{0.7}$Zr$_{0.3}$Cl$_4$,0.967,6
35,631.0096,43729.92,7149.458,43348.374959181565,7131.033583183938,"(45, 3)",AC07_20250319_New_Final,Li$_{1.8}$Zn$_{0.7}$Zr$_{0.3}$Cl$_4$,0.967,6
36,498.6702,44143.37,8625.176,43627.56840929943,8737.075797065389,"(45, 3)",AC07_20250319_New_Final,Li$_{1.8}$Zn$_{0.7}$Zr$_{0.3}$Cl$_4$,0.967,6
37,397.2458,44605.5,10353.56,43969.50470120975,10725.004890660108,"(45, 3)",AC07_20250319_New_Final,Li$_{1.8}$Zn$_{0.7}$Zr$_{0.3}$Cl$_4$,0.967,6
38,319.6023,45117.32,12353.75,44389.13800617514,13181.847567347751,"(45, 3)",AC07_20250319_New_Final,Li$_{1.8}$Zn$_{0.7}$Zr$_{0.3}$Cl$_4$,0.967,6
39,251.1161,45771.14,15049.77,44904.82098922901,16215.131973618465,"(45, 3)",AC07_20250319_New_Final,Li$_{1.8}$Zn$_{0.7}$Zr$_{0.3}$Cl$_4$,0.967,6
40,200.8929,46464.45,18099.45,45539.10817745501,19957.594044720114,"(45, 3)",AC07_20250319_New_Final,Li$_{1.8}$Zn$_{0.7}$Zr$_{0.3}$Cl$_4$,0.967,6
41,158.0056,47316.09,22116.9,46319.74291591951,24572.986101453822,"(45, 3)",AC07_20250319_New_Final,Li$_{1.8}$Zn$_{0.7}$Zr$_{0.3}$Cl$_4$,0.967,6
42,126.6892,48201.77,26648.28,47280.87117385013,30263.241918358835,"(45, 3)",AC07_20250319_New_Final,Li$_{1.8}$Zn$_{0.7}$Zr$_{0.3}$Cl$_4$,0.967,6
43,99.734,49285.16,32688.01,48464.53535700817,37277.31179553453,"(45, 3)",AC07_20250319_New_Final,Li$_{1.8}$Zn$_{0.7}$Zr$_{0.3}$Cl$_4$,0.967,6
44,79.44915,50481.79,39827.7,49922.513511311816,45922.054202261555,"(45, 3)",AC07_20250319_New_Final,Li$_{1.8}$Zn$_{0.7}$Zr$_{0.3}$Cl$_4$,0.967,6
45,63.34459,51785.1,48561.63,51718.58439916304,56575.66051307254,"(45, 3)",AC07_20250319_New_Final,Li$_{1.8}$Zn$_{0.7}$Zr$_{0.3}$Cl$_4$,0.967,6
46,49.86702,53395.1,60069.7,53931.317551712564,69704.20015945868,"(45, 3)",AC07_20250319_New_Final,Li$_{1.8}$Zn$_{0.7}$Zr$_{0.3}$Cl$_4$,0.967,6
47,39.72458,55209.89,73697.29,56657.51036054761,85882.01001908933,"(45, 3)",AC07_20250319_New_Final,Li$_{1.8}$Zn$_{0.7}$Zr$_{0.3}$Cl$_4$,0.967,6
48,31.88775,57342.94,89977.79,60016.42257439662,105816.82002981864,"(45, 3)",AC07_20250319_New_Final,Li$_{1.8}$Zn$_{0.7}$Zr$_{0.3}$Cl$_4$,0.967,6
49,24.93351,60333.09,112697.2,64154.99344783943,130380.71420395753,"(45, 3)",AC07_20250319_New_Final,Li$_{1.8}$Zn$_{0.7}$Zr$_{0.3}$Cl$_4$,0.967,6
50,19.94681,63802.3,138349.8,69254.26977516805,160648.2814926621,"(45, 3)",AC07_20250319_New_Final,Li$_{1.8}$Zn$_{0.7}$Zr$_{0.3}$Cl$_4$,0.967,6
51,15.94388,68252.77,170042.1,75537.3260136527,197943.62547791383,"(45, 3)",AC07_20250319_New_Final,Li$_{1.8}$Zn$_{0.7}$Zr$_{0.3}$Cl$_4$,0.967,6
52,12.40079,74808.82,214291.7,83279.02297362655,243898.28940970474,"(45, 3)",AC07_20250319_New_Final,Li$_{1.8}$Zn$_{0.7}$Zr$_{0.3}$Cl$_4$,0.967,6
53,9.91015,82504.59,263310.2,92818.03198335071,300522.6306120566,"(45, 3)",AC07_20250319_New_Final,Li$_{1.8}$Zn$_{0.7}$Zr$_{0.3}$Cl$_4$,0.967,6
54,7.971939,92160.52,321359.7,104571.65054302702,370293.76664250466,"(45, 3)",AC07_20250319_New_Final,Li$_{1.8}$Zn$_{0.7}$Zr$_{0.3}$Cl$_4$,0.967,6
55,6.351626,105292.8,395536.5,119054.0576000879,456263.9405442758,"(45, 3)",AC07_20250319_New_Final,Li$_{1.8}$Zn$_{0.7}$Zr$_{0.3}$Cl$_4$,0.967,6
56,5.095109,121687.5,482988.0,136898.80704920107,562194.0457927651,"(45, 3)",AC07_20250319_New_Final,Li$_{1.8}$Zn$_{0.7}$Zr$_{0.3}$Cl$_4$,0.967,6
57,4.040948,144033.5,595088.3,158886.5434678404,692718.1521850454,"(45, 3)",AC07_20250319_New_Final,Li$_{1.8}$Zn$_{0.7}$Zr$_{0.3}$Cl$_4$,0.967,6
58,3.175813,174398.9,738007.6,185979.1525527087,853546.2301024767,"(45, 3)",AC07_20250319_New_Final,Li$_{1.8}$Zn$_{0.7}$Zr$_{0.3}$Cl$_4$,0.967,6
59,2.547554,210754.6,898562.3,219361.84021781676,1051713.9416201015,"(45, 3)",AC07_20250319_New_Final,Li$_{1.8}$Zn$_{0.7}$Zr$_{0.3}$Cl$_4$,0.967,6
60,2.020474,259121.8,1101234.0,260494.98116605595,1295890.4259446769,"(45, 3)",AC07_20250319_New_Final,Li$_{1.8}$Zn$_{0.7}$Zr$_{0.3}$Cl$_4$,0.967,6
61,1.605308,320551.9,1345216.0,311178.0051261594,1596757.5437102325,"(45, 3)",AC07_20250319_New_Final,Li$_{1.8}$Zn$_{0.7}$Zr$_{0.3}$Cl$_4$,0.967,6
62,1.273777,399289.8,1642027.0,373628.11555239063,1967477.1707327599,"(45, 3)",AC07_20250319_New_Final,Li$_{1.8}$Zn$_{0.7}$Zr$_{0.3}$Cl$_4$,0.967,6
63,1.010237,499429.0,2001308.0,450577.28445227584,2424266.983678781,"(45, 3)",AC07_20250319_New_Final,Li$_{1.8}$Zn$_{0.7}$Zr$_{0.3}$Cl$_4$,0.967,6
64,0.7971939,628940.6,2445231.0,545391.7665238703,2987109.9262409704,"(45, 3)",AC07_20250319_New_Final,Li$_{1.8}$Zn$_{0.7}$Zr$_{0.3}$Cl$_4$,0.967,6
65,0.6334459,787664.7,2964328.0,662219.360924454,3680628.39246462,"(45, 3)",AC07_20250319_New_Final,Li$_{1.8}$Zn$_{0.7}$Zr$_{0.3}$Cl$_4$,0.967,6
66,0.5029507,987598.0,3589197.0,806170.8628535863,4535161.369663046,"(45, 3)",AC07_20250319_New_Final,Li$_{1.8}$Zn$_{0.7}$Zr$_{0.3}$Cl$_4$,0.967,6
67,0.3999573,1235225.0,4329189.0,983543.6428172736,5588091.662126177,"(45, 3)",AC07_20250319_New_Final,Li$_{1.8}$Zn$_{0.7}$Zr$_{0.3}$Cl$_4$,0.967,6
68,0.3175813,1546429.0,5222341.0,1202097.1343775077,6885481.256979353,"(45, 3)",AC07_20250319_New_Final,Li$_{1.8}$Zn$_{0.7}$Zr$_{0.3}$Cl$_4$,0.967,6
69,0.2520161,1935145.0,6290974.0,1471392.2820046064,8484086.373681538,"(45, 3)",AC07_20250319_New_Final,Li$_{1.8}$Zn$_{0.7}$Zr$_{0.3}$Cl$_4$,0.967,6

File: EIS/0p3/temp_55_replicate_1_AC07_20250319_New_Final_Li18Zn07Zr03Cl4.csv
,Frequency,Z real,Z imag,Fit real,Fit imag,Dataset,sample_name,material_name,height,diameter
0,2000039.0,5149.768,8203.322,5616.826579570449,7619.056370553449,"(55, 1)",AC07_20250319_New_Final,Li$_{1.8}$Zn$_{0.7}$Zr$_{0.3}$Cl$_4$,0.967,6
1,1588711.0,7100.054,8823.883,7094.321609903332,8335.291125284539,"(55, 1)",AC07_20250319_New_Final,Li$_{1.8}$Zn$_{0.7}$Zr$_{0.3}$Cl$_4$,0.967,6
2,1261992.0,8953.459,9179.232,8783.292959990977,8869.129383887506,"(55, 1)",AC07_20250319_New_Final,Li$_{1.8}$Zn$_{0.7}$Zr$_{0.3}$Cl$_4$,0.967,6
3,1002539.0,10888.34,9131.737,10617.490093057811,9149.721966676065,"(55, 1)",AC07_20250319_New_Final,Li$_{1.8}$Zn$_{0.7}$Zr$_{0.3}$Cl$_4$,0.967,6
4,796289.1,12607.11,8839.32,12500.212707272087,9136.0551916121,"(55, 1)",AC07_20250319_New_Final,Li$_{1.8}$Zn$_{0.7}$Zr$_{0.3}$Cl$_4$,0.967,6
5,632460.9,14162.99,8441.498,14323.733616268864,8830.540770980602,"(55, 1)",AC07_20250319_New_Final,Li$_{1.8}$Zn$_{0.7}$Zr$_{0.3}$Cl$_4$,0.967,6
6,502382.8,15692.4,7897.124,15993.755053334438,8278.212955636502,"(55, 1)",AC07_20250319_New_Final,Li$_{1.8}$Zn$_{0.7}$Zr$_{0.3}$Cl$_4$,0.967,6
7,399257.8,16849.79,7218.493,17447.770669715836,7552.012297874549,"(55, 1)",AC07_20250319_New_Final,Li$_{1.8}$Zn$_{0.7}$Zr$_{0.3}$Cl$_4$,0.967,6
8,316992.2,18102.04,6498.152,18660.579948094066,6732.367882464658,"(55, 1)",AC07_20250319_New_Final,Li$_{1.8}$Zn$_{0.7}$Zr$_{0.3}$Cl$_4$,0.967,6
9,251835.9,18956.92,5807.398,19638.22387090412,5890.34494796392,"(55, 1)",AC07_20250319_New_Final,Li$_{1.8}$Zn$_{0.7}$Zr$_{0.3}$Cl$_4$,0.967,6
10,200039.1,19674.1,5027.543,20406.469044165642,5078.916407171393,"(55, 1)",AC07_20250319_New_Final,Li$_{1.8}$Zn$_{0.7}$Zr$_{0.3}$Cl$_4$,0.967,6
11,159023.4,20362.25,4371.18,20999.645596477545,4331.695852895227,"(55, 1)",AC07_20250319_New_Final,Li$_{1.8}$Zn$_{0.7}$Zr$_{0.3}$Cl$_4$,0.967,6
12,126210.9,20925.06,3781.754,21452.74084525378,3666.0499484773904,"(55, 1)",AC07_20250319_New_Final,Li$_{1.8}$Zn$_{0.7}$Zr$_{0.3}$Cl$_4$,0.967,6
13,100429.7,21213.46,3283.274,21797.070776283854,3087.6726100561586,"(55, 1)",AC07_20250319_New_Final,Li$_{1.8}$Zn$_{0.7}$Zr$_{0.3}$Cl$_4$,0.967,6
14,79804.69,21537.76,2748.418,22058.622981979832,2594.8732465288986,"(55, 1)",AC07_20250319_New_Final,Li$_{1.8}$Zn$_{0.7}$Zr$_{0.3}$Cl$_4$,0.967,6
15,63398.44,21853.99,2378.449,22257.9757240337,2181.8950748221896,"(55, 1)",AC07_20250319_New_Final,Li$_{1.8}$Zn$_{0.7}$Zr$_{0.3}$Cl$_4$,0.967,6
16,50273.44,21950.74,2019.811,22410.957969394927,1841.2016913633765,"(55, 1)",AC07_20250319_New_Final,Li$_{1.8}$Zn$_{0.7}$Zr$_{0.3}$Cl$_4$,0.967,6
17,39960.94,22173.8,1689.259,22529.543637212875,1564.9251928220701,"(55, 1)",AC07_20250319_New_Final,Li$_{1.8}$Zn$_{0.7}$Zr$_{0.3}$Cl$_4$,0.967,6
18,31757.81,22272.05,1489.448,22622.723476886076,1345.7192310080734,"(55, 1)",AC07_20250319_New_Final,Li$_{1.8}$Zn$_{0.7}$Zr$_{0.3}$Cl$_4$,0.967,6
19,25195.31,22444.23,1257.286,22697.2510514267,1177.2261094043508,"(55, 1)",AC07_20250319_New_Final,Li$_{1.8}$Zn$_{0.7}$Zr$_{0.3}$Cl$_4$,0.967,6
20,20039.06,22452.07,1171.532,22758.239588693683,1054.312291111552,"(55, 1)",AC07_20250319_New_Final,Li$_{1.8}$Zn$_{0.7}$Zr$_{0.3}$Cl$_4$,0.967,6
21,16054.69,22496.41,1095.284,22809.62239679888,973.177511665583,"(55, 1)",AC07_20250319_New_Final,Li$_{1.8}$Zn$_{0.7}$Zr$_{0.3}$Cl$_4$,0.967,6
22,12773.44,22555.32,1061.167,22854.501848113643,931.4060663432556,"(55, 1)",AC07_20250319_New_Final,Li$_{1.8}$Zn$_{0.7}$Zr$_{0.3}$Cl$_4$,0.967,6
23,9946.65,22629.98,1025.635,22895.41314171905,928.0041564049377,"(55, 1)",AC07_20250319_New_Final,Li$_{1.8}$Zn$_{0.7}$Zr$_{0.3}$Cl$_4$,0.967,6
24,7888.72,22673.6,1095.031,22934.525880504127,963.4516836483278,"(55, 1)",AC07_20250319_New_Final,Li$_{1.8}$Zn$_{0.7}$Zr$_{0.3}$Cl$_4$,0.967,6
25,6288.11,22736.08,1234.177,22973.802211193553,1039.7878408734837,"(55, 1)",AC07_20250319_New_Final,Li$_{1.8}$Zn$_{0.7}$Zr$_{0.3}$Cl$_4$,0.967,6
26,5039.063,22798.28,1328.15,23015.126279325184,1160.7451540617546,"(55, 1)",AC07_20250319_New_Final,Li$_{1.8}$Zn$_{0.7}$Zr$_{0.3}$Cl$_4$,0.967,6
27,4001.524,22876.67,1506.168,23060.41653542658,1331.9448551160608,"(55, 1)",AC07_20250319_New_Final,Li$_{1.8}$Zn$_{0.7}$Zr$_{0.3}$Cl$_4$,0.967,6
28,3161.337,22967.13,1745.514,23111.730071212245,1561.1666980672048,"(55, 1)",AC07_20250319_New_Final,Li$_{1.8}$Zn$_{0.7}$Zr$_{0.3}$Cl$_4$,0.967,6
29,2507.267,23070.42,2043.698,23171.366585842537,1858.708053097961,"(55, 1)",AC07_20250319_New_Final,Li$_{1.8}$Zn$_{0.7}$Zr$_{0.3}$Cl$_4$,0.967,6
30,1979.167,23192.99,2422.642,23241.978663013564,2237.850059461226,"(55, 1)",AC07_20250319_New_Final,Li$_{1.8}$Zn$_{0.7}$Zr$_{0.3}$Cl$_4$,0.967,6
31,1598.011,23322.58,2841.634,23326.69467129564,2715.4527087637284,"(55, 1)",AC07_20250319_New_Final,Li$_{1.8}$Zn$_{0.7}$Zr$_{0.3}$Cl$_4$,0.967,6
32,1257.622,23492.09,3418.073,23429.260702473195,3312.706012813893,"(55, 1)",AC07_20250319_New_Final,Li$_{1.8}$Zn$_{0.7}$Zr$_{0.3}$Cl$_4$,0.967,6
33,1004.464,23676.17,4079.068,23554.208487626183,4056.0710363482012,"(55, 1)",AC07_20250319_New_Final,Li$_{1.8}$Zn$_{0.7}$Zr$_{0.3}$Cl$_4$,0.967,6
34,800.3049,23894.32,4889.926,23707.05716120686,4978.452785703306,"(55, 1)",AC07_20250319_New_Final,Li$_{1.8}$Zn$_{0.7}$Zr$_{0.3}$Cl$_4$,0.967,6
35,631.0096,24159.42,5926.683,23894.558090817933,6120.657070277173,"(55, 1)",AC07_20250319_New_Final,Li$_{1.8}$Zn$_{0.7}$Zr$_{0.3}$Cl$_4$,0.967,6
36,498.6702,24469.66,7184.827,24124.99379301467,7533.195921315351,"(55, 1)",AC07_20250319_New_Final,Li$_{1.8}$Zn$_{0.7}$Zr$_{0.3}$Cl$_4$,0.967,6
37,397.2458,24812.59,8666.885,24408.54427786767,9278.521499976998,"(55, 1)",AC07_20250319_New_Final,Li$_{1.8}$Zn$_{0.7}$Zr$_{0.3}$Cl$_4$,0.967,6
38,319.6023,25190.79,10389.63,24757.73709941347,11433.78732352112,"(55, 1)",AC07_20250319_New_Final,Li$_{1.8}$Zn$_{0.7}$Zr$_{0.3}$Cl$_4$,0.967,6
39,251.1161,25669.59,12726.77,25188.00105795845,14094.25891436622,"(55, 1)",AC07_20250319_New_Final,Li$_{1.8}$Zn$_{0.7}$Zr$_{0.3}$Cl$_4$,0.967,6
40,200.8929,26175.6,15380.89,25718.348060695356,17377.524656689417,"(55, 1)",AC07_20250319_New_Final,Li$_{1.8}$Zn$_{0.7}$Zr$_{0.3}$Cl$_4$,0.967,6
41,158.0056,26792.79,18904.66,26372.21329742902,21428.692994156725,"(55, 1)",AC07_20250319_New_Final,Li$_{1.8}$Zn$_{0.7}$Zr$_{0.3}$Cl$_4$,0.967,6
42,126.6892,27444.47,22906.48,27178.490875823845,26426.80568084078,"(55, 1)",AC07_20250319_New_Final,Li$_{1.8}$Zn$_{0.7}$Zr$_{0.3}$Cl$_4$,0.967,6
43,99.734,28249.4,28276.9,28172.810692751693,32592.750530121117,"(55, 1)",AC07_20250319_New_Final,Li$_{1.8}$Zn$_{0.7}$Zr$_{0.3}$Cl$_4$,0.967,6
44,79.44915,29140.55,34644.37,29399.112975487686,40199.023367203576,"(55, 1)",AC07_20250319_New_Final,Li$_{1.8}$Zn$_{0.7}$Zr$_{0.3}$Cl$_4$,0.967,6
45,63.34459,30195.57,42474.5,30911.59007895269,49581.77060754413,"(55, 1)",AC07_20250319_New_Final,Li$_{1.8}$Zn$_{0.7}$Zr$_{0.3}$Cl$_4$,0.967,6
46,49.86702,31565.29,52799.86,32777.08135371926,61155.64466681597,"(55, 1)",AC07_20250319_New_Final,Li$_{1.8}$Zn$_{0.7}$Zr$_{0.3}$Cl$_4$,0.967,6
47,39.72458,33198.8,64994.1,35078.02692095781,75432.12871173499,"(55, 1)",AC07_20250319_New_Final,Li$_{1.8}$Zn$_{0.7}$Zr$_{0.3}$Cl$_4$,0.967,6
48,31.88775,35181.42,79515.46,37916.110889501324,93042.1405781603,"(55, 1)",AC07_20250319_New_Final,Li$_{1.8}$Zn$_{0.7}$Zr$_{0.3}$Cl$_4$,0.967,6
49,24.93351,38035.97,99683.8,41416.75501812926,114763.9147887586,"(55, 1)",AC07_20250319_New_Final,Li$_{1.8}$Zn$_{0.7}$Zr$_{0.3}$Cl$_4$,0.967,6
50,19.94681,41391.62,122356.1,45734.661409385946,141557.39485414053,"(55, 1)",AC07_20250319_New_Final,Li$_{1.8}$Zn$_{0.7}$Zr$_{0.3}$Cl$_4$,0.967,6
51,15.94388,45705.46,150239.8,51060.64918059681,174606.65574665906,"(55, 1)",AC07_20250319_New_Final,Li$_{1.8}$Zn$_{0.7}$Zr$_{0.3}$Cl$_4$,0.967,6
52,12.40079,52029.97,189033.0,57630.08724193277,215372.23130939144,"(55, 1)",AC07_20250319_New_Final,Li$_{1.8}$Zn$_{0.7}$Zr$_{0.3}$Cl$_4$,0.967,6
53,9.91015,59376.77,231829.3,65733.29584749084,265655.65908693033,"(55, 1)",AC07_20250319_New_Final,Li$_{1.8}$Zn$_{0.7}$Zr$_{0.3}$Cl$_4$,0.967,6
54,7.971939,68494.89,282352.4,75728.37659056913,327679.0949836224,"(55, 1)",AC07_20250319_New_Final,Li$_{1.8}$Zn$_{0.7}$Zr$_{0.3}$Cl$_4$,0.967,6
55,6.351626,80667.48,346503.7,88057.03783359137,404183.51612920244,"(55, 1)",AC07_20250319_New_Final,Li$_{1.8}$Zn$_{0.7}$Zr$_{0.3}$Cl$_4$,0.967,6
56,5.095109,95842.0,422473.8,103264.11493919569,498549.8517924998,"(55, 1)",AC07_20250319_New_Final,Li$_{1.8}$Zn$_{0.7}$Zr$_{0.3}$Cl$_4$,0.967,6
57,4.040948,116142.6,519360.0,122021.6479518756,614948.3954334831,"(55, 1)",AC07_20250319_New_Final,Li$_{1.8}$Zn$_{0.7}$Zr$_{0.3}$Cl$_4$,0.967,6
58,3.175813,143351.4,642727.6,145158.58078514686,758523.1008004883,"(55, 1)",AC07_20250319_New_Final,Li$_{1.8}$Zn$_{0.7}$Zr$_{0.3}$Cl$_4$,0.967,6
59,2.547554,175481.8,781217.8,173697.39439814395,935618.9065956761,"(55, 1)",AC07_20250319_New_Final,Li$_{1.8}$Zn$_{0.7}$Zr$_{0.3}$Cl$_4$,0.967,6
60,2.020474,217858.1,956104.0,208899.29287653975,1154062.1357755694,"(55, 1)",AC07_20250319_New_Final,Li$_{1.8}$Zn$_{0.7}$Zr$_{0.3}$Cl$_4$,0.967,6
61,1.605308,271338.0,1166766.0,252319.93930771737,1423506.3610591004,"(55, 1)",AC07_20250319_New_Final,Li$_{1.8}$Zn$_{0.7}$Zr$_{0.3}$Cl$_4$,0.967,6
62,1.273777,339601.8,1423342.0,305878.20456288895,1755859.0213368738,"(55, 1)",AC07_20250319_New_Final,Li$_{1.8}$Zn$_{0.7}$Zr$_{0.3}$Cl$_4$,0.967,6
63,1.010237,426418.7,1734350.0,371940.9671729653,2165807.6422669245,"(55, 1)",AC07_20250319_New_Final,Li$_{1.8}$Zn$_{0.7}$Zr$_{0.3}$Cl$_4$,0.967,6
64,0.7971939,538910.6,2118960.0,453427.7118244283,2671468.916109349,"(55, 1)",AC07_20250319_New_Final,Li$_{1.8}$Zn$_{0.7}$Zr$_{0.3}$Cl$_4$,0.967,6
65,0.6334459,677386.6,2568795.0,553939.5489538056,3295189.325320362,"(55, 1)",AC07_20250319_New_Final,Li$_{1.8}$Zn$_{0.7}$Zr$_{0.3}$Cl$_4$,0.967,6
66,0.5029507,852399.8,3110502.0,677918.3571509974,4064532.691537773,"(55, 1)",AC07_20250319_New_Final,Li$_{1.8}$Zn$_{0.7}$Zr$_{0.3}$Cl$_4$,0.967,6
67,0.3999573,1070147.0,3751644.0,830843.0812867187,5013498.292307425,"(55, 1)",AC07_20250319_New_Final,Li$_{1.8}$Zn$_{0.7}$Zr$_{0.3}$Cl$_4$,0.967,6
68,0.3175813,1344744.0,4524062.0,1019471.8612870867,6184023.377286257,"(55, 1)",AC07_20250319_New_Final,Li$_{1.8}$Zn$_{0.7}$Zr$_{0.3}$Cl$_4$,0.967,6
69,0.2520161,1688480.0,5446617.0,1252140.6918534725,7627836.4840075765,"(55, 1)",AC07_20250319_New_Final,Li$_{1.8}$Zn$_{0.7}$Zr$_{0.3}$Cl$_4$,0.967,6

File: EIS/0p3/temp_55_replicate_2_AC07_20250319_New_Final_Li18Zn07Zr03Cl4.csv
,Frequency,Z real,Z imag,Fit real,Fit imag,Dataset,sample_name,material_name,height,diameter
0,2000039.0,5217.201,8160.728,5630.47092504224,7605.637866309346,"(55, 2)",AC07_20250319_New_Final,Li$_{1.8}$Zn$_{0.7}$Zr$_{0.3}$Cl$_4$,0.967,6
1,1588711.0,7033.016,8777.497,7107.790582756072,8314.12629735659,"(55, 2)",AC07_20250319_New_Final,Li$_{1.8}$Zn$_{0.7}$Zr$_{0.3}$Cl$_4$,0.967,6
2,1261992.0,8952.193,9101.948,8794.127349807775,8838.725338966071,"(55, 2)",AC07_20250319_New_Final,Li$_{1.8}$Zn$_{0.7}$Zr$_{0.3}$Cl$_4$,0.967,6
3,1002539.0,10739.37,9057.854,10622.46388688869,9109.532037142906,"(55, 2)",AC07_20250319_New_Final,Li$_{1.8}$Zn$_{0.7}$Zr$_{0.3}$Cl$_4$,0.967,6
4,796289.1,12595.67,8799.743,12495.897120940355,9086.893551844994,"(55, 2)",AC07_20250319_New_Final,Li$_{1.8}$Zn$_{0.7}$Zr$_{0.3}$Cl$_4$,0.967,6
5,632460.9,14218.57,8535.759,14307.265464688862,8774.582858639831,"(55, 2)",AC07_20250319_New_Final,Li$_{1.8}$Zn$_{0.7}$Zr$_{0.3}$Cl$_4$,0.967,6
6,502382.8,15705.78,7803.609,15963.465418104592,8218.526197953775,"(55, 2)",AC07_20250319_New_Final,Li$_{1.8}$Zn$_{0.7}$Zr$_{0.3}$Cl$_4$,0.967,6
7,399257.8,16893.7,7219.177,17403.39982572633,7491.840687662073,"(55, 2)",AC07_20250319_New_Final,Li$_{1.8}$Zn$_{0.7}$Zr$_{0.3}$Cl$_4$,0.967,6
8,316992.2,18009.86,6448.842,18603.06191516929,6674.499496121611,"(55, 2)",AC07_20250319_New_Final,Li$_{1.8}$Zn$_{0.7}$Zr$_{0.3}$Cl$_4$,0.967,6
9,251835.9,18753.8,6029.865,19569.2362481361,5836.767556753326,"(55, 2)",AC07_20250319_New_Final,Li$_{1.8}$Zn$_{0.7}$Zr$_{0.3}$Cl$_4$,0.967,6
10,200039.1,19732.83,4919.753,20327.975152553143,5030.76913655377,"(55, 2)",AC07_20250319_New_Final,Li$_{1.8}$Zn$_{0.7}$Zr$_{0.3}$Cl$_4$,0.967,6
11,159023.4,20328.33,4364.757,20913.561041348374,4289.407908336139,"(55, 2)",AC07_20250319_New_Final,Li$_{1.8}$Zn$_{0.7}$Zr$_{0.3}$Cl$_4$,0.967,6
12,126210.9,20767.54,3724.475,21360.75033455119,3629.54634548385,"(55, 2)",AC07_20250319_New_Final,Li$_{1.8}$Zn$_{0.7}$Zr$_{0.3}$Cl$_4$,0.967,6
13,100429.7,21158.25,3222.683,21700.562210383734,3056.5688502120292,"(55, 2)",AC07_20250319_New_Final,Li$_{1.8}$Zn$_{0.7}$Zr$_{0.3}$Cl$_4$,0.967,6
14,79804.69,21448.81,2735.311,21958.6922946597,2568.6260961247685,"(55, 2)",AC07_20250319_New_Final,Li$_{1.8}$Zn$_{0.7}$Zr$_{0.3}$Cl$_4$,0.967,6
15,63398.44,21753.32,2371.603,22155.46499407923,2159.9052787926803,"(55, 2)",AC07_20250319_New_Final,Li$_{1.8}$Zn$_{0.7}$Zr$_{0.3}$Cl$_4$,0.967,6
16,50273.44,21958.88,1977.146,22306.50339336045,1822.8770103156617,"(55, 2)",AC07_20250319_New_Final,Li$_{1.8}$Zn$_{0.7}$Zr$_{0.3}$Cl$_4$,0.967,6
17,39960.94,22089.45,1805.206,22423.62134709548,1549.7149971984077,"(55, 2)",AC07_20250319_New_Final,Li$_{1.8}$Zn$_{0.7}$Zr$_{0.3}$Cl$_4$,0.967,6
18,31757.81,22186.57,1490.74,22515.688371462446,1333.130489339443,"(55, 2)",AC07_20250319_New_Final,Li$_{1.8}$Zn$_{0.7}$Zr$_{0.3}$Cl$_4$,0.967,6
19,25195.31,22297.28,1302.093,22589.367639414908,1166.828060702078,"(55, 2)",AC07_20250319_New_Final,Li$_{1.8}$Zn$_{0.7}$Zr$_{0.3}$Cl$_4$,0.967,6
20,20039.06,22381.17,1169.597,22649.705562634517,1045.7347224207238,"(55, 2)",AC07_20250319_New_Final,Li$_{1.8}$Zn$_{0.7}$Zr$_{0.3}$Cl$_4$,0.967,6
21,16054.69,22414.61,1045.777,22700.58623446951,966.1057590662681,"(55, 2)",AC07_20250319_New_Final,Li$_{1.8}$Zn$_{0.7}$Zr$_{0.3}$Cl$_4$,0.967,6
22,12773.44,22488.99,1051.983,22745.075773821965,925.5746159340886,"(55, 2)",AC07_20250319_New_Final,Li$_{1.8}$Zn$_{0.7}$Zr$_{0.3}$Cl$_4$,0.967,6
23,9946.65,22528.06,1098.838,22785.68260046064,923.1899162431116,"(55, 2)",AC07_20250319_New_Final,Li$_{1.8}$Zn$_{0.7}$Zr$_{0.3}$Cl$_4$,0.967,6
24,7888.72,22600.36,1065.895,22824.556443947386,959.4674961117242,"(55, 2)",AC07_20250319_New_Final,Li$_{1.8}$Zn$_{0.7}$Zr$_{0.3}$Cl$_4$,0.967,6
25,6288.11,22634.7,1201.64,22863.64461476398,1036.4765026247212,"(55, 2)",AC07_20250319_New_Final,Li$_{1.8}$Zn$_{0.7}$Zr$_{0.3}$Cl$_4$,0.967,6
26,5039.063,22718.01,1323.471,22904.82010775679,1157.9740338731938,"(55, 2)",AC07_20250319_New_Final,Li$_{1.8}$Zn$_{0.7}$Zr$_{0.3}$Cl$_4$,0.967,6
27,4001.524,22794.43,1501.988,22949.99293294423,1329.6010993826403,"(55, 2)",AC07_20250319_New_Final,Li$_{1.8}$Zn$_{0.7}$Zr$_{0.3}$Cl$_4$,0.967,6
28,3161.337,22885.99,1741.073,23001.213746916343,1559.1529587023915,"(55, 2)",AC07_20250319_New_Final,Li$_{1.8}$Zn$_{0.7}$Zr$_{0.3}$Cl$_4$,0.967,6
29,2507.267,22987.64,2037.634,23060.777307671826,1856.9386431989465,"(55, 2)",AC07_20250319_New_Final,Li$_{1.8}$Zn$_{0.7}$Zr$_{0.3}$Cl$_4$,0.967,6
30,1979.167,23110.23,2415.885,23131.332377974853,2236.2474266082304,"(55, 2)",AC07_20250319_New_Final,Li$_{1.8}$Zn$_{0.7}$Zr$_{0.3}$Cl$_4$,0.967,6
31,1598.011,23240.09,2834.87,23216.004349743125,2713.9441066497566,"(55, 2)",AC07_20250319_New_Final,Li$_{1.8}$Zn$_{0.7}$Zr$_{0.3}$Cl$_4$,0.967,6
32,1257.622,23407.5,3409.962,23318.53697564509,3311.220244421293,"(55, 2)",AC07_20250319_New_Final,Li$_{1.8}$Zn$_{0.7}$Zr$_{0.3}$Cl$_4$,0.967,6
33,1004.464,23592.61,4071.102,23443.460127072765,4054.535133047264,"(55, 2)",AC07_20250319_New_Final,Li$_{1.8}$Zn$_{0.7}$Zr$_{0.3}$Cl$_4$,0.967,6
34,800.3049,23809.07,4882.661,23596.291433734783,4976.788474283229,"(55, 2)",AC07_20250319_New_Final,Li$_{1.8}$Zn$_{0.7}$Zr$_{0.3}$Cl$_4$,0.967,6
35,631.0096,24075.01,5915.142,23783.7810113596,6118.776862289672,"(55, 2)",AC07_20250319_New_Final,Li$_{1.8}$Zn$_{0.7}$Zr$_{0.3}$Cl$_4$,0.967,6
36,498.6702,24382.06,7171.798,24014.210289122173,7530.998634586689,"(55, 2)",AC07_20250319_New_Final,Li$_{1.8}$Zn$_{0.7}$Zr$_{0.3}$Cl$_4$,0.967,6
37,397.2458,24726.84,8653.592,24297.75827237732,9275.88698899055,"(55, 2)",AC07_20250319_New_Final,Li$_{1.8}$Zn$_{0.7}$Zr$_{0.3}$Cl$_4$,0.967,6
38,319.6023,25103.31,10371.11,24646.951511505005,11430.570151574075,"(55, 2)",AC07_20250319_New_Final,Li$_{1.8}$Zn$_{0.7}$Zr$_{0.3}$Cl$_4$,0.967,6
39,251.1161,25583.44,12705.09,25077.217716760813,14090.280643512027,"(55, 2)",AC07_20250319_New_Final,Li$_{1.8}$Zn$_{0.7}$Zr$_{0.3}$Cl$_4$,0.967,6
40,200.8929,26085.13,15356.59,25607.56751926552,17372.564358451076,"(55, 2)",AC07_20250319_New_Final,Li$_{1.8}$Zn$_{0.7}$Zr$_{0.3}$Cl$_4$,0.967,6
41,158.0056,26702.13,18875.26,26261.43452787824,21422.47549102914,"(55, 2)",AC07_20250319_New_Final,Li$_{1.8}$Zn$_{0.7}$Zr$_{0.3}$Cl$_4$,0.967,6
42,126.6892,27350.54,22872.8,27067.710818098967,26418.986910918662,"(55, 2)",AC07_20250319_New_Final,Li$_{1.8}$Zn$_{0.7}$Zr$_{0.3}$Cl$_4$,0.967,6
43,99.734,28152.42,28239.21,28062.02361956114,32582.899278801655,"(55, 2)",AC07_20250319_New_Final,Li$_{1.8}$Zn$_{0.7}$Zr$_{0.3}$Cl$_4$,0.967,6
44,79.44915,29044.13,34595.26,29288.30962346455,40186.598423309406,"(55, 2)",AC07_20250319_New_Final,Li$_{1.8}$Zn$_{0.7}$Zr$_{0.3}$Cl$_4$,0.967,6
45,63.34459,30093.27,42424.27,30800.75648061728,49566.0921669855,"(55, 2)",AC07_20250319_New_Final,Li$_{1.8}$Zn$_{0.7}$Zr$_{0.3}$Cl$_4$,0.967,6
46,49.86702,31469.01,52728.98,32666.197285212096,61135.85851329063,"(55, 2)",AC07_20250319_New_Final,Li$_{1.8}$Zn$_{0.7}$Zr$_{0.3}$Cl$_4$,0.967,6
47,39.72458,33085.65,64907.93,34967.063855705215,75407.16133622709,"(55, 2)",AC07_20250319_New_Final,Li$_{1.8}$Zn$_{0.7}$Zr$_{0.3}$Cl$_4$,0.967,6
48,31.88775,35071.87,79409.51,37805.02931650245,93010.64293874921,"(55, 2)",AC07_20250319_New_Final,Li$_{1.8}$Zn$_{0.7}$Zr$_{0.3}$Cl$_4$,0.967,6
49,24.93351,37917.58,99556.5,41305.50094359512,114724.19183650115,"(55, 2)",AC07_20250319_New_Final,Li$_{1.8}$Zn$_{0.7}$Zr$_{0.3}$Cl$_4$,0.967,6
50,19.94681,41259.98,122196.7,45623.16180972276,141507.317230839,"(55, 2)",AC07_20250319_New_Final,Li$_{1.8}$Zn$_{0.7}$Zr$_{0.3}$Cl$_4$,0.967,6
51,15.94388,45561.1,150058.6,50948.806110319434,174543.54916034313,"(55, 2)",AC07_20250319_New_Final,Li$_{1.8}$Zn$_{0.7}$Zr$_{0.3}$Cl$_4$,0.967,6
52,12.40079,51864.26,188805.0,57517.770218370206,215292.73796859317,"(55, 2)",AC07_20250319_New_Final,Li$_{1.8}$Zn$_{0.7}$Zr$_{0.3}$Cl$_4$,0.967,6
53,9.91015,59187.49,231549.3,65620.33203051078,265555.5641695049,"(55, 2)",AC07_20250319_New_Final,Li$_{1.8}$Zn$_{0.7}$Zr$_{0.3}$Cl$_4$,0.967,6
54,7.971939,68277.41,282018.5,75614.53814420482,327553.1093603189,"(55, 2)",AC07_20250319_New_Final,Li$_{1.8}$Zn$_{0.7}$Zr$_{0.3}$Cl$_4$,0.967,6
55,6.351626,80417.1,346137.2,87942.02569010161,404025.0043695483,"(55, 2)",AC07_20250319_New_Final,Li$_{1.8}$Zn$_{0.7}$Zr$_{0.3}$Cl$_4$,0.967,6
56,5.095109,95532.5,422022.3,103147.53797552457,498350.4917424568,"(55, 2)",AC07_20250319_New_Final,Li$_{1.8}$Zn$_{0.7}$Zr$_{0.3}$Cl$_4$,0.967,6
57,4.040948,115765.6,518828.8,121902.99632212217,614697.7522356303,"(55, 2)",AC07_20250319_New_Final,Li$_{1.8}$Zn$_{0.7}$Zr$_{0.3}$Cl$_4$,0.967,6
58,3.175813,142868.1,642112.0,145037.19181592023,758208.0939596575,"(55, 2)",AC07_20250319_New_Final,Li$_{1.8}$Zn$_{0.7}$Zr$_{0.3}$Cl$_4$,0.967,6
59,2.547554,174898.8,780528.7,173572.40902821888,935223.1433658889,"(55, 2)",AC07_20250319_New_Final,Li$_{1.8}$Zn$_{0.7}$Zr$_{0.3}$Cl$_4$,0.967,6
60,2.020474,217105.2,955369.0,208769.60008496276,1153565.077495857,"(55, 2)",AC07_20250319_New_Final,Li$_{1.8}$Zn$_{0.7}$Zr$_{0.3}$Cl$_4$,0.967,6
61,1.605308,270376.3,1165983.0,252184.10529642354,1422882.280769789,"(55, 2)",AC07_20250319_New_Final,Li$_{1.8}$Zn$_{0.7}$Zr$_{0.3}$Cl$_4$,0.967,6
62,1.273777,338390.3,1422568.0,305734.38260450005,1755075.7006571947,"(55, 2)",AC07_20250319_New_Final,Li$_{1.8}$Zn$_{0.7}$Zr$_{0.3}$Cl$_4$,0.967,6
63,1.010237,424897.0,1733565.0,371786.7829559264,2164824.7426021523,"(55, 2)",AC07_20250319_New_Final,Li$_{1.8}$Zn$_{0.7}$Zr$_{0.3}$Cl$_4$,0.967,6
64,0.7971939,536993.6,2118312.0,453260.1177684281,2670235.9431489916,"(55, 2)",AC07_20250319_New_Final,Li$_{1.8}$Zn$_{0.7}$Zr$_{0.3}$Cl$_4$,0.967,6
65,0.6334459,674950.6,2568443.0,553754.6392562538,3293643.0857007103,"(55, 2)",AC07_20250319_New_Final,Li$_{1.8}$Zn$_{0.7}$Zr$_{0.3}$Cl$_4$,0.967,6
66,0.5029507,849295.4,3110556.0,677711.1331694486,4062594.1154911052,"(55, 2)",AC07_20250319_New_Final,Li$_{1.8}$Zn$_{0.7}$Zr$_{0.3}$Cl$_4$,0.967,6
67,0.3999573,1066406.0,3752325.0,830607.1541487044,5011068.464884111,"(55, 2)",AC07_20250319_New_Final,Li$_{1.8}$Zn$_{0.7}$Zr$_{0.3}$Cl$_4$,0.967,6
68,0.3175813,1340114.0,4526003.0,1019199.0752049931,6180978.581792192,"(55, 2)",AC07_20250319_New_Final,Li$_{1.8}$Zn$_{0.7}$Zr$_{0.3}$Cl$_4$,0.967,6
69,0.2520161,1683100.0,5450260.0,1251820.6473287607,7624022.012751627,"(55, 2)",AC07_20250319_New_Final,Li$_{1.8}$Zn$_{0.7}$Zr$_{0.3}$Cl$_4$,0.967,6

File: EIS/0p3/temp_55_replicate_3_AC07_20250319_New_Final_Li18Zn07Zr03Cl4.csv
,Frequency,Z real,Z imag,Fit real,Fit imag,Dataset,sample_name,material_name,height,diameter
0,2000039.0,5232.571,8162.201,5657.147708438602,7591.734195203864,"(55, 3)",AC07_20250319_New_Final,Li$_{1.8}$Zn$_{0.7}$Zr$_{0.3}$Cl$_4$,0.967,6
1,1588711.0,7079.041,8747.36,7131.479612722556,8292.763735648105,"(55, 3)",AC07_20250319_New_Final,Li$_{1.8}$Zn$_{0.7}$Zr$_{0.3}$Cl$_4$,0.967,6
2,1261992.0,8912.786,9033.463,8812.034654609377,8810.384826271844,"(55, 3)",AC07_20250319_New_Final,Li$_{1.8}$Zn$_{0.7}$Zr$_{0.3}$Cl$_4$,0.967,6
3,1002539.0,10791.74,9040.179,10632.074971580227,9075.930223006146,"(55, 3)",AC07_20250319_New_Final,Li$_{1.8}$Zn$_{0.7}$Zr$_{0.3}$Cl$_4$,0.967,6
4,796289.1,12489.31,8918.801,12495.656190021902,9050.743635932551,"(55, 3)",AC07_20250319_New_Final,Li$_{1.8}$Zn$_{0.7}$Zr$_{0.3}$Cl$_4$,0.967,6
5,632460.9,14229.67,8277.967,14296.993300194754,8738.957090558573,"(55, 3)",AC07_20250319_New_Final,Li$_{1.8}$Zn$_{0.7}$Zr$_{0.3}$Cl$_4$,0.967,6
6,502382.8,15566.2,7721.34,15944.298925559746,8186.103351983797,"(55, 3)",AC07_20250319_New_Final,Li$_{1.8}$Zn$_{0.7}$Zr$_{0.3}$Cl$_4$,0.967,6
7,399257.8,16820.36,7239.659,17377.323196510635,7464.385198718937,"(55, 3)",AC07_20250319_New_Final,Li$_{1.8}$Zn$_{0.7}$Zr$_{0.3}$Cl$_4$,0.967,6
8,316992.2,17947.06,6422.618,18572.307873343463,6652.73484419638,"(55, 3)",AC07_20250319_New_Final,Li$_{1.8}$Zn$_{0.7}$Zr$_{0.3}$Cl$_4$,0.967,6
9,251835.9,18877.21,5689.219,19535.8176772351,5820.56646200534,"(55, 3)",AC07_20250319_New_Final,Li$_{1.8}$Zn$_{0.7}$Zr$_{0.3}$Cl$_4$,0.967,6
10,200039.1,19612.33,5176.829,20293.44963098101,5019.47411161031,"(55, 3)",AC07_20250319_New_Final,Li$_{1.8}$Zn$_{0.7}$Zr$_{0.3}$Cl$_4$,0.967,6
11,159023.4,20305.8,4321.813,20878.992818827486,4282.129520516004,"(55, 3)",AC07_20250319_New_Final,Li$_{1.8}$Zn$_{0.7}$Zr$_{0.3}$Cl$_4$,0.967,6
12,126210.9,20873.75,3839.504,21326.78324781814,3625.371418517343,"(55, 3)",AC07_20250319_New_Final,Li$_{1.8}$Zn$_{0.7}$Zr$_{0.3}$Cl$_4$,0.967,6
13,100429.7,21160.45,3189.762,21667.529221914312,3054.6754475648922,"(55, 3)",AC07_20250319_New_Final,Li$_{1.8}$Zn$_{0.7}$Zr$_{0.3}$Cl$_4$,0.967,6
14,79804.69,21440.97,2740.904,21926.719001696383,2568.3298635547217,"(55, 3)",AC07_20250319_New_Final,Li$_{1.8}$Zn$_{0.7}$Zr$_{0.3}$Cl$_4$,0.967,6
15,63398.44,21667.7,2377.07,22124.5505885887,2160.6647470372036,"(55, 3)",AC07_20250319_New_Final,Li$_{1.8}$Zn$_{0.7}$Zr$_{0.3}$Cl$_4$,0.967,6
16,50273.44,21853.87,1998.672,22276.577303871276,1824.2786681142554,"(55, 3)",AC07_20250319_New_Final,Li$_{1.8}$Zn$_{0.7}$Zr$_{0.3}$Cl$_4$,0.967,6
17,39960.94,22027.64,1728.717,22394.57981840452,1551.4509709043284,"(55, 3)",AC07_20250319_New_Final,Li$_{1.8}$Zn$_{0.7}$Zr$_{0.3}$Cl$_4$,0.967,6
18,31757.81,22161.8,1483.174,22487.41650221097,1334.975623102273,"(55, 3)",AC07_20250319_New_Final,Li$_{1.8}$Zn$_{0.7}$Zr$_{0.3}$Cl$_4$,0.967,6
19,25195.31,22332.03,1197.138,22561.751685793224,1168.6194194110528,"(55, 3)",AC07_20250319_New_Final,Li$_{1.8}$Zn$_{0.7}$Zr$_{0.3}$Cl$_4$,0.967,6
20,20039.06,22341.47,1153.424,22622.639089418622,1047.3544720843909,"(55, 3)",AC07_20250319_New_Final,Li$_{1.8}$Zn$_{0.7}$Zr$_{0.3}$Cl$_4$,0.967,6
21,16054.69,22408.37,1072.082,22673.972558266727,967.46737490855,"(55, 3)",AC07_20250319_New_Final,Li$_{1.8}$Zn$_{0.7}$Zr$_{0.3}$Cl$_4$,0.967,6
22,12773.44,22430.33,1031.421,22718.82827320901,926.6119547975263,"(55, 3)",AC07_20250319_New_Final,Li$_{1.8}$Zn$_{0.7}$Zr$_{0.3}$Cl$_4$,0.967,6
23,9946.65,22498.65,1075.85,22759.723861451275,923.848574032417,"(55, 3)",AC07_20250319_New_Final,Li$_{1.8}$Zn$_{0.7}$Zr$_{0.3}$Cl$_4$,0.967,6
24,7888.72,22555.02,1099.136,22798.816810154425,959.6978891660701,"(55, 3)",AC07_20250319_New_Final,Li$_{1.8}$Zn$_{0.7}$Zr$_{0.3}$Cl$_4$,0.967,6
25,6288.11,22617.18,1197.448,22838.060458657583,1036.2281794095766,"(55, 3)",AC07_20250319_New_Final,Li$_{1.8}$Zn$_{0.7}$Zr$_{0.3}$Cl$_4$,0.967,6
26,5039.063,22684.1,1320.72,22879.331983264172,1157.190799811759,"(55, 3)",AC07_20250319_New_Final,Li$_{1.8}$Zn$_{0.7}$Zr$_{0.3}$Cl$_4$,0.967,6
27,4001.524,22761.62,1499.233,22924.54367491424,1328.2166056743413,"(55, 3)",AC07_20250319_New_Final,Li$_{1.8}$Zn$_{0.7}$Zr$_{0.3}$Cl$_4$,0.967,6
28,3161.337,22851.99,1737.383,22975.746525862894,1557.0864595652154,"(55, 3)",AC07_20250319_New_Final,Li$_{1.8}$Zn$_{0.7}$Zr$_{0.3}$Cl$_4$,0.967,6
29,2507.267,22954.13,2034.308,23035.23361326285,1854.0906641753832,"(55, 3)",AC07_20250319_New_Final,Li$_{1.8}$Zn$_{0.7}$Zr$_{0.3}$Cl$_4$,0.967,6
30,1979.167,23077.84,2412.883,23105.649882150024,2232.4951104327392,"(55, 3)",AC07_20250319_New_Final,Li$_{1.8}$Zn$_{0.7}$Zr$_{0.3}$Cl$_4$,0.967,6
31,1598.011,23205.13,2831.2,23190.11458397523,2709.136014258855,"(55, 3)",AC07_20250319_New_Final,Li$_{1.8}$Zn$_{0.7}$Zr$_{0.3}$Cl$_4$,0.967,6
32,1257.622,23373.94,3406.094,23292.36274283039,3305.17038845796,"(55, 3)",AC07_20250319_New_Final,Li$_{1.8}$Zn$_{0.7}$Zr$_{0.3}$Cl$_4$,0.967,6
33,1004.464,23558.73,4065.344,23416.9125543394,4047.016010786875,"(55, 3)",AC07_20250319_New_Final,Li$_{1.8}$Zn$_{0.7}$Zr$_{0.3}$Cl$_4$,0.967,6
34,800.3049,23776.19,4873.647,23569.266556374023,4967.522847004608,"(55, 3)",AC07_20250319_New_Final,Li$_{1.8}$Zn$_{0.7}$Zr$_{0.3}$Cl$_4$,0.967,6
35,631.0096,24041.52,5908.187,23756.155758806774,6107.42799906552,"(55, 3)",AC07_20250319_New_Final,Li$_{1.8}$Zn$_{0.7}$Zr$_{0.3}$Cl$_4$,0.967,6
36,498.6702,24347.25,7162.926,23985.837720309104,7517.158700269761,"(55, 3)",AC07_20250319_New_Final,Li$_{1.8}$Zn$_{0.7}$Zr$_{0.3}$Cl$_4$,0.967,6
37,397.2458,24691.58,8643.627,24268.461878729755,9259.06320853775,"(55, 3)",AC07_20250319_New_Final,Li$_{1.8}$Zn$_{0.7}$Zr$_{0.3}$Cl$_4$,0.967,6
38,319.6023,25067.27,10360.27,24616.51837015259,11410.168325260303,"(55, 3)",AC07_20250319_New_Final,Li$_{1.8}$Zn$_{0.7}$Zr$_{0.3}$Cl$_4$,0.967,6
39,251.1161,25544.06,12692.36,25045.39023276812,14065.58551933811,"(55, 3)",AC07_20250319_New_Final,Li$_{1.8}$Zn$_{0.7}$Zr$_{0.3}$Cl$_4$,0.967,6
40,200.8929,26049.29,15339.24,25574.033442226646,17342.716288319345,"(55, 3)",AC07_20250319_New_Final,Li$_{1.8}$Zn$_{0.7}$Zr$_{0.3}$Cl$_4$,0.967,6
41,158.0056,26664.04,18853.29,26225.81486305893,21386.4427051588,"(55, 3)",AC07_20250319_New_Final,Li$_{1.8}$Zn$_{0.7}$Zr$_{0.3}$Cl$_4$,0.967,6
42,126.6892,27310.79,22849.45,27029.54517306526,26375.532639632595,"(55, 3)",AC07_20250319_New_Final,Li$_{1.8}$Zn$_{0.7}$Zr$_{0.3}$Cl$_4$,0.967,6
43,99.734,28112.46,28211.1,28020.752431007306,32530.542831493072,"(55, 3)",AC07_20250319_New_Final,Li$_{1.8}$Zn$_{0.7}$Zr$_{0.3}$Cl$_4$,0.967,6
44,79.44915,28999.71,34559.25,29243.252592251927,40123.56920061421,"(55, 3)",AC07_20250319_New_Final,Li$_{1.8}$Zn$_{0.7}$Zr$_{0.3}$Cl$_4$,0.967,6
45,63.34459,30040.06,42376.06,30751.086401638568,49490.27543392447,"(55, 3)",AC07_20250319_New_Final,Li$_{1.8}$Zn$_{0.7}$Zr$_{0.3}$Cl$_4$,0.967,6
46,49.86702,31413.05,52682.24,32610.90828751361,61044.731599106,"(55, 3)",AC07_20250319_New_Final,Li$_{1.8}$Zn$_{0.7}$Zr$_{0.3}$Cl$_4$,0.967,6
47,39.72458,33030.52,64847.73,34904.93286119892,75297.71875259066,"(55, 3)",AC07_20250319_New_Final,Li$_{1.8}$Zn$_{0.7}$Zr$_{0.3}$Cl$_4$,0.967,6
48,31.88775,35006.81,79340.7,37734.56927519448,92879.3087252812,"(55, 3)",AC07_20250319_New_Final,Li$_{1.8}$Zn$_{0.7}$Zr$_{0.3}$Cl$_4$,0.967,6
49,24.93351,37842.94,99477.8,41224.904100661355,114566.71725660165,"(55, 3)",AC07_20250319_New_Final,Li$_{1.8}$Zn$_{0.7}$Zr$_{0.3}$Cl$_4$,0.967,6
50,19.94681,41171.06,122107.0,45530.23089429308,141318.66176021338,"(55, 3)",AC07_20250319_New_Final,Li$_{1.8}$Zn$_{0.7}$Zr$_{0.3}$Cl$_4$,0.967,6
51,15.94388,45463.24,149954.7,50840.87089465689,174317.7425479483,"(55, 3)",AC07_20250319_New_Final,Li$_{1.8}$Zn$_{0.7}$Zr$_{0.3}$Cl$_4$,0.967,6
52,12.40079,51742.96,188683.4,57391.58636384736,215022.7210233027,"(55, 3)",AC07_20250319_New_Final,Li$_{1.8}$Zn$_{0.7}$Zr$_{0.3}$Cl$_4$,0.967,6
53,9.91015,59035.36,231401.7,65471.958494919425,265233.00586138,"(55, 3)",AC07_20250319_New_Final,Li$_{1.8}$Zn$_{0.7}$Zr$_{0.3}$Cl$_4$,0.967,6
54,7.971939,68089.58,281882.9,75439.18865135203,327168.1978588543,"(55, 3)",AC07_20250319_New_Final,Li$_{1.8}$Zn$_{0.7}$Zr$_{0.3}$Cl$_4$,0.967,6
55,6.351626,80176.73,345975.9,87733.88883084174,403566.20982184587,"(55, 3)",AC07_20250319_New_Final,Li$_{1.8}$Zn$_{0.7}$Zr$_{0.3}$Cl$_4$,0.967,6
56,5.095109,95241.4,421865.5,102899.55938765599,497804.2989888639,"(55, 3)",AC07_20250319_New_Final,Li$_{1.8}$Zn$_{0.7}$Zr$_{0.3}$Cl$_4$,0.967,6
57,4.040948,115390.1,518682.5,121606.61504705915,614048.3623590231,"(55, 3)",AC07_20250319_New_Final,Li$_{1.8}$Zn$_{0.7}$Zr$_{0.3}$Cl$_4$,0.967,6
58,3.175813,142391.4,641993.4,144682.0213075202,757437.0946877497,"(55, 3)",AC07_20250319_New_Final,Li$_{1.8}$Zn$_{0.7}$Zr$_{0.3}$Cl$_4$,0.967,6
59,2.547554,174274.2,780474.6,173145.8513396949,934309.1500538713,"(55, 3)",AC07_20250319_New_Final,Li$_{1.8}$Zn$_{0.7}$Zr$_{0.3}$Cl$_4$,0.967,6
60,2.020474,216313.4,955403.0,208256.37941923086,1152483.3489211195,"(55, 3)",AC07_20250319_New_Final,Li$_{1.8}$Zn$_{0.7}$Zr$_{0.3}$Cl$_4$,0.967,6
61,1.605308,269358.4,1166221.0,251565.70429716713,1421604.317550331,"(55, 3)",AC07_20250319_New_Final,Li$_{1.8}$Zn$_{0.7}$Zr$_{0.3}$Cl$_4$,0.967,6
62,1.273777,337133.9,1423076.0,304988.361398972,1753568.839126187,"(55, 3)",AC07_20250319_New_Final,Li$_{1.8}$Zn$_{0.7}$Zr$_{0.3}$Cl$_4$,0.967,6
63,1.010237,423308.2,1734505.0,370885.95692848414,2163051.7639108,"(55, 3)",AC07_20250319_New_Final,Li$_{1.8}$Zn$_{0.7}$Zr$_{0.3}$Cl$_4$,0.967,6
64,0.7971939,535122.0,2119923.0,452171.56521863193,2668154.72685061,"(55, 3)",AC07_20250319_New_Final,Li$_{1.8}$Zn$_{0.7}$Zr$_{0.3}$Cl$_4$,0.967,6
65,0.6334459,672629.4,2571025.0,552438.5043264924,3291206.3498991346,"(55, 3)",AC07_20250319_New_Final,Li$_{1.8}$Zn$_{0.7}$Zr$_{0.3}$Cl$_4$,0.967,6
66,0.5029507,846322.6,3114477.0,676119.1825368577,4059749.3028633967,"(55, 3)",AC07_20250319_New_Final,Li$_{1.8}$Zn$_{0.7}$Zr$_{0.3}$Cl$_4$,0.967,6
67,0.3999573,1062730.0,3758396.0,828681.0377554737,5007757.856864699,"(55, 3)",AC07_20250319_New_Final,Li$_{1.8}$Zn$_{0.7}$Zr$_{0.3}$Cl$_4$,0.967,6
68,0.3175813,1335979.0,4535007.0,1016868.2315043646,6177139.75367925,"(55, 3)",AC07_20250319_New_Final,Li$_{1.8}$Zn$_{0.7}$Zr$_{0.3}$Cl$_4$,0.967,6
69,0.2520161,1678198.0,5461810.0,1248999.7818632477,7619588.782714599,"(55, 3)",AC07_20250319_New_Final,Li$_{1.8}$Zn$_{0.7}$Zr$_{0.3}$Cl$_4$,0.967,6
