Repository: Maughan-Lab/Li-Zn-Zr-Cl_Halospinels

# Li-Zn-Zr-Cl_Halospinels

Data and information for "From Cation Order to Disorder: Unlocking Ion Transport Pathways in Li−Zn−Zr−Cl Halospinels" (doi: https://doi.org/10.1021/acs.chemmater.6c00461)

Neutron powder diffraction (NPD) collected at beamline BL-11A (POWGEN) at the Spallation Neutron Source at Oak Ridge National Laboratory, including raw data and .txt files with two theta, intensity, calculated fit, and difference are in the NPD directory.

File: EIS/0p3/temp_65_replicate_1_AC07_20250319_New_Final_Li18Zn07Zr03Cl4.csv
,Frequency,Z real,Z imag,Fit real,Fit imag,Dataset,sample_name,material_name,height,diameter
0,2000039.0,5384.729,5574.673,5482.431562797507,5235.297962748575,"(65, 1)",AC07_20250319_New_Final,Li$_{1.8}$Zn$_{0.7}$Zr$_{0.3}$Cl$_4$,0.967,6
1,1588711.0,6619.881,5553.297,6562.332932480894,5347.680944708851,"(65, 1)",AC07_20250319_New_Final,Li$_{1.8}$Zn$_{0.7}$Zr$_{0.3}$Cl$_4$,0.967,6
2,1261992.0,7740.63,5318.315,7651.755263341942,5289.031690729116,"(65, 1)",AC07_20250319_New_Final,Li$_{1.8}$Zn$_{0.7}$Zr$_{0.3}$Cl$_4$,0.967,6
3,1002539.0,8745.998,4974.794,8690.236808839112,5068.255487271645,"(65, 1)",AC07_20250319_New_Final,Li$_{1.8}$Zn$_{0.7}$Zr$_{0.3}$Cl$_4$,0.967,6
4,796289.1,9548.9,4566.448,9628.465049886496,4716.539796912822,"(65, 1)",AC07_20250319_New_Final,Li$_{1.8}$Zn$_{0.7}$Zr$_{0.3}$Cl$_4$,0.967,6
5,632460.9,10268.34,4098.413,10436.690604581572,4277.656281092377,"(65, 1)",AC07_20250319_New_Final,Li$_{1.8}$Zn$_{0.7}$Zr$_{0.3}$Cl$_4$,0.967,6
6,502382.8,10843.54,3636.44,11105.791468911362,3796.662608876636,"(65, 1)",AC07_20250319_New_Final,Li$_{1.8}$Zn$_{0.7}$Zr$_{0.3}$Cl$_4$,0.967,6
7,399257.8,11356.67,3221.452,11642.705772372123,3311.5863378899803,"(65, 1)",AC07_20250319_New_Final,Li$_{1.8}$Zn$_{0.7}$Zr$_{0.3}$Cl$_4$,0.967,6
8,316992.2,11716.29,2859.652,12063.79761036084,2849.742430652059,"(65, 1)",AC07_20250319_New_Final,Li$_{1.8}$Zn$_{0.7}$Zr$_{0.3}$Cl$_4$,0.967,6
9,251835.9,12074.13,2422.564,12388.990013012068,2427.8071925385166,"(65, 1)",AC07_20250319_New_Final,Li$_{1.8}$Zn$_{0.7}$Zr$_{0.3}$Cl$_4$,0.967,6
10,200039.1,12327.83,2037.972,12637.847886184032,2053.8780945078215,"(65, 1)",AC07_20250319_New_Final,Li$_{1.8}$Zn$_{0.7}$Zr$_{0.3}$Cl$_4$,0.967,6
11,159023.4,12541.17,1749.506,12827.557346099564,1730.052935926153,"(65, 1)",AC07_20250319_New_Final,Li$_{1.8}$Zn$_{0.7}$Zr$_{0.3}$Cl$_4$,0.967,6
12,126210.9,12702.79,1530.697,12972.242123677444,1454.7219040328202,"(65, 1)",AC07_20250319_New_Final,Li$_{1.8}$Zn$_{0.7}$Zr$_{0.3}$Cl$_4$,0.967,6
13,100429.7,12862.03,1279.445,13083.036466670026,1224.294429061172,"(65, 1)",AC07_20250319_New_Final,Li$_{1.8}$Zn$_{0.7}$Zr$_{0.3}$Cl$_4$,0.967,6
14,79804.69,12920.22,1102.431,13168.496077708473,1034.3704718303723,"(65, 1)",AC07_20250319_New_Final,Li$_{1.8}$Zn$_{0.7}$Zr$_{0.3}$Cl$_4$,0.967,6
15,63398.44,13013.78,949.9032,13235.101608558762,880.474289427772,"(65, 1)",AC07_20250319_New_Final,Li$_{1.8}$Zn$_{0.7}$Zr$_{0.3}$Cl$_4$,0.967,6
16,50273.44,13082.4,822.7313,13287.734219802938,758.482638977066,"(65, 1)",AC07_20250319_New_Final,Li$_{1.8}$Zn$_{0.7}$Zr$_{0.3}$Cl$_4$,0.967,6
17,39960.94,13132.13,722.9525,13330.077077071172,664.8567623484237,"(65, 1)",AC07_20250319_New_Final,Li$_{1.8}$Zn$_{0.7}$Zr$_{0.3}$Cl$_4$,0.967,6
18,31757.81,13190.09,649.7827,13364.934849738358,596.7576643395519,"(65, 1)",AC07_20250319_New_Final,Li$_{1.8}$Zn$_{0.7}$Zr$_{0.3}$Cl$_4$,0.967,6
19,25195.31,13211.97,590.0903,13394.479926996788,552.0985420853556,"(65, 1)",AC07_20250319_New_Final,Li$_{1.8}$Zn$_{0.7}$Zr$_{0.3}$Cl$_4$,0.967,6
20,20039.06,13248.36,562.0379,13420.43941204821,529.5694428436198,"(65, 1)",AC07_20250319_New_Final,Li$_{1.8}$Zn$_{0.7}$Zr$_{0.3}$Cl$_4$,0.967,6
21,16054.69,13277.53,587.4324,13444.237073427916,528.6566704545213,"(65, 1)",AC07_20250319_New_Final,Li$_{1.8}$Zn$_{0.7}$Zr$_{0.3}$Cl$_4$,0.967,6
22,12773.44,13308.93,615.7288,13467.102550792224,549.6716175516292,"(65, 1)",AC07_20250319_New_Final,Li$_{1.8}$Zn$_{0.7}$Zr$_{0.3}$Cl$_4$,0.967,6
23,9946.65,13345.67,664.4738,13490.157783890514,593.799151477925,"(65, 1)",AC07_20250319_New_Final,Li$_{1.8}$Zn$_{0.7}$Zr$_{0.3}$Cl$_4$,0.967,6
24,7888.72,13380.27,747.2291,13514.488517605754,663.1733559576941,"(65, 1)",AC07_20250319_New_Final,Li$_{1.8}$Zn$_{0.7}$Zr$_{0.3}$Cl$_4$,0.967,6
25,6288.11,13434.37,855.8726,13541.20705427787,760.9876028606394,"(65, 1)",AC07_20250319_New_Final,Li$_{1.8}$Zn$_{0.7}$Zr$_{0.3}$Cl$_4$,0.967,6
26,5039.063,13476.35,984.219,13571.511203578537,891.6461443196595,"(65, 1)",AC07_20250319_New_Final,Li$_{1.8}$Zn$_{0.7}$Zr$_{0.3}$Cl$_4$,0.967,6
27,4001.524,13534.49,1152.304,13606.743573347372,1060.9654133414983,"(65, 1)",AC07_20250319_New_Final,Li$_{1.8}$Zn$_{0.7}$Zr$_{0.3}$Cl$_4$,0.967,6
28,3161.337,13603.0,1366.65,13648.454888761727,1276.4348722125435,"(65, 1)",AC07_20250319_New_Final,Li$_{1.8}$Zn$_{0.7}$Zr$_{0.3}$Cl$_4$,0.967,6
29,2507.267,13683.18,1627.365,13698.474865921435,1547.5495162701784,"(65, 1)",AC07_20250319_New_Final,Li$_{1.8}$Zn$_{0.7}$Zr$_{0.3}$Cl$_4$,0.967,6
30,1979.167,13777.5,1954.174,13758.99425886554,1886.2290572838344,"(65, 1)",AC07_20250319_New_Final,Li$_{1.8}$Zn$_{0.7}$Zr$_{0.3}$Cl$_4$,0.967,6
31,1598.011,13877.9,2313.327,13832.662022921675,2307.3424608072874,"(65, 1)",AC07_20250319_New_Final,Li$_{1.8}$Zn$_{0.7}$Zr$_{0.3}$Cl$_4$,0.967,6
32,1257.622,14009.43,2803.088,13922.70208535055,2829.3610283845765,"(65, 1)",AC07_20250319_New_Final,Li$_{1.8}$Zn$_{0.7}$Zr$_{0.3}$Cl$_4$,0.967,6
33,1004.464,14154.07,3363.202,14033.054995050976,3475.1687791700388,"(65, 1)",AC07_20250319_New_Final,Li$_{1.8}$Zn$_{0.7}$Zr$_{0.3}$Cl$_4$,0.967,6
34,800.3049,14324.46,4052.356,14168.550759736276,4273.065729129766,"(65, 1)",AC07_20250319_New_Final,Li$_{1.8}$Zn$_{0.7}$Zr$_{0.3}$Cl$_4$,0.967,6
35,631.0096,14532.71,4929.047,14335.120509048338,5258.008082221055,"(65, 1)",AC07_20250319_New_Final,Li$_{1.8}$Zn$_{0.7}$Zr$_{0.3}$Cl$_4$,0.967,6
36,498.6702,14771.74,5998.476,14540.056298329018,6473.139700808537,"(65, 1)",AC07_20250319_New_Final,Li$_{1.8}$Zn$_{0.7}$Zr$_{0.3}$Cl$_4$,0.967,6
37,397.2458,15038.83,7260.713,14792.330459856657,7971.681962449408,"(65, 1)",AC07_20250319_New_Final,Li$_{1.8}$Zn$_{0.7}$Zr$_{0.3}$Cl$_4$,0.967,6
38,319.6023,15331.71,8729.501,15102.988505310375,9819.26479297691,"(65, 1)",AC07_20250319_New_Final,Li$_{1.8}$Zn$_{0.7}$Zr$_{0.3}$Cl$_4$,0.967,6
39,251.1161,15702.94,10729.74,15485.632797008735,12096.800976966042,"(65, 1)",AC07_20250319_New_Final,Li$_{1.8}$Zn$_{0.7}$Zr$_{0.3}$Cl$_4$,0.967,6
40,200.8929,16096.15,13015.33,15957.018175621013,14904.02963092374,"(65, 1)",AC07_20250319_New_Final,Li$_{1.8}$Zn$_{0.7}$Zr$_{0.3}$Cl$_4$,0.967,6
41,158.0056,16588.29,16061.58,16537.78563161808,18363.884022815262,"(65, 1)",AC07_20250319_New_Final,Li$_{1.8}$Zn$_{0.7}$Zr$_{0.3}$Cl$_4$,0.967,6
42,126.6892,17120.81,19527.76,17253.36615072516,22627.875016370548,"(65, 1)",AC07_20250319_New_Final,Li$_{1.8}$Zn$_{0.7}$Zr$_{0.3}$Cl$_4$,0.967,6
43,99.734,17808.34,24184.14,18135.094314321123,27882.725890308957,"(65, 1)",AC07_20250319_New_Final,Li$_{1.8}$Zn$_{0.7}$Zr$_{0.3}$Cl$_4$,0.967,6
44,79.44915,18600.29,29688.03,19221.580420121532,34358.54907838866,"(65, 1)",AC07_20250319_New_Final,Li$_{1.8}$Zn$_{0.7}$Zr$_{0.3}$Cl$_4$,0.967,6
45,63.34459,19592.28,36446.18,20560.401208608488,42338.92289538525,"(65, 1)",AC07_20250319_New_Final,Li$_{1.8}$Zn$_{0.7}$Zr$_{0.3}$Cl$_4$,0.967,6
46,49.86702,20919.89,45315.66,22210.18323213048,52173.309513290435,"(65, 1)",AC07_20250319_New_Final,Li$_{1.8}$Zn$_{0.7}$Zr$_{0.3}$Cl$_4$,0.967,6
47,39.72458,22520.34,55733.24,24243.17009725502,64292.35797441351,"(65, 1)",AC07_20250319_New_Final,Li$_{1.8}$Zn$_{0.7}$Zr$_{0.3}$Cl$_4$,0.967,6
48,31.88775,24485.28,68073.17,26748.385999678496,79226.76236305838,"(65, 1)",AC07_20250319_New_Final,Li$_{1.8}$Zn$_{0.7}$Zr$_{0.3}$Cl$_4$,0.967,6
49,24.93351,27307.23,85127.33,29835.534082605904,97630.50093720223,"(65, 1)",AC07_20250319_New_Final,Li$_{1.8}$Zn$_{0.7}$Zr$_{0.3}$Cl$_4$,0.967,6
50,19.94681,30606.24,104194.2,33639.80032741519,120309.47386329892,"(65, 1)",AC07_20250319_New_Final,Li$_{1.8}$Zn$_{0.7}$Zr$_{0.3}$Cl$_4$,0.967,6
51,15.94388,34817.72,127538.2,38327.773338675004,148256.7936016976,"(65, 1)",AC07_20250319_New_Final,Li$_{1.8}$Zn$_{0.7}$Zr$_{0.3}$Cl$_4$,0.967,6
52,12.40079,40910.53,159848.4,44104.73925059803,182696.2733093197,"(65, 1)",AC07_20250319_New_Final,Li$_{1.8}$Zn$_{0.7}$Zr$_{0.3}$Cl$_4$,0.967,6
53,9.91015,47914.02,195326.7,51223.67119857601,225136.01761702079,"(65, 1)",AC07_20250319_New_Final,Li$_{1.8}$Zn$_{0.7}$Zr$_{0.3}$Cl$_4$,0.967,6
54,7.971939,56500.64,237035.2,59996.307004441755,277434.4625216826,"(65, 1)",AC07_20250319_New_Final,Li$_{1.8}$Zn$_{0.7}$Zr$_{0.3}$Cl$_4$,0.967,6
55,6.351626,67811.8,289817.1,70806.80016696564,341881.75627942785,"(65, 1)",AC07_20250319_New_Final,Li$_{1.8}$Zn$_{0.7}$Zr$_{0.3}$Cl$_4$,0.967,6
56,5.095109,81657.32,351820.9,84128.54193410445,421300.04496838996,"(65, 1)",AC07_20250319_New_Final,Li$_{1.8}$Zn$_{0.7}$Zr$_{0.3}$Cl$_4$,0.967,6
57,4.040948,100127.5,431160.2,100544.89109515202,519167.0542245091,"(65, 1)",AC07_20250319_New_Final,Li$_{1.8}$Zn$_{0.7}$Zr$_{0.3}$Cl$_4$,0.967,6
58,3.175813,124461.5,531572.1,120774.71924993886,639768.3787927316,"(65, 1)",AC07_20250319_New_Final,Li$_{1.8}$Zn$_{0.7}$Zr$_{0.3}$Cl$_4$,0.967,6
59,2.547554,152913.0,644032.3,145703.89018189764,788385.1486506561,"(65, 1)",AC07_20250319_New_Final,Li$_{1.8}$Zn$_{0.7}$Zr$_{0.3}$Cl$_4$,0.967,6
60,2.020474,190078.9,785614.0,176424.05181612304,971525.2896010788,"(65, 1)",AC07_20250319_New_Final,Li$_{1.8}$Zn$_{0.7}$Zr$_{0.3}$Cl$_4$,0.967,6
61,1.605308,236561.8,955734.0,214280.43946153144,1197208.5052308706,"(65, 1)",AC07_20250319_New_Final,Li$_{1.8}$Zn$_{0.7}$Zr$_{0.3}$Cl$_4$,0.967,6
62,1.273777,295457.0,1162409.0,260930.78364020155,1475317.45959123,"(65, 1)",AC07_20250319_New_Final,Li$_{1.8}$Zn$_{0.7}$Zr$_{0.3}$Cl$_4$,0.967,6
63,1.010237,369947.6,1412291.0,318417.9020766594,1818030.538882752,"(65, 1)",AC07_20250319_New_Final,Li$_{1.8}$Zn$_{0.7}$Zr$_{0.3}$Cl$_4$,0.967,6
64,0.7971939,465756.4,1720625.0,389259.1546489958,2240355.142771883,"(65, 1)",AC07_20250319_New_Final,Li$_{1.8}$Zn$_{0.7}$Zr$_{0.3}$Cl$_4$,0.967,6
65,0.6334459,582975.2,2080410.0,476556.678532509,2760784.8581560897,"(65, 1)",AC07_20250319_New_Final,Li$_{1.8}$Zn$_{0.7}$Zr$_{0.3}$Cl$_4$,0.967,6
66,0.5029507,730335.8,2512483.0,584133.2307308208,3402109.293005223,"(65, 1)",AC07_20250319_New_Final,Li$_{1.8}$Zn$_{0.7}$Zr$_{0.3}$Cl$_4$,0.967,6
67,0.3999573,913309.2,3024722.0,716699.5865364622,4192412.0328885885,"(65, 1)",AC07_20250319_New_Final,Li$_{1.8}$Zn$_{0.7}$Zr$_{0.3}$Cl$_4$,0.967,6
68,0.3175813,1142484.0,3638499.0,880060.824296521,5166300.420686297,"(65, 1)",AC07_20250319_New_Final,Li$_{1.8}$Zn$_{0.7}$Zr$_{0.3}$Cl$_4$,0.967,6
69,0.2520161,1427693.0,4368022.0,1081370.5296895406,6366421.011516499,"(65, 1)",AC07_20250319_New_Final,Li$_{1.8}$Zn$_{0.7}$Zr$_{0.3}$Cl$_4$,0.967,6

File: EIS/0p3/temp_65_replicate_2_AC07_20250319_New_Final_Li18Zn07Zr03Cl4.csv
,Frequency,Z real,Z imag,Fit real,Fit imag,Dataset,sample_name,material_name,height,diameter
0,2000039.0,5374.367,5548.285,5433.544798747656,5224.874149928208,"(65, 2)",AC07_20250319_New_Final,Li$_{1.8}$Zn$_{0.7}$Zr$_{0.3}$Cl$_4$,0.967,6
1,1588711.0,6606.199,5508.577,6514.41787748835,5338.049674549632,"(65, 2)",AC07_20250319_New_Final,Li$_{1.8}$Zn$_{0.7}$Zr$_{0.3}$Cl$_4$,0.967,6
2,1261992.0,7699.487,5263.585,7604.819609282329,5278.349398570043,"(65, 2)",AC07_20250319_New_Final,Li$_{1.8}$Zn$_{0.7}$Zr$_{0.3}$Cl$_4$,0.967,6
3,1002539.0,8686.141,5026.58,8643.31763713855,5054.955031413506,"(65, 2)",AC07_20250319_New_Final,Li$_{1.8}$Zn$_{0.7}$Zr$_{0.3}$Cl$_4$,0.967,6
4,796289.1,9472.049,4564.532,9579.991925607255,4699.808252119076,"(65, 2)",AC07_20250319_New_Final,Li$_{1.8}$Zn$_{0.7}$Zr$_{0.3}$Cl$_4$,0.967,6
5,632460.9,10179.73,4090.479,10385.023473848365,4257.56255795683,"(65, 2)",AC07_20250319_New_Final,Li$_{1.8}$Zn$_{0.7}$Zr$_{0.3}$Cl$_4$,0.967,6
6,502382.8,10792.28,3593.627,11049.657083062486,3773.9579229236524,"(65, 2)",AC07_20250319_New_Final,Li$_{1.8}$Zn$_{0.7}$Zr$_{0.3}$Cl$_4$,0.967,6
7,399257.8,11317.92,3201.352,11581.39248214148,3287.3603424665334,"(65, 2)",AC07_20250319_New_Final,Li$_{1.8}$Zn$_{0.7}$Zr$_{0.3}$Cl$_4$,0.967,6
8,316992.2,11635.84,2822.748,11997.133318423654,2825.1121006741128,"(65, 2)",AC07_20250319_New_Final,Li$_{1.8}$Zn$_{0.7}$Zr$_{0.3}$Cl$_4$,0.967,6
9,251835.9,11977.93,2399.804,12317.204686079744,2403.7217193969855,"(65, 2)",AC07_20250319_New_Final,Li$_{1.8}$Zn$_{0.7}$Zr$_{0.3}$Cl$_4$,0.967,6
10,200039.1,12365.58,2092.274,12561.41283374927,2031.0396030603954,"(65, 2)",AC07_20250319_New_Final,Li$_{1.8}$Zn$_{0.7}$Zr$_{0.3}$Cl$_4$,0.967,6
11,159023.4,12429.02,1716.827,12747.051911147186,1708.915822428861,"(65, 2)",AC07_20250319_New_Final,Li$_{1.8}$Zn$_{0.7}$Zr$_{0.3}$Cl$_4$,0.967,6
12,126210.9,12654.98,1461.589,12888.26273303743,1435.531597296645,"(65, 2)",AC07_20250319_New_Final,Li$_{1.8}$Zn$_{0.7}$Zr$_{0.3}$Cl$_4$,0.967,6
13,100429.7,12809.43,1265.857,12996.143836713087,1207.1382521185385,"(65, 2)",AC07_20250319_New_Final,Li$_{1.8}$Zn$_{0.7}$Zr$_{0.3}$Cl$_4$,0.967,6
14,79804.69,12876.29,1086.976,13079.190078350382,1019.2258689199392,"(65, 2)",AC07_20250319_New_Final,Li$_{1.8}$Zn$_{0.7}$Zr$_{0.3}$Cl$_4$,0.967,6
15,63398.44,12963.56,941.2031,13143.813579057778,867.2484445456294,"(65, 2)",AC07_20250319_New_Final,Li$_{1.8}$Zn$_{0.7}$Zr$_{0.3}$Cl$_4$,0.967,6
16,50273.44,13019.98,814.831,13194.829051780649,747.0423647079426,"(65, 2)",AC07_20250319_New_Final,Li$_{1.8}$Zn$_{0.7}$Zr$_{0.3}$Cl$_4$,0.967,6
17,39960.94,13068.97,729.3967,13235.86002362973,655.0497165916753,"(65, 2)",AC07_20250319_New_Final,Li$_{1.8}$Zn$_{0.7}$Zr$_{0.3}$Cl$_4$,0.967,6
18,31757.81,13106.83,665.1021,13269.660068185896,588.4266401355297,"(65, 2)",AC07_20250319_New_Final,Li$_{1.8}$Zn$_{0.7}$Zr$_{0.3}$Cl$_4$,0.967,6
19,25195.31,13146.15,576.887,13298.359140732686,545.0905589969417,"(65, 2)",AC07_20250319_New_Final,Li$_{1.8}$Zn$_{0.7}$Zr$_{0.3}$Cl$_4$,0.967,6
20,20039.06,13177.09,565.9879,13323.649924007712,523.7410842163849,"(65, 2)",AC07_20250319_New_Final,Li$_{1.8}$Zn$_{0.7}$Zr$_{0.3}$Cl$_4$,0.967,6
21,16054.69,13205.31,571.7493,13346.928847567273,523.8767703306221,"(65, 2)",AC07_20250319_New_Final,Li$_{1.8}$Zn$_{0.7}$Zr$_{0.3}$Cl$_4$,0.967,6
22,12773.44,13232.54,614.6978,13369.404335236464,545.8220905072552,"(65, 2)",AC07_20250319_New_Final,Li$_{1.8}$Zn$_{0.7}$Zr$_{0.3}$Cl$_4$,0.967,6
23,9946.65,13277.6,670.2881,13392.182373426253,590.7745036168658,"(65, 2)",AC07_20250319_New_Final,Li$_{1.8}$Zn$_{0.7}$Zr$_{0.3}$Cl$_4$,0.967,6
24,7888.72,13315.83,751.1906,13416.337303733937,660.8792146456029,"(65, 2)",AC07_20250319_New_Final,Li$_{1.8}$Zn$_{0.7}$Zr$_{0.3}$Cl$_4$,0.967,6
25,6288.11,13357.46,857.0892,13442.974023708595,759.3384459037686,"(65, 2)",AC07_20250319_New_Final,Li$_{1.8}$Zn$_{0.7}$Zr$_{0.3}$Cl$_4$,0.967,6
26,5039.063,13404.74,981.01,13473.286541233723,890.5622835125514,"(65, 2)",AC07_20250319_New_Final,Li$_{1.8}$Zn$_{0.7}$Zr$_{0.3}$Cl$_4$,0.967,6
27,4001.524,13462.12,1148.939,13508.617014767091,1060.3691807439322,"(65, 2)",AC07_20250319_New_Final,Li$_{1.8}$Zn$_{0.7}$Zr$_{0.3}$Cl$_4$,0.967,6
28,3161.337,13530.73,1361.955,13550.518955047779,1276.2458597472707,"(65, 2)",AC07_20250319_New_Final,Li$_{1.8}$Zn$_{0.7}$Zr$_{0.3}$Cl$_4$,0.967,6
29,2507.267,13609.83,1622.377,13600.828104760294,1547.6786211073731,"(65, 2)",AC07_20250319_New_Final,Li$_{1.8}$Zn$_{0.7}$Zr$_{0.3}$Cl$_4$,0.967,6
30,1979.167,13704.11,1947.79,13661.744608912099,1886.5709785946076,"(65, 2)",AC07_20250319_New_Final,Li$_{1.8}$Zn$_{0.7}$Zr$_{0.3}$Cl$_4$,0.967,6
31,1598.011,13803.83,2306.409,13735.930416241654,2307.7661695751085,"(65, 2)",AC07_20250319_New_Final,Li$_{1.8}$Zn$_{0.7}$Zr$_{0.3}$Cl$_4$,0.967,6
32,1257.622,13935.2,2794.098,13826.626403681808,2829.697582345391,"(65, 2)",AC07_20250319_New_Final,Li$_{1.8}$Zn$_{0.7}$Zr$_{0.3}$Cl$_4$,0.967,6
33,1004.464,14078.8,3352.91,13937.794500166787,3475.195669817104,"(65, 2)",AC07_20250319_New_Final,Li$_{1.8}$Zn$_{0.7}$Zr$_{0.3}$Cl$_4$,0.967,6
34,800.3049,14249.46,4039.437,14074.291125944788,4272.486715552501,"(65, 2)",AC07_20250319_New_Final,Li$_{1.8}$Zn$_{0.7}$Zr$_{0.3}$Cl$_4$,0.967,6
35,631.0096,14456.32,4915.022,14242.079596601954,5256.427173403567,"(65, 2)",AC07_20250319_New_Final,Li$_{1.8}$Zn$_{0.7}$Zr$_{0.3}$Cl$_4$,0.967,6
36,498.6702,14694.79,5979.752,14448.49081999708,6470.027576700607,"(65, 2)",AC07_20250319_New_Final,Li$_{1.8}$Zn$_{0.7}$Zr$_{0.3}$Cl$_4$,0.967,6
37,397.2458,14959.78,7239.797,14702.543708855355,7966.332653231276,"(65, 2)",AC07_20250319_New_Final,Li$_{1.8}$Zn$_{0.7}$Zr$_{0.3}$Cl$_4$,0.967,6
38,319.6023,15252.65,8704.576,15015.33933083069,9810.73983866016,"(65, 2)",AC07_20250319_New_Final,Li$_{1.8}$Zn$_{0.7}$Zr$_{0.3}$Cl$_4$,0.967,6
39,251.1161,15621.6,10699.83,15400.546033251183,12083.85753213922,"(65, 2)",AC07_20250319_New_Final,Li$_{1.8}$Zn$_{0.7}$Zr$_{0.3}$Cl$_4$,0.967,6
40,200.8929,16015.02,12978.67,15874.996750840575,14885.02801972785,"(65, 2)",AC07_20250319_New_Final,Li$_{1.8}$Zn$_{0.7}$Zr$_{0.3}$Cl$_4$,0.967,6
41,158.0056,16505.81,16014.84,16459.424604202606,18336.66903385557,"(65, 2)",AC07_20250319_New_Final,Li$_{1.8}$Zn$_{0.7}$Zr$_{0.3}$Cl$_4$,0.967,6
42,126.6892,17034.17,19472.73,17179.36893833936,22589.623689213677,"(65, 2)",AC07_20250319_New_Final,Li$_{1.8}$Zn$_{0.7}$Zr$_{0.3}$Cl$_4$,0.967,6
43,99.734,17720.88,24119.16,18066.291397609006,27829.75260015705,"(65, 2)",AC07_20250319_New_Final,Li$_{1.8}$Zn$_{0.7}$Zr$_{0.3}$Cl$_4$,0.967,6
44,79.44915,18512.31,29605.12,19158.95081151879,34286.056267409775,"(65, 2)",AC07_20250319_New_Final,Li$_{1.8}$Zn$_{0.7}$Zr$_{0.3}$Cl$_4$,0.967,6
45,63.34459,19499.21,36345.93,20505.096975523244,42240.68269466128,"(65, 2)",AC07_20250319_New_Final,Li$_{1.8}$Zn$_{0.7}$Zr$_{0.3}$Cl$_4$,0.967,6
46,49.86702,20826.71,45192.34,22163.557346696107,52041.25758081851,"(65, 2)",AC07_20250319_New_Final,Li$_{1.8}$Zn$_{0.7}$Zr$_{0.3}$Cl$_4$,0.967,6
47,39.72458,22417.76,55579.41,24206.807844701172,64116.0759314794,"(65, 2)",AC07_20250319_New_Final,Li$_{1.8}$Zn$_{0.7}$Zr$_{0.3}$Cl$_4$,0.967,6
48,31.88775,24379.25,67890.52,26724.140104223996,78992.81897910025,"(65, 2)",AC07_20250319_New_Final,Li$_{1.8}$Zn$_{0.7}$Zr$_{0.3}$Cl$_4$,0.967,6
49,24.93351,27189.72,84895.69,29825.56359043871,97321.6143599294,"(65, 2)",AC07_20250319_New_Final,Li$_{1.8}$Zn$_{0.7}$Zr$_{0.3}$Cl$_4$,0.967,6
50,19.94681,30475.92,103909.7,33646.61310323284,119903.44729952946,"(65, 2)",AC07_20250319_New_Final,Li$_{1.8}$Zn$_{0.7}$Zr$_{0.3}$Cl$_4$,0.967,6
51,15.94388,34674.43,127187.1,38354.271762205084,147725.1644021951,"(65, 2)",AC07_20250319_New_Final,Li$_{1.8}$Zn$_{0.7}$Zr$_{0.3}$Cl$_4$,0.967,6
52,12.40079,40749.29,159409.5,44154.268311957145,182002.5997419259,"(65, 2)",AC07_20250319_New_Final,Li$_{1.8}$Zn$_{0.7}$Zr$_{0.3}$Cl$_4$,0.967,6
53,9.91015,47723.05,194784.7,51300.06764622872,224233.70790416063,"(65, 2)",AC07_20250319_New_Final,Li$_{1.8}$Zn$_{0.7}$Zr$_{0.3}$Cl$_4$,0.967,6
54,7.971939,56279.09,236387.8,60103.947444600984,276264.0259399026,"(65, 2)",AC07_20250319_New_Final,Li$_{1.8}$Zn$_{0.7}$Zr$_{0.3}$Cl$_4$,0.967,6
55,6.351626,67544.73,289017.0,70950.64498047414,340367.3249780915,"(65, 2)",AC07_20250319_New_Final,Li$_{1.8}$Zn$_{0.7}$Zr$_{0.3}$Cl$_4$,0.967,6
56,5.095109,81313.95,350865.4,84314.17047779745,419344.97604346584,"(65, 2)",AC07_20250319_New_Final,Li$_{1.8}$Zn$_{0.7}$Zr$_{0.3}$Cl$_4$,0.967,6
57,4.040948,99706.8,430009.6,100778.52177502183,516648.3724543756,"(65, 2)",AC07_20250319_New_Final,Li$_{1.8}$Zn$_{0.7}$Zr$_{0.3}$Cl$_4$,0.967,6
58,3.175813,123917.9,530166.1,121063.2055453333,636529.7587678658,"(65, 2)",AC07_20250319_New_Final,Li$_{1.8}$Zn$_{0.7}$Zr$_{0.3}$Cl$_4$,0.967,6
59,2.547554,152207.1,642355.1,146054.68037299116,784228.0576304981,"(65, 2)",AC07_20250319_New_Final,Li$_{1.8}$Zn$_{0.7}$Zr$_{0.3}$Cl$_4$,0.967,6
60,2.020474,189171.2,783651.4,176845.09577595312,966197.8153327594,"(65, 2)",AC07_20250319_New_Final,Li$_{1.8}$Zn$_{0.7}$Zr$_{0.3}$Cl$_4$,0.967,6
61,1.605308,235394.7,953424.0,214780.0201042776,1190391.2711903176,"(65, 2)",AC07_20250319_New_Final,Li$_{1.8}$Zn$_{0.7}$Zr$_{0.3}$Cl$_4$,0.967,6
62,1.273777,293953.7,1159693.0,261517.2430656121,1466605.8774335177,"(65, 2)",AC07_20250319_New_Final,Li$_{1.8}$Zn$_{0.7}$Zr$_{0.3}$Cl$_4$,0.967,6
63,1.010237,367960.3,1409170.0,319099.2226000794,1806912.456531568,"(65, 2)",AC07_20250319_New_Final,Li$_{1.8}$Zn$_{0.7}$Zr$_{0.3}$Cl$_4$,0.967,6
64,0.7971939,463102.4,1717098.0,390042.3420970036,2226182.706805003,"(65, 2)",AC07_20250319_New_Final,Li$_{1.8}$Zn$_{0.7}$Zr$_{0.3}$Cl$_4$,0.967,6
65,0.6334459,579680.7,2076358.0,477446.8785727182,2742739.1087879986,"(65, 2)",AC07_20250319_New_Final,Li$_{1.8}$Zn$_{0.7}$Zr$_{0.3}$Cl$_4$,0.967,6
66,0.5029507,725625.1,2507924.0,585132.487516003,3379155.633823033,"(65, 2)",AC07_20250319_New_Final,Li$_{1.8}$Zn$_{0.7}$Zr$_{0.3}$Cl$_4$,0.967,6
67,0.3999573,907397.6,3019990.0,717805.1252086287,4163244.24656121,"(65, 2)",AC07_20250319_New_Final,Li$_{1.8}$Zn$_{0.7}$Zr$_{0.3}$Cl$_4$,0.967,6
68,0.3175813,1135554.0,3633474.0,881262.703173942,5129270.312399507,"(65, 2)",AC07_20250319_New_Final,Li$_{1.8}$Zn$_{0.7}$Zr$_{0.3}$Cl$_4$,0.967,6
69,0.2520161,1407014.0,4345742.0,1082648.4620346525,6319450.024234169,"(65, 2)",AC07_20250319_New_Final,Li$_{1.8}$Zn$_{0.7}$Zr$_{0.3}$Cl$_4$,0.967,6

File: EIS/0p3/temp_65_replicate_3_AC07_20250319_New_Final_Li18Zn07Zr03Cl4.csv
,Frequency,Z real,Z imag,Fit real,Fit imag,Dataset,sample_name,material_name,height,diameter
0,2000039.0,5331.778,5540.239,5432.524871423059,5219.498121711434,"(65, 3)",AC07_20250319_New_Final,Li$_{1.8}$Zn$_{0.7}$Zr$_{0.3}$Cl$_4$,0.967,6
1,1588711.0,6549.91,5441.241,6513.831200701473,5328.346773467996,"(65, 3)",AC07_20250319_New_Final,Li$_{1.8}$Zn$_{0.7}$Zr$_{0.3}$Cl$_4$,0.967,6
2,1261992.0,7669.471,5265.601,7602.9464803132105,5263.487587501478,"(65, 3)",AC07_20250319_New_Final,Li$_{1.8}$Zn$_{0.7}$Zr$_{0.3}$Cl$_4$,0.967,6
3,1002539.0,8600.318,4965.255,8638.165222377856,5034.935650297845,"(65, 3)",AC07_20250319_New_Final,Li$_{1.8}$Zn$_{0.7}$Zr$_{0.3}$Cl$_4$,0.967,6
4,796289.1,9435.406,4480.644,9569.790252324046,4675.475883604508,"(65, 3)",AC07_20250319_New_Final,Li$_{1.8}$Zn$_{0.7}$Zr$_{0.3}$Cl$_4$,0.967,6
5,632460.9,10186.66,4063.296,10368.600123085782,4230.328101428518,"(65, 3)",AC07_20250319_New_Final,Li$_{1.8}$Zn$_{0.7}$Zr$_{0.3}$Cl$_4$,0.967,6
6,502382.8,10769.5,3634.741,11026.559031559245,3745.4067656791954,"(65, 3)",AC07_20250319_New_Final,Li$_{1.8}$Zn$_{0.7}$Zr$_{0.3}$Cl$_4$,0.967,6
7,399257.8,11295.89,3137.307,11551.785231124686,3258.925057157109,"(65, 3)",AC07_20250319_New_Final,Li$_{1.8}$Zn$_{0.7}$Zr$_{0.3}$Cl$_4$,0.967,6
8,316992.2,11708.52,2790.782,11961.59309220462,2797.893311363551,"(65, 3)",AC07_20250319_New_Final,Li$_{1.8}$Zn$_{0.7}$Zr$_{0.3}$Cl$_4$,0.967,6
9,251835.9,12010.31,2389.894,12276.509142444784,2378.4463096151185,"(65, 3)",AC07_20250319_New_Final,Li$_{1.8}$Zn$_{0.7}$Zr$_{0.3}$Cl$_4$,0.967,6
10,200039.1,12179.03,2068.331,12516.384160693276,2008.1037340444122,"(65, 3)",AC07_20250319_New_Final,Li$_{1.8}$Zn$_{0.7}$Zr$_{0.3}$Cl$_4$,0.967,6
11,159023.4,12407.46,1743.726,12698.46193217221,1688.4620120586997,"(65, 3)",AC07_20250319_New_Final,Li$_{1.8}$Zn$_{0.7}$Zr$_{0.3}$Cl$_4$,0.967,6
12,126210.9,12570.57,1486.574,12836.787654124782,1417.527522245697,"(65, 3)",AC07_20250319_New_Final,Li$_{1.8}$Zn$_{0.7}$Zr$_{0.3}$Cl$_4$,0.967,6
13,100429.7,12728.2,1275.11,12942.351235410377,1191.4424353757227,"(65, 3)",AC07_20250319_New_Final,Li$_{1.8}$Zn$_{0.7}$Zr$_{0.3}$Cl$_4$,0.967,6
14,79804.69,12826.53,1093.545,13023.543600985038,1005.6364773312314,"(65, 3)",AC07_20250319_New_Final,Li$_{1.8}$Zn$_{0.7}$Zr$_{0.3}$Cl$_4$,0.967,6
15,63398.44,12898.17,935.7662,13086.685580629975,855.5367248023334,"(65, 3)",AC07_20250319_New_Final,Li$_{1.8}$Zn$_{0.7}$Zr$_{0.3}$Cl$_4$,0.967,6
16,50273.44,12945.84,815.0746,13136.515499824618,736.9740083316807,"(65, 3)",AC07_20250319_New_Final,Li$_{1.8}$Zn$_{0.7}$Zr$_{0.3}$Cl$_4$,0.967,6
17,39960.94,12998.19,720.1771,13176.594778655242,646.3974885819625,"(65, 3)",AC07_20250319_New_Final,Li$_{1.8}$Zn$_{0.7}$Zr$_{0.3}$Cl$_4$,0.967,6
18,31757.81,13041.26,660.2622,13209.627321726455,580.9770133184475,"(65, 3)",AC07_20250319_New_Final,Li$_{1.8}$Zn$_{0.7}$Zr$_{0.3}$Cl$_4$,0.967,6
19,25195.31,13077.22,577.9097,13237.703688298703,538.6463894305311,"(65, 3)",AC07_20250319_New_Final,Li$_{1.8}$Zn$_{0.7}$Zr$_{0.3}$Cl$_4$,0.967,6
20,20039.06,13116.47,573.1953,13262.485378120124,518.1217462921728,"(65, 3)",AC07_20250319_New_Final,Li$_{1.8}$Zn$_{0.7}$Zr$_{0.3}$Cl$_4$,0.967,6
21,16054.69,13144.04,583.0383,13285.344064387056,518.9166948376142,"(65, 3)",AC07_20250319_New_Final,Li$_{1.8}$Zn$_{0.7}$Zr$_{0.3}$Cl$_4$,0.967,6
22,12773.44,13175.86,605.3654,13307.468364662593,541.368304886066,"(65, 3)",AC07_20250319_New_Final,Li$_{1.8}$Zn$_{0.7}$Zr$_{0.3}$Cl$_4$,0.967,6
23,9946.65,13207.81,666.4839,13329.948218785967,586.6835327250305,"(65, 3)",AC07_20250319_New_Final,Li$_{1.8}$Zn$_{0.7}$Zr$_{0.3}$Cl$_4$,0.967,6
24,7888.72,13253.92,740.53,13353.844731105382,657.0135338213287,"(65, 3)",AC07_20250319_New_Final,Li$_{1.8}$Zn$_{0.7}$Zr$_{0.3}$Cl$_4$,0.967,6
25,6288.11,13299.55,852.1841,13380.251610822099,755.5625623212437,"(65, 3)",AC07_20250319_New_Final,Li$_{1.8}$Zn$_{0.7}$Zr$_{0.3}$Cl$_4$,0.967,6
26,5039.063,13341.29,977.483,13410.353109653286,886.7384390088935,"(65, 3)",AC07_20250319_New_Final,Li$_{1.8}$Zn$_{0.7}$Zr$_{0.3}$Cl$_4$,0.967,6
27,4001.524,13399.16,1145.153,13445.482549197555,1056.3526066423842,"(65, 3)",AC07_20250319_New_Final,Li$_{1.8}$Zn$_{0.7}$Zr$_{0.3}$Cl$_4$,0.967,6
28,3161.337,13468.01,1358.06,13487.185080170928,1271.8794625327102,"(65, 3)",AC07_20250319_New_Final,Li$_{1.8}$Zn$_{0.7}$Zr$_{0.3}$Cl$_4$,0.967,6
29,2507.267,13546.76,1617.474,13537.28816194251,1542.7869304639862,"(65, 3)",AC07_20250319_New_Final,Li$_{1.8}$Zn$_{0.7}$Zr$_{0.3}$Cl$_4$,0.967,6
30,1979.167,13640.76,1941.957,13597.983351068506,1880.953141233639,"(65, 3)",AC07_20250319_New_Final,Li$_{1.8}$Zn$_{0.7}$Zr$_{0.3}$Cl$_4$,0.967,6
31,1598.011,13740.76,2300.173,13671.923317678076,2301.1877193428445,"(65, 3)",AC07_20250319_New_Final,Li$_{1.8}$Zn$_{0.7}$Zr$_{0.3}$Cl$_4$,0.967,6
32,1257.622,13871.44,2786.718,13762.33856154128,2821.8806556321033,"(65, 3)",AC07_20250319_New_Final,Li$_{1.8}$Zn$_{0.7}$Zr$_{0.3}$Cl$_4$,0.967,6
33,1004.464,14014.79,3343.438,13873.179083954183,3465.807261679458,"(65, 3)",AC07_20250319_New_Final,Li$_{1.8}$Zn$_{0.7}$Zr$_{0.3}$Cl$_4$,0.967,6
34,800.3049,14183.59,4028.167,14009.287310331256,4261.124482377138,"(65, 3)",AC07_20250319_New_Final,Li$_{1.8}$Zn$_{0.7}$Zr$_{0.3}$Cl$_4$,0.967,6
35,631.0096,14390.4,4902.626,14176.609889176176,5242.602178045118,"(65, 3)",AC07_20250319_New_Final,Li$_{1.8}$Zn$_{0.7}$Zr$_{0.3}$Cl$_4$,0.967,6
36,498.6702,14628.34,5964.17,14382.457668646792,6453.143236743876,"(65, 3)",AC07_20250319_New_Final,Li$_{1.8}$Zn$_{0.7}$Zr$_{0.3}$Cl$_4$,0.967,6
37,397.2458,14894.12,7219.913,14635.825241738634,7945.658986265333,"(65, 3)",AC07_20250319_New_Final,Li$_{1.8}$Zn$_{0.7}$Zr$_{0.3}$Cl$_4$,0.967,6
38,319.6023,15185.83,8680.8,14947.78404397008,9785.381892818481,"(65, 3)",AC07_20250319_New_Final,Li$_{1.8}$Zn$_{0.7}$Zr$_{0.3}$Cl$_4$,0.967,6
39,251.1161,15552.24,10670.76,15331.966194947789,12052.716636619789,"(65, 3)",AC07_20250319_New_Final,Li$_{1.8}$Zn$_{0.7}$Zr$_{0.3}$Cl$_4$,0.967,6
40,200.8929,15944.47,12946.14,15805.160236329148,14846.75417747552,"(65, 3)",AC07_20250319_New_Final,Li$_{1.8}$Zn$_{0.7}$Zr$_{0.3}$Cl$_4$,0.967,6
41,158.0056,16434.77,15973.71,16388.04480580259,18289.60239344395,"(65, 3)",AC07_20250319_New_Final,Li$_{1.8}$Zn$_{0.7}$Zr$_{0.3}$Cl$_4$,0.967,6
42,126.6892,16963.09,19425.19,17106.09231282329,22531.72255844769,"(65, 3)",AC07_20250319_New_Final,Li$_{1.8}$Zn$_{0.7}$Zr$_{0.3}$Cl$_4$,0.967,6
43,99.734,17646.63,24056.91,17990.68210996996,27758.50487940426,"(65, 3)",AC07_20250319_New_Final,Li$_{1.8}$Zn$_{0.7}$Zr$_{0.3}$Cl$_4$,0.967,6
44,79.44915,18437.66,29530.13,19080.471808314207,34198.37046076948,"(65, 3)",AC07_20250319_New_Final,Li$_{1.8}$Zn$_{0.7}$Zr$_{0.3}$Cl$_4$,0.967,6
45,63.34459,19421.78,36255.91,20423.086666028932,42132.75377053657,"(65, 3)",AC07_20250319_New_Final,Li$_{1.8}$Zn$_{0.7}$Zr$_{0.3}$Cl$_4$,0.967,6
46,49.86702,20742.08,45077.84,22077.20087949364,51908.401861780665,"(65, 3)",AC07_20250319_New_Final,Li$_{1.8}$Zn$_{0.7}$Zr$_{0.3}$Cl$_4$,0.967,6
47,39.72458,22330.47,55442.77,24115.101732769253,63952.52784912539,"(65, 3)",AC07_20250319_New_Final,Li$_{1.8}$Zn$_{0.7}$Zr$_{0.3}$Cl$_4$,0.967,6
48,31.88775,24284.96,67718.39,26625.84866292876,78791.4808745625,"(65, 3)",AC07_20250319_New_Final,Li$_{1.8}$Zn$_{0.7}$Zr$_{0.3}$Cl$_4$,0.967,6
49,24.93351,27089.31,84679.91,29719.165297489213,97073.74847297753,"(65, 3)",AC07_20250319_New_Final,Li$_{1.8}$Zn$_{0.7}$Zr$_{0.3}$Cl$_4$,0.967,6
50,19.94681,30369.17,103649.2,33530.23455226532,119598.29658038178,"(65, 3)",AC07_20250319_New_Final,Li$_{1.8}$Zn$_{0.7}$Zr$_{0.3}$Cl$_4$,0.967,6
51,15.94388,34548.43,126870.5,38225.60634319745,147349.48569135735,"(65, 3)",AC07_20250319_New_Final,Li$_{1.8}$Zn$_{0.7}$Zr$_{0.3}$Cl$_4$,0.967,6
52,12.40079,40605.88,159011.9,44010.476088785625,181540.08906056895,"(65, 3)",AC07_20250319_New_Final,Li$_{1.8}$Zn$_{0.7}$Zr$_{0.3}$Cl$_4$,0.967,6
53,9.91015,47558.41,194300.3,51137.652085589696,223664.29291572006,"(65, 3)",AC07_20250319_New_Final,Li$_{1.8}$Zn$_{0.7}$Zr$_{0.3}$Cl$_4$,0.967,6
54,7.971939,56077.68,235797.6,59918.60364581586,275562.99487956805,"(65, 3)",AC07_20250319_New_Final,Li$_{1.8}$Zn$_{0.7}$Zr$_{0.3}$Cl$_4$,0.967,6
55,6.351626,67296.75,288309.7,70737.07281876756,339504.25425055635,"(65, 3)",AC07_20250319_New_Final,Li$_{1.8}$Zn$_{0.7}$Zr$_{0.3}$Cl$_4$,0.967,6
56,5.095109,81013.14,350000.0,84065.84455080659,418282.4099527857,"(65, 3)",AC07_20250319_New_Final,Li$_{1.8}$Zn$_{0.7}$Zr$_{0.3}$Cl$_4$,0.967,6
57,4.040948,99319.3,428969.8,100487.40816746684,515340.1977739713,"(65, 3)",AC07_20250319_New_Final,Li$_{1.8}$Zn$_{0.7}$Zr$_{0.3}$Cl$_4$,0.967,6
58,3.175813,123423.4,528917.7,120719.41311858447,634919.2036168665,"(65, 3)",AC07_20250319_New_Final,Li$_{1.8}$Zn$_{0.7}$Zr$_{0.3}$Cl$_4$,0.967,6
59,2.547554,151597.6,640869.5,145646.03144453905,782245.2278202116,"(65, 3)",AC07_20250319_New_Final,Li$_{1.8}$Zn$_{0.7}$Zr$_{0.3}$Cl$_4$,0.967,6
60,2.020474,188332.9,781843.2,176356.5975551859,963756.6612766798,"(65, 3)",AC07_20250319_New_Final,Li$_{1.8}$Zn$_{0.7}$Zr$_{0.3}$Cl$_4$,0.967,6
61,1.605308,234316.4,951318.0,214193.21394366148,1187385.8537618802,"(65, 3)",AC07_20250319_New_Final,Li$_{1.8}$Zn$_{0.7}$Zr$_{0.3}$Cl$_4$,0.967,6
62,1.273777,292553.4,1157281.0,260809.4032834241,1462905.7707356645,"(65, 3)",AC07_20250319_New_Final,Li$_{1.8}$Zn$_{0.7}$Zr$_{0.3}$Cl$_4$,0.967,6
63,1.010237,366123.8,1406323.0,318242.37010210985,1802357.0880911583,"(65, 3)",AC07_20250319_New_Final,Li$_{1.8}$Zn$_{0.7}$Zr$_{0.3}$Cl$_4$,0.967,6
64,0.7971939,460782.8,1713852.0,389002.02998678817,2220574.3895981745,"(65, 3)",AC07_20250319_New_Final,Li$_{1.8}$Zn$_{0.7}$Zr$_{0.3}$Cl$_4$,0.967,6
65,0.6334459,576602.9,2072724.0,476180.6970440557,2735834.4627392814,"(65, 3)",AC07_20250319_New_Final,Li$_{1.8}$Zn$_{0.7}$Zr$_{0.3}$Cl$_4$,0.967,6
66,0.5029507,722312.9,2504078.0,583588.2231382824,3370655.024538302,"(65, 3)",AC07_20250319_New_Final,Li$_{1.8}$Zn$_{0.7}$Zr$_{0.3}$Cl$_4$,0.967,6
67,0.3999573,902830.1,3015669.0,715918.4947161196,4152778.7830204368,"(65, 3)",AC07_20250319_New_Final,Li$_{1.8}$Zn$_{0.7}$Zr$_{0.3}$Cl$_4$,0.967,6
68,0.3175813,1129484.0,3629028.0,878954.5634037394,5116385.839416679,"(65, 3)",AC07_20250319_New_Final,Li$_{1.8}$Zn$_{0.7}$Zr$_{0.3}$Cl$_4$,0.967,6
69,0.2520161,1411867.0,4358634.0,1079821.374923011,6303587.415093174,"(65, 3)",AC07_20250319_New_Final,Li$_{1.8}$Zn$_{0.7}$Zr$_{0.3}$Cl$_4$,0.967,6

File: EIS/0p3/temp_75_replicate_1_AC07_20250319_New_Final_Li18Zn07Zr03Cl4.csv
,Frequency,Z real,Z imag,Fit real,Fit imag,Dataset,sample_name,material_name,height,diameter
0,2000039.0,4654.56,3250.808,4605.127436799197,3133.648934438436,"(75, 1)",AC07_20250319_New_Final,Li$_{1.8}$Zn$_{0.7}$Zr$_{0.3}$Cl$_4$,0.967,6
1,1588711.0,5269.295,2967.692,5218.525080384083,2985.3059321906294,"(75, 1)",AC07_20250319_New_Final,Li$_{1.8}$Zn$_{0.7}$Zr$_{0.3}$Cl$_4$,0.967,6
2,1261992.0,5809.133,2712.658,5766.519075178432,2761.295385721099,"(75, 1)",AC07_20250319_New_Final,Li$_{1.8}$Zn$_{0.7}$Zr$_{0.3}$Cl$_4$,0.967,6
3,1002539.0,6215.362,2453.114,6233.188677378852,2489.4366575787603,"(75, 1)",AC07_20250319_New_Final,Li$_{1.8}$Zn$_{0.7}$Zr$_{0.3}$Cl$_4$,0.967,6
4,796289.1,6533.745,2140.087,6615.24285548955,2197.1296232410155,"(75, 1)",AC07_20250319_New_Final,Li$_{1.8}$Zn$_{0.7}$Zr$_{0.3}$Cl$_4$,0.967,6
5,632460.9,6854.616,1845.516,6918.64779759123,1906.6193687567927,"(75, 1)",AC07_20250319_New_Final,Li$_{1.8}$Zn$_{0.7}$Zr$_{0.3}$Cl$_4$,0.967,6
6,502382.8,7055.853,1583.4,7154.37577883163,1633.247172010991,"(75, 1)",AC07_20250319_New_Final,Li$_{1.8}$Zn$_{0.7}$Zr$_{0.3}$Cl$_4$,0.967,6
7,399257.8,7205.159,1389.985,7334.915550361642,1385.8933323566016,"(75, 1)",AC07_20250319_New_Final,Li$_{1.8}$Zn$_{0.7}$Zr$_{0.3}$Cl$_4$,0.967,6
8,316992.2,7379.865,1158.383,7472.093600461562,1168.4456976607833,"(75, 1)",AC07_20250319_New_Final,Li$_{1.8}$Zn$_{0.7}$Zr$_{0.3}$Cl$_4$,0.967,6
9,251835.9,7477.223,972.717,7576.048180047086,981.431586381896,"(75, 1)",AC07_20250319_New_Final,Li$_{1.8}$Zn$_{0.7}$Zr$_{0.3}$Cl$_4$,0.967,6
10,200039.1,7575.739,838.4562,7654.962621417581,823.3875693850032,"(75, 1)",AC07_20250319_New_Final,Li$_{1.8}$Zn$_{0.7}$Zr$_{0.3}$Cl$_4$,0.967,6
11,159023.4,7593.726,704.2149,7715.199571346961,691.8513405936407,"(75, 1)",AC07_20250319_New_Final,Li$_{1.8}$Zn$_{0.7}$Zr$_{0.3}$Cl$_4$,0.967,6
12,126210.9,7679.083,603.8464,7761.595760761079,584.0122662133892,"(75, 1)",AC07_20250319_New_Final,Li$_{1.8}$Zn$_{0.7}$Zr$_{0.3}$Cl$_4$,0.967,6
13,100429.7,7728.586,521.9897,7797.784732039515,497.10545994123765,"(75, 1)",AC07_20250319_New_Final,Li$_{1.8}$Zn$_{0.7}$Zr$_{0.3}$Cl$_4$,0.967,6
14,79804.69,7768.792,455.4929,7826.487210354387,428.63268479185956,"(75, 1)",AC07_20250319_New_Final,Li$_{1.8}$Zn$_{0.7}$Zr$_{0.3}$Cl$_4$,0.967,6
15,63398.44,7790.371,400.9451,7849.749390912588,376.4752018056873,"(75, 1)",AC07_20250319_New_Final,Li$_{1.8}$Zn$_{0.7}$Zr$_{0.3}$Cl$_4$,0.967,6
16,50273.44,7812.571,373.0985,7869.129024756155,338.9441873741141,"(75, 1)",AC07_20250319_New_Final,Li$_{1.8}$Zn$_{0.7}$Zr$_{0.3}$Cl$_4$,0.967,6
17,39960.94,7834.204,345.9351,7885.836968298477,314.798745216524,"(75, 1)",AC07_20250319_New_Final,Li$_{1.8}$Zn$_{0.7}$Zr$_{0.3}$Cl$_4$,0.967,6
18,31757.81,7851.044,336.0655,7900.843760313644,303.2505772351768,"(75, 1)",AC07_20250319_New_Final,Li$_{1.8}$Zn$_{0.7}$Zr$_{0.3}$Cl$_4$,0.967,6
19,25195.31,7873.838,315.4417,7914.9601514406895,303.967246954571,"(75, 1)",AC07_20250319_New_Final,Li$_{1.8}$Zn$_{0.7}$Zr$_{0.3}$Cl$_4$,0.967,6
20,20039.06,7895.352,334.7211,7928.8990309129895,317.08160441339504,"(75, 1)",AC07_20250319_New_Final,Li$_{1.8}$Zn$_{0.7}$Zr$_{0.3}$Cl$_4$,0.967,6
21,16054.69,7911.898,366.9312,7943.324644651722,343.2124465883894,"(75, 1)",AC07_20250319_New_Final,Li$_{1.8}$Zn$_{0.7}$Zr$_{0.3}$Cl$_4$,0.967,6
22,12773.44,7934.062,403.9001,7958.893677585002,383.50022097297403,"(75, 1)",AC07_20250319_New_Final,Li$_{1.8}$Zn$_{0.7}$Zr$_{0.3}$Cl$_4$,0.967,6
23,9946.65,7960.232,475.6212,7976.291759856887,439.66111996195536,"(75, 1)",AC07_20250319_New_Final,Li$_{1.8}$Zn$_{0.7}$Zr$_{0.3}$Cl$_4$,0.967,6
24,7888.72,7990.893,548.6662,7996.268238688885,514.0629999987866,"(75, 1)",AC07_20250319_New_Final,Li$_{1.8}$Zn$_{0.7}$Zr$_{0.3}$Cl$_4$,0.967,6
25,6288.11,8018.916,643.4388,8019.671592595125,609.8270425310669,"(75, 1)",AC07_20250319_New_Final,Li$_{1.8}$Zn$_{0.7}$Zr$_{0.3}$Cl$_4$,0.967,6
26,5039.063,8059.274,752.0956,8047.487607573125,730.9598780826461,"(75, 1)",AC07_20250319_New_Final,Li$_{1.8}$Zn$_{0.7}$Zr$_{0.3}$Cl$_4$,0.967,6
27,4001.524,8104.964,894.16,8080.882349031869,882.5219942754208,"(75, 1)",AC07_20250319_New_Final,Li$_{1.8}$Zn$_{0.7}$Zr$_{0.3}$Cl$_4$,0.967,6
28,3161.337,8159.508,1071.29,8121.252022835682,1070.839652440913,"(75, 1)",AC07_20250319_New_Final,Li$_{1.8}$Zn$_{0.7}$Zr$_{0.3}$Cl$_4$,0.967,6
29,2507.267,8222.386,1284.64,8170.282009102854,1303.769281236653,"(75, 1)",AC07_20250319_New_Final,Li$_{1.8}$Zn$_{0.7}$Zr$_{0.3}$Cl$_4$,0.967,6
30,1979.167,8297.534,1550.645,8230.017668335378,1591.025457900113,"(75, 1)",AC07_20250319_New_Final,Li$_{1.8}$Zn$_{0.7}$Zr$_{0.3}$Cl$_4$,0.967,6
31,1598.011,8377.476,1841.459,8302.94996491931,1944.58620883329,"(75, 1)",AC07_20250319_New_Final,Li$_{1.8}$Zn$_{0.7}$Zr$_{0.3}$Cl$_4$,0.967,6
32,1257.622,8482.844,2236.479,8392.119539992555,2379.192564766254,"(75, 1)",AC07_20250319_New_Final,Li$_{1.8}$Zn$_{0.7}$Zr$_{0.3}$Cl$_4$,0.967,6
33,1004.464,8598.72,2687.699,8501.243613985664,2912.9632217796066,"(75, 1)",AC07_20250319_New_Final,Li$_{1.8}$Zn$_{0.7}$Zr$_{0.3}$Cl$_4$,0.967,6
34,800.3049,8735.408,3240.943,8634.871036809001,3568.149948937798,"(75, 1)",AC07_20250319_New_Final,Li$_{1.8}$Zn$_{0.7}$Zr$_{0.3}$Cl$_4$,0.967,6
35,631.0096,8901.471,3947.74,8798.571967587312,4372.065244379847,"(75, 1)",AC07_20250319_New_Final,Li$_{1.8}$Zn$_{0.7}$Zr$_{0.3}$Cl$_4$,0.967,6
36,498.6702,9094.525,4807.239,8999.17010305764,5358.220917797374,"(75, 1)",AC07_20250319_New_Final,Li$_{1.8}$Zn$_{0.7}$Zr$_{0.3}$Cl$_4$,0.967,6
37,397.2458,9310.785,5822.5,9245.02714314663,6567.725066811615,"(75, 1)",AC07_20250319_New_Final,Li$_{1.8}$Zn$_{0.7}$Zr$_{0.3}$Cl$_4$,0.967,6
38,319.6023,9549.36,7006.882,9546.391356900158,8050.995683820237,"(75, 1)",AC07_20250319_New_Final,Li$_{1.8}$Zn$_{0.7}$Zr$_{0.3}$Cl$_4$,0.967,6
39,251.1161,9858.91,8620.021,9915.824782039412,9869.862327051422,"(75, 1)",AC07_20250319_New_Final,Li$_{1.8}$Zn$_{0.7}$Zr$_{0.3}$Cl$_4$,0.967,6
40,200.8929,10198.17,10463.95,10368.726867953203,12100.143464769442,"(75, 1)",AC07_20250319_New_Final,Li$_{1.8}$Zn$_{0.7}$Zr$_{0.3}$Cl$_4$,0.967,6
41,158.0056,10635.93,12913.62,10923.976391278047,14834.806928953336,"(75, 1)",AC07_20250319_New_Final,Li$_{1.8}$Zn$_{0.7}$Zr$_{0.3}$Cl$_4$,0.967,6
42,126.6892,11126.58,15693.55,11604.718402767996,18187.84522072363,"(75, 1)",AC07_20250319_New_Final,Li$_{1.8}$Zn$_{0.7}$Zr$_{0.3}$Cl$_4$,0.967,6
43,99.734,11783.47,19406.62,12439.329009306317,22299.027207439554,"(75, 1)",AC07_20250319_New_Final,Li$_{1.8}$Zn$_{0.7}$Zr$_{0.3}$Cl$_4$,0.967,6
44,79.44915,12558.54,23760.71,13462.598207585654,27339.724282784435,"(75, 1)",AC07_20250319_New_Final,Li$_{1.8}$Zn$_{0.7}$Zr$_{0.3}$Cl$_4$,0.967,6
45,63.34459,13532.03,29074.37,14717.180075130953,33520.05384905137,"(75, 1)",AC07_20250319_New_Final,Li$_{1.8}$Zn$_{0.7}$Zr$_{0.3}$Cl$_4$,0.967,6
46,49.86702,14859.03,35993.72,16255.370768806606,41097.63789216453,"(75, 1)",AC07_20250319_New_Final,Li$_{1.8}$Zn$_{0.7}$Zr$_{0.3}$Cl$_4$,0.967,6
47,39.72458,16435.83,44051.73,18141.288445265072,50388.34174364348,"(75, 1)",AC07_20250319_New_Final,Li$_{1.8}$Zn$_{0.7}$Zr$_{0.3}$Cl$_4$,0.967,6
48,31.88775,18363.85,53527.43,20453.54597153179,61779.44066605845,"(75, 1)",AC07_20250319_New_Final,Li$_{1.8}$Zn$_{0.7}$Zr$_{0.3}$Cl$_4$,0.967,6
49,24.93351,21098.88,66517.47,23288.527835437773,75745.76310023585,"(75, 1)",AC07_20250319_New_Final,Li$_{1.8}$Zn$_{0.7}$Zr$_{0.3}$Cl$_4$,0.967,6
50,19.94681,24251.39,80925.5,26764.407851157463,92869.4834920581,"(75, 1)",AC07_20250319_New_Final,Li$_{1.8}$Zn$_{0.7}$Zr$_{0.3}$Cl$_4$,0.967,6
51,15.94388,28221.78,98438.9,31026.07513452036,113864.38974631268,"(75, 1)",AC07_20250319_New_Final,Li$_{1.8}$Zn$_{0.7}$Zr$_{0.3}$Cl$_4$,0.967,6
52,12.40079,33875.74,122489.6,36251.17368321982,139605.63687607046,"(75, 1)",AC07_20250319_New_Final,Li$_{1.8}$Zn$_{0.7}$Zr$_{0.3}$Cl$_4$,0.967,6
53,9.91015,40262.46,148699.4,42657.507316721145,171166.2271034827,"(75, 1)",AC07_20250319_New_Final,Li$_{1.8}$Zn$_{0.7}$Zr$_{0.3}$Cl$_4$,0.967,6
54,7.971939,47970.16,179311.3,50512.1186445382,209861.73705432308,"(75, 1)",AC07_20250319_New_Final,Li$_{1.8}$Zn$_{0.7}$Zr$_{0.3}$Cl$_4$,0.967,6
55,6.351626,57966.8,217764.7,60142.42051200868,257305.15646173572,"(75, 1)",AC07_20250319_New_Final,Li$_{1.8}$Zn$_{0.7}$Zr$_{0.3}$Cl$_4$,0.967,6
56,5.095109,70008.06,262666.0,71949.84392849354,315474.12428437464,"(75, 1)",AC07_20250319_New_Final,Li$_{1.8}$Zn$_{0.7}$Zr$_{0.3}$Cl$_4$,0.967,6
57,4.040948,85733.02,319522.7,86426.57138037385,386793.3649198744,"(75, 1)",AC07_20250319_New_Final,Li$_{1.8}$Zn$_{0.7}$Zr$_{0.3}$Cl$_4$,0.967,6
58,3.175813,106309.1,391494.3,104176.05304288334,474235.7607977417,"(75, 1)",AC07_20250319_New_Final,Li$_{1.8}$Zn$_{0.7}$Zr$_{0.3}$Cl$_4$,0.967,6
59,2.547554,129941.7,471397.8,125938.16109176472,581446.2744775164,"(75, 1)",AC07_20250319_New_Final,Li$_{1.8}$Zn$_{0.7}$Zr$_{0.3}$Cl$_4$,0.967,6
60,2.020474,160301.2,571327.3,152620.03065101829,712893.885840406,"(75, 1)",AC07_20250319_New_Final,Li$_{1.8}$Zn$_{0.7}$Zr$_{0.3}$Cl$_4$,0.967,6
61,1.605308,197709.4,690716.7,185333.8729556454,874057.8777481514,"(75, 1)",AC07_20250319_New_Final,Li$_{1.8}$Zn$_{0.7}$Zr$_{0.3}$Cl$_4$,0.967,6
62,1.273777,244416.0,834935.2,225443.33693918973,1071656.2353297586,"(75, 1)",AC07_20250319_New_Final,Li$_{1.8}$Zn$_{0.7}$Zr$_{0.3}$Cl$_4$,0.967,6
63,1.010237,302532.3,1008331.0,274620.351789762,1313925.6795278129,"(75, 1)",AC07_20250319_New_Final,Li$_{1.8}$Zn$_{0.7}$Zr$_{0.3}$Cl$_4$,0.967,6
64,0.7971939,376318.0,1221211.0,334914.8199085718,1610965.0078666697,"(75, 1)",AC07_20250319_New_Final,Li$_{1.8}$Zn$_{0.7}$Zr$_{0.3}$Cl$_4$,0.967,6
65,0.6334459,465233.5,1468395.0,408840.0653631814,1975156.0543129772,"(75, 1)",AC07_20250319_New_Final,Li$_{1.8}$Zn$_{0.7}$Zr$_{0.3}$Cl$_4$,0.967,6
66,0.5029507,575469.8,1763918.0,499477.5996822072,2421679.815585392,"(75, 1)",AC07_20250319_New_Final,Li$_{1.8}$Zn$_{0.7}$Zr$_{0.3}$Cl$_4$,0.967,6
67,0.3999573,710674.0,2113079.0,610605.5720652933,2969149.2582035623,"(75, 1)",AC07_20250319_New_Final,Li$_{1.8}$Zn$_{0.7}$Zr$_{0.3}$Cl$_4$,0.967,6
68,0.3175813,877685.4,2529676.0,746856.2583470606,3640385.184304707,"(75, 1)",AC07_20250319_New_Final,Li$_{1.8}$Zn$_{0.7}$Zr$_{0.3}$Cl$_4$,0.967,6
69,0.2520161,1084057.0,3024442.0,913909.153509714,4463367.497540215,"(75, 1)",AC07_20250319_New_Final,Li$_{1.8}$Zn$_{0.7}$Zr$_{0.3}$Cl$_4$,0.967,6
