Repository: Maughan-Lab/Li-Zn-Zr-Cl_Halospinels

# Li-Zn-Zr-Cl_Halospinels

Data and information for "From Cation Order to Disorder: Unlocking Ion Transport Pathways in Li−Zn−Zr−Cl Halospinels" (doi: https://doi.org/10.1021/acs.chemmater.6c00461)

Neutron powder diffraction (NPD) collected at beamline BL-11A (POWGEN) at the Spallation Neutron Source at Oak Ridge National Laboratory, including raw data and .txt files with two theta, intensity, calculated fit, and difference are in the NPD directory.

File: EIS/0p3/temp_75_replicate_2_AC07_20250319_New_Final_Li18Zn07Zr03Cl4.csv
,Frequency,Z real,Z imag,Fit real,Fit imag,Dataset,sample_name,material_name,height,diameter
0,2000039.0,4660.909,3257.803,4607.456800152982,3128.352809744923,"(75, 2)",AC07_20250319_New_Final,Li$_{1.8}$Zn$_{0.7}$Zr$_{0.3}$Cl$_4$,0.967,6
1,1588711.0,5302.254,2976.052,5219.492489822662,2978.123530052394,"(75, 2)",AC07_20250319_New_Final,Li$_{1.8}$Zn$_{0.7}$Zr$_{0.3}$Cl$_4$,0.967,6
2,1261992.0,5800.053,2717.313,5765.530826514567,2752.647073660263,"(75, 2)",AC07_20250319_New_Final,Li$_{1.8}$Zn$_{0.7}$Zr$_{0.3}$Cl$_4$,0.967,6
3,1002539.0,6177.329,2404.408,6229.906951390912,2479.8986878440264,"(75, 2)",AC07_20250319_New_Final,Li$_{1.8}$Zn$_{0.7}$Zr$_{0.3}$Cl$_4$,0.967,6
4,796289.1,6565.833,2136.788,6609.595067246053,2187.2883465366085,"(75, 2)",AC07_20250319_New_Final,Li$_{1.8}$Zn$_{0.7}$Zr$_{0.3}$Cl$_4$,0.967,6
5,632460.9,6820.109,1867.484,6910.765891396275,1896.9672613778844,"(75, 2)",AC07_20250319_New_Final,Li$_{1.8}$Zn$_{0.7}$Zr$_{0.3}$Cl$_4$,0.967,6
6,502382.8,7019.149,1586.563,7144.512117828057,1624.1377893277565,"(75, 2)",AC07_20250319_New_Final,Li$_{1.8}$Zn$_{0.7}$Zr$_{0.3}$Cl$_4$,0.967,6
7,399257.8,7181.7,1371.191,7323.369394245424,1377.5421275179215,"(75, 2)",AC07_20250319_New_Final,Li$_{1.8}$Zn$_{0.7}$Zr$_{0.3}$Cl$_4$,0.967,6
8,316992.2,7327.077,1149.402,7459.161407639103,1160.9548436208875,"(75, 2)",AC07_20250319_New_Final,Li$_{1.8}$Zn$_{0.7}$Zr$_{0.3}$Cl$_4$,0.967,6
9,251835.9,7464.503,977.534,7561.996780885256,974.8214665390443,"(75, 2)",AC07_20250319_New_Final,Li$_{1.8}$Zn$_{0.7}$Zr$_{0.3}$Cl$_4$,0.967,6
10,200039.1,7555.568,850.2506,7640.01878155175,817.6253992733617,"(75, 2)",AC07_20250319_New_Final,Li$_{1.8}$Zn$_{0.7}$Zr$_{0.3}$Cl$_4$,0.967,6
11,159023.4,7618.076,691.8835,7699.549253053339,686.8733994058487,"(75, 2)",AC07_20250319_New_Final,Li$_{1.8}$Zn$_{0.7}$Zr$_{0.3}$Cl$_4$,0.967,6
12,126210.9,7661.002,611.1228,7745.388145519169,579.7395320281031,"(75, 2)",AC07_20250319_New_Final,Li$_{1.8}$Zn$_{0.7}$Zr$_{0.3}$Cl$_4$,0.967,6
13,100429.7,7721.0,523.5474,7781.137967511989,493.45378537109957,"(75, 2)",AC07_20250319_New_Final,Li$_{1.8}$Zn$_{0.7}$Zr$_{0.3}$Cl$_4$,0.967,6
14,79804.69,7751.437,454.931,7809.494263636695,425.51892604383477,"(75, 2)",AC07_20250319_New_Final,Li$_{1.8}$Zn$_{0.7}$Zr$_{0.3}$Cl$_4$,0.967,6
15,63398.44,7780.656,402.8721,7832.483277948317,373.8205417520614,"(75, 2)",AC07_20250319_New_Final,Li$_{1.8}$Zn$_{0.7}$Zr$_{0.3}$Cl$_4$,0.967,6
16,50273.44,7796.085,362.0237,7851.647177638692,336.6755970930239,"(75, 2)",AC07_20250319_New_Final,Li$_{1.8}$Zn$_{0.7}$Zr$_{0.3}$Cl$_4$,0.967,6
17,39960.94,7818.461,344.3145,7868.184744310953,312.84924688400616,"(75, 2)",AC07_20250319_New_Final,Li$_{1.8}$Zn$_{0.7}$Zr$_{0.3}$Cl$_4$,0.967,6
18,31757.81,7838.436,332.7942,7883.05719752031,301.55874725267626,"(75, 2)",AC07_20250319_New_Final,Li$_{1.8}$Zn$_{0.7}$Zr$_{0.3}$Cl$_4$,0.967,6
19,25195.31,7864.229,315.506,7897.068103826318,302.47623408931224,"(75, 2)",AC07_20250319_New_Final,Li$_{1.8}$Zn$_{0.7}$Zr$_{0.3}$Cl$_4$,0.967,6
20,20039.06,7881.48,331.6224,7910.924810547171,315.7378222015384,"(75, 2)",AC07_20250319_New_Final,Li$_{1.8}$Zn$_{0.7}$Zr$_{0.3}$Cl$_4$,0.967,6
21,16054.69,7899.933,364.9795,7925.287279792593,341.9640188872274,"(75, 2)",AC07_20250319_New_Final,Li$_{1.8}$Zn$_{0.7}$Zr$_{0.3}$Cl$_4$,0.967,6
22,12773.44,7919.813,408.8336,7940.808874108027,382.29520282848995,"(75, 2)",AC07_20250319_New_Final,Li$_{1.8}$Zn$_{0.7}$Zr$_{0.3}$Cl$_4$,0.967,6
23,9946.65,7947.807,469.3112,7958.172633275585,438.4454740633164,"(75, 2)",AC07_20250319_New_Final,Li$_{1.8}$Zn$_{0.7}$Zr$_{0.3}$Cl$_4$,0.967,6
24,7888.72,7974.372,547.4402,7978.125866817076,512.7782754673043,"(75, 2)",AC07_20250319_New_Final,Li$_{1.8}$Zn$_{0.7}$Zr$_{0.3}$Cl$_4$,0.967,6
25,6288.11,8007.849,640.6893,8001.515424716772,608.4076729288923,"(75, 2)",AC07_20250319_New_Final,Li$_{1.8}$Zn$_{0.7}$Zr$_{0.3}$Cl$_4$,0.967,6
26,5039.063,8044.974,750.3773,8029.3257543980835,729.3299857764305,"(75, 2)",AC07_20250319_New_Final,Li$_{1.8}$Zn$_{0.7}$Zr$_{0.3}$Cl$_4$,0.967,6
27,4001.524,8090.271,891.6667,8062.721768095034,880.5915557904268,"(75, 2)",AC07_20250319_New_Final,Li$_{1.8}$Zn$_{0.7}$Zr$_{0.3}$Cl$_4$,0.967,6
28,3161.337,8144.259,1068.632,8103.098605691981,1068.499841657054,"(75, 2)",AC07_20250319_New_Final,Li$_{1.8}$Zn$_{0.7}$Zr$_{0.3}$Cl$_4$,0.967,6
29,2507.267,8207.388,1281.313,8152.14056906666,1300.8867617253354,"(75, 2)",AC07_20250319_New_Final,Li$_{1.8}$Zn$_{0.7}$Zr$_{0.3}$Cl$_4$,0.967,6
30,1979.167,8282.852,1546.294,8211.891820038953,1587.4353397214202,"(75, 2)",AC07_20250319_New_Final,Li$_{1.8}$Zn$_{0.7}$Zr$_{0.3}$Cl$_4$,0.967,6
31,1598.011,8362.687,1836.529,8284.841879076046,1940.0833156781723,"(75, 2)",AC07_20250319_New_Final,Li$_{1.8}$Zn$_{0.7}$Zr$_{0.3}$Cl$_4$,0.967,6
32,1257.622,8467.525,2230.392,8374.029547900951,2373.520570847313,"(75, 2)",AC07_20250319_New_Final,Li$_{1.8}$Zn$_{0.7}$Zr$_{0.3}$Cl$_4$,0.967,6
33,1004.464,8583.166,2680.21,8483.169625919758,2905.8011099934406,"(75, 2)",AC07_20250319_New_Final,Li$_{1.8}$Zn$_{0.7}$Zr$_{0.3}$Cl$_4$,0.967,6
34,800.3049,8719.313,3232.568,8616.807725860754,3559.09510719691,"(75, 2)",AC07_20250319_New_Final,Li$_{1.8}$Zn$_{0.7}$Zr$_{0.3}$Cl$_4$,0.967,6
35,631.0096,8885.899,3936.311,8780.5096549993,4360.612349040323,"(75, 2)",AC07_20250319_New_Final,Li$_{1.8}$Zn$_{0.7}$Zr$_{0.3}$Cl$_4$,0.967,6
36,498.6702,9078.519,4792.624,8981.093261699772,5343.735543605523,"(75, 2)",AC07_20250319_New_Final,Li$_{1.8}$Zn$_{0.7}$Zr$_{0.3}$Cl$_4$,0.967,6
37,397.2458,9294.088,5805.249,9226.912411435125,6549.410701599177,"(75, 2)",AC07_20250319_New_Final,Li$_{1.8}$Zn$_{0.7}$Zr$_{0.3}$Cl$_4$,0.967,6
38,319.6023,9532.94,6985.804,9528.204924751764,8027.852500672625,"(75, 2)",AC07_20250319_New_Final,Li$_{1.8}$Zn$_{0.7}$Zr$_{0.3}$Cl$_4$,0.967,6
39,251.1161,9842.66,8594.04,9897.518971682139,9840.635661174954,"(75, 2)",AC07_20250319_New_Final,Li$_{1.8}$Zn$_{0.7}$Zr$_{0.3}$Cl$_4$,0.967,6
40,200.8929,10181.14,10430.44,10350.235683429673,12063.259437305433,"(75, 2)",AC07_20250319_New_Final,Li$_{1.8}$Zn$_{0.7}$Zr$_{0.3}$Cl$_4$,0.967,6
41,158.0056,10619.35,12872.07,10905.20974859098,14788.29203131899,"(75, 2)",AC07_20250319_New_Final,Li$_{1.8}$Zn$_{0.7}$Zr$_{0.3}$Cl$_4$,0.967,6
42,126.6892,11108.99,15642.4,11585.554674459443,18129.225890625145,"(75, 2)",AC07_20250319_New_Final,Li$_{1.8}$Zn$_{0.7}$Zr$_{0.3}$Cl$_4$,0.967,6
43,99.734,11766.51,19343.28,12419.605418608833,22225.20445414406,"(75, 2)",AC07_20250319_New_Final,Li$_{1.8}$Zn$_{0.7}$Zr$_{0.3}$Cl$_4$,0.967,6
44,79.44915,12542.4,23680.48,13442.098482838237,27246.81720816049,"(75, 2)",AC07_20250319_New_Final,Li$_{1.8}$Zn$_{0.7}$Zr$_{0.3}$Cl$_4$,0.967,6
45,63.34459,13513.3,28973.06,14695.618618277465,33403.20440468608,"(75, 2)",AC07_20250319_New_Final,Li$_{1.8}$Zn$_{0.7}$Zr$_{0.3}$Cl$_4$,0.967,6
46,49.86702,14840.34,35866.22,16232.372394172515,40950.767340023805,"(75, 2)",AC07_20250319_New_Final,Li$_{1.8}$Zn$_{0.7}$Zr$_{0.3}$Cl$_4$,0.967,6
47,39.72458,16416.32,43891.17,18116.36249602269,50203.84695948646,"(75, 2)",AC07_20250319_New_Final,Li$_{1.8}$Zn$_{0.7}$Zr$_{0.3}$Cl$_4$,0.967,6
48,31.88775,18341.59,53328.48,20426.05330827278,61547.81553097718,"(75, 2)",AC07_20250319_New_Final,Li$_{1.8}$Zn$_{0.7}$Zr$_{0.3}$Cl$_4$,0.967,6
49,24.93351,21068.78,66265.68,23257.638797753116,75455.12662955251,"(75, 2)",AC07_20250319_New_Final,Li$_{1.8}$Zn$_{0.7}$Zr$_{0.3}$Cl$_4$,0.967,6
50,19.94681,24218.28,80614.49,26729.048798660275,92504.9918827505,"(75, 2)",AC07_20250319_New_Final,Li$_{1.8}$Zn$_{0.7}$Zr$_{0.3}$Cl$_4$,0.967,6
51,15.94388,28181.86,98055.2,30984.860552803148,113407.50397373477,"(75, 2)",AC07_20250319_New_Final,Li$_{1.8}$Zn$_{0.7}$Zr$_{0.3}$Cl$_4$,0.967,6
52,12.40079,33825.58,121997.6,36202.32006089645,139033.21057698067,"(75, 2)",AC07_20250319_New_Final,Li$_{1.8}$Zn$_{0.7}$Zr$_{0.3}$Cl$_4$,0.967,6
53,9.91015,40201.98,148085.0,42598.724022081355,170449.37092159747,"(75, 2)",AC07_20250319_New_Final,Li$_{1.8}$Zn$_{0.7}$Zr$_{0.3}$Cl$_4$,0.967,6
54,7.971939,47892.33,178551.8,50440.46980461771,208964.40499537808,"(75, 2)",AC07_20250319_New_Final,Li$_{1.8}$Zn$_{0.7}$Zr$_{0.3}$Cl$_4$,0.967,6
55,6.351626,57866.71,216819.7,60054.15036083904,256182.38660968025,"(75, 2)",AC07_20250319_New_Final,Li$_{1.8}$Zn$_{0.7}$Zr$_{0.3}$Cl$_4$,0.967,6
56,5.095109,69873.71,261493.3,71840.15616728198,314069.84985185915,"(75, 2)",AC07_20250319_New_Final,Li$_{1.8}$Zn$_{0.7}$Zr$_{0.3}$Cl$_4$,0.967,6
57,4.040948,85553.65,318071.7,86289.35068346374,385037.6912798125,"(75, 2)",AC07_20250319_New_Final,Li$_{1.8}$Zn$_{0.7}$Zr$_{0.3}$Cl$_4$,0.967,6
58,3.175813,106076.1,389674.6,104003.51382865853,472041.57892052375,"(75, 2)",AC07_20250319_New_Final,Li$_{1.8}$Zn$_{0.7}$Zr$_{0.3}$Cl$_4$,0.967,6
59,2.547554,129617.2,469156.2,125720.40490640263,578705.0499056837,"(75, 2)",AC07_20250319_New_Final,Li$_{1.8}$Zn$_{0.7}$Zr$_{0.3}$Cl$_4$,0.967,6
60,2.020474,159860.6,568535.1,152344.48879717843,709470.4235136269,"(75, 2)",AC07_20250319_New_Final,Li$_{1.8}$Zn$_{0.7}$Zr$_{0.3}$Cl$_4$,0.967,6
61,1.605308,197107.4,687263.2,184984.60510346733,869783.8148425977,"(75, 2)",AC07_20250319_New_Final,Li$_{1.8}$Zn$_{0.7}$Zr$_{0.3}$Cl$_4$,0.967,6
62,1.273777,243607.5,830709.3,225000.14909137876,1066321.9545631374,"(75, 2)",AC07_20250319_New_Final,Li$_{1.8}$Zn$_{0.7}$Zr$_{0.3}$Cl$_4$,0.967,6
63,1.010237,301606.8,1003045.0,274057.68777229113,1307270.2613365909,"(75, 2)",AC07_20250319_New_Final,Li$_{1.8}$Zn$_{0.7}$Zr$_{0.3}$Cl$_4$,0.967,6
64,0.7971939,374807.7,1214799.0,334200.3690705561,1602663.7480573028,"(75, 2)",AC07_20250319_New_Final,Li$_{1.8}$Zn$_{0.7}$Zr$_{0.3}$Cl$_4$,0.967,6
65,0.6334459,463267.8,1460492.0,407933.0148296546,1964804.9599785998,"(75, 2)",AC07_20250319_New_Final,Li$_{1.8}$Zn$_{0.7}$Zr$_{0.3}$Cl$_4$,0.967,6
66,0.5029507,572832.4,1754158.0,498326.44160954194,2408776.3510058103,"(75, 2)",AC07_20250319_New_Final,Li$_{1.8}$Zn$_{0.7}$Zr$_{0.3}$Cl$_4$,0.967,6
67,0.3999573,706991.4,2100903.0,609145.3540268063,2953068.43759953,"(75, 2)",AC07_20250319_New_Final,Li$_{1.8}$Zn$_{0.7}$Zr$_{0.3}$Cl$_4$,0.967,6
68,0.3175813,873168.5,2514924.0,745005.1371383087,3620349.8916372154,"(75, 2)",AC07_20250319_New_Final,Li$_{1.8}$Zn$_{0.7}$Zr$_{0.3}$Cl$_4$,0.967,6
69,0.2520161,1078007.0,3006355.0,911564.0779560761,4438411.645053598,"(75, 2)",AC07_20250319_New_Final,Li$_{1.8}$Zn$_{0.7}$Zr$_{0.3}$Cl$_4$,0.967,6

File: EIS/0p3/temp_75_replicate_3_AC07_20250319_New_Final_Li18Zn07Zr03Cl4.csv
,Frequency,Z real,Z imag,Fit real,Fit imag,Dataset,sample_name,material_name,height,diameter
0,2000039.0,4667.615,3230.001,4613.518288297711,3111.591309047972,"(75, 3)",AC07_20250319_New_Final,Li$_{1.8}$Zn$_{0.7}$Zr$_{0.3}$Cl$_4$,0.967,6
1,1588711.0,5286.913,2956.389,5220.767111910877,2960.809630108765,"(75, 3)",AC07_20250319_New_Final,Li$_{1.8}$Zn$_{0.7}$Zr$_{0.3}$Cl$_4$,0.967,6
2,1261992.0,5793.726,2696.141,5762.332354962235,2736.1022399174026,"(75, 3)",AC07_20250319_New_Final,Li$_{1.8}$Zn$_{0.7}$Zr$_{0.3}$Cl$_4$,0.967,6
3,1002539.0,6215.433,2411.171,6222.98167590902,2465.07138324914,"(75, 3)",AC07_20250319_New_Final,Li$_{1.8}$Zn$_{0.7}$Zr$_{0.3}$Cl$_4$,0.967,6
4,796289.1,6547.28,2119.464,6599.860024071324,2174.6783425438284,"(75, 3)",AC07_20250319_New_Final,Li$_{1.8}$Zn$_{0.7}$Zr$_{0.3}$Cl$_4$,0.967,6
5,632460.9,6808.004,1822.104,6899.098745794911,1886.6900249781,"(75, 3)",AC07_20250319_New_Final,Li$_{1.8}$Zn$_{0.7}$Zr$_{0.3}$Cl$_4$,0.967,6
6,502382.8,6999.692,1595.167,7131.6365559384585,1616.049689306497,"(75, 3)",AC07_20250319_New_Final,Li$_{1.8}$Zn$_{0.7}$Zr$_{0.3}$Cl$_4$,0.967,6
7,399257.8,7197.333,1394.408,7309.822929086023,1371.3628453166143,"(75, 3)",AC07_20250319_New_Final,Li$_{1.8}$Zn$_{0.7}$Zr$_{0.3}$Cl$_4$,0.967,6
8,316992.2,7331.115,1155.442,7445.31196313445,1156.357770922349,"(75, 3)",AC07_20250319_New_Final,Li$_{1.8}$Zn$_{0.7}$Zr$_{0.3}$Cl$_4$,0.967,6
9,251835.9,7465.16,969.493,7548.078619988655,971.4885625326101,"(75, 3)",AC07_20250319_New_Final,Li$_{1.8}$Zn$_{0.7}$Zr$_{0.3}$Cl$_4$,0.967,6
10,200039.1,7612.446,829.4754,7626.170093224209,815.2744194683532,"(75, 3)",AC07_20250319_New_Final,Li$_{1.8}$Zn$_{0.7}$Zr$_{0.3}$Cl$_4$,0.967,6
11,159023.4,7590.166,698.124,7685.843647486321,685.2673799962339,"(75, 3)",AC07_20250319_New_Final,Li$_{1.8}$Zn$_{0.7}$Zr$_{0.3}$Cl$_4$,0.967,6
12,126210.9,7657.809,594.5142,7731.85818548251,578.6864385800856,"(75, 3)",AC07_20250319_New_Final,Li$_{1.8}$Zn$_{0.7}$Zr$_{0.3}$Cl$_4$,0.967,6
13,100429.7,7703.164,522.3263,7767.791530640992,492.8015295125925,"(75, 3)",AC07_20250319_New_Final,Li$_{1.8}$Zn$_{0.7}$Zr$_{0.3}$Cl$_4$,0.967,6
14,79804.69,7740.786,457.2227,7796.325352802866,425.1487597659692,"(75, 3)",AC07_20250319_New_Final,Li$_{1.8}$Zn$_{0.7}$Zr$_{0.3}$Cl$_4$,0.967,6
15,63398.44,7761.767,400.0715,7819.478874805968,373.6403790423958,"(75, 3)",AC07_20250319_New_Final,Li$_{1.8}$Zn$_{0.7}$Zr$_{0.3}$Cl$_4$,0.967,6
16,50273.44,7781.926,364.1237,7838.791422670294,336.61394762215104,"(75, 3)",AC07_20250319_New_Final,Li$_{1.8}$Zn$_{0.7}$Zr$_{0.3}$Cl$_4$,0.967,6
17,39960.94,7811.364,344.8341,7855.461378549108,312.84997695066613,"(75, 3)",AC07_20250319_New_Final,Li$_{1.8}$Zn$_{0.7}$Zr$_{0.3}$Cl$_4$,0.967,6
18,31757.81,7819.801,339.6149,7870.45090861797,301.5766492272155,"(75, 3)",AC07_20250319_New_Final,Li$_{1.8}$Zn$_{0.7}$Zr$_{0.3}$Cl$_4$,0.967,6
19,25195.31,7847.646,311.6543,7884.565201102228,302.47328122270517,"(75, 3)",AC07_20250319_New_Final,Li$_{1.8}$Zn$_{0.7}$Zr$_{0.3}$Cl$_4$,0.967,6
20,20039.06,7862.266,329.8345,7898.513501357334,315.6799473770773,"(75, 3)",AC07_20250319_New_Final,Li$_{1.8}$Zn$_{0.7}$Zr$_{0.3}$Cl$_4$,0.967,6
21,16054.69,7880.91,359.7281,7912.95771741382,341.81824798600053,"(75, 3)",AC07_20250319_New_Final,Li$_{1.8}$Zn$_{0.7}$Zr$_{0.3}$Cl$_4$,0.967,6
22,12773.44,7904.734,404.2971,7928.553080544419,382.0269767146366,"(75, 3)",AC07_20250319_New_Final,Li$_{1.8}$Zn$_{0.7}$Zr$_{0.3}$Cl$_4$,0.967,6
23,9946.65,7931.917,462.9722,7945.984357478688,438.01599787146546,"(75, 3)",AC07_20250319_New_Final,Li$_{1.8}$Zn$_{0.7}$Zr$_{0.3}$Cl$_4$,0.967,6
24,7888.72,7956.79,545.7702,7966.000411443573,512.1417348777079,"(75, 3)",AC07_20250319_New_Final,Li$_{1.8}$Zn$_{0.7}$Zr$_{0.3}$Cl$_4$,0.967,6
25,6288.11,7993.049,634.4505,7989.44945703033,607.5081518442022,"(75, 3)",AC07_20250319_New_Final,Li$_{1.8}$Zn$_{0.7}$Zr$_{0.3}$Cl$_4$,0.967,6
26,5039.063,8028.358,748.4,8017.3171054343,728.0979067199575,"(75, 3)",AC07_20250319_New_Final,Li$_{1.8}$Zn$_{0.7}$Zr$_{0.3}$Cl$_4$,0.967,6
27,4001.524,8073.438,889.3287,8050.76921621904,878.9394421950905,"(75, 3)",AC07_20250319_New_Final,Li$_{1.8}$Zn$_{0.7}$Zr$_{0.3}$Cl$_4$,0.967,6
28,3161.337,8127.697,1065.56,8091.2016344998,1066.3171686757094,"(75, 3)",AC07_20250319_New_Final,Li$_{1.8}$Zn$_{0.7}$Zr$_{0.3}$Cl$_4$,0.967,6
29,2507.267,8190.921,1277.707,8140.299084058032,1298.0336175930618,"(75, 3)",AC07_20250319_New_Final,Li$_{1.8}$Zn$_{0.7}$Zr$_{0.3}$Cl$_4$,0.967,6
30,1979.167,8265.859,1541.855,8200.105802781518,1583.7345608493563,"(75, 3)",AC07_20250319_New_Final,Li$_{1.8}$Zn$_{0.7}$Zr$_{0.3}$Cl$_4$,0.967,6
31,1598.011,8345.958,1831.383,8273.110951018158,1935.3106827022718,"(75, 3)",AC07_20250319_New_Final,Li$_{1.8}$Zn$_{0.7}$Zr$_{0.3}$Cl$_4$,0.967,6
32,1257.622,8450.791,2223.817,8362.352407968696,2367.3925561160354,"(75, 3)",AC07_20250319_New_Final,Li$_{1.8}$Zn$_{0.7}$Zr$_{0.3}$Cl$_4$,0.967,6
33,1004.464,8566.453,2672.743,8471.54331593834,2897.9595447687802,"(75, 3)",AC07_20250319_New_Final,Li$_{1.8}$Zn$_{0.7}$Zr$_{0.3}$Cl$_4$,0.967,6
34,800.3049,8702.545,3222.554,8605.2266649869,3549.08798324058,"(75, 3)",AC07_20250319_New_Final,Li$_{1.8}$Zn$_{0.7}$Zr$_{0.3}$Cl$_4$,0.967,6
35,631.0096,8868.728,3924.385,8768.964367928738,4347.869776818155,"(75, 3)",AC07_20250319_New_Final,Li$_{1.8}$Zn$_{0.7}$Zr$_{0.3}$Cl$_4$,0.967,6
36,498.6702,9061.413,4778.104,8969.568704432526,5327.539648752038,"(75, 3)",AC07_20250319_New_Final,Li$_{1.8}$Zn$_{0.7}$Zr$_{0.3}$Cl$_4$,0.967,6
37,397.2458,9276.502,5787.168,9215.385771610892,6528.857940907928,"(75, 3)",AC07_20250319_New_Final,Li$_{1.8}$Zn$_{0.7}$Zr$_{0.3}$Cl$_4$,0.967,6
38,319.6023,9515.3,6962.847,9516.642739468844,8001.80650421643,"(75, 3)",AC07_20250319_New_Final,Li$_{1.8}$Zn$_{0.7}$Zr$_{0.3}$Cl$_4$,0.967,6
39,251.1161,9824.83,8565.417,9885.873362352751,9807.668240159748,"(75, 3)",AC07_20250319_New_Final,Li$_{1.8}$Zn$_{0.7}$Zr$_{0.3}$Cl$_4$,0.967,6
40,200.8929,10162.79,10395.4,10338.439452172677,12021.57681546075,"(75, 3)",AC07_20250319_New_Final,Li$_{1.8}$Zn$_{0.7}$Zr$_{0.3}$Cl$_4$,0.967,6
41,158.0056,10600.89,12827.35,10893.170010864667,14735.64263309771,"(75, 3)",AC07_20250319_New_Final,Li$_{1.8}$Zn$_{0.7}$Zr$_{0.3}$Cl$_4$,0.967,6
42,126.6892,11091.26,15586.37,11573.144614253863,18062.785117510935,"(75, 3)",AC07_20250319_New_Final,Li$_{1.8}$Zn$_{0.7}$Zr$_{0.3}$Cl$_4$,0.967,6
43,99.734,11748.87,19271.64,12406.65364072637,22141.430757812956,"(75, 3)",AC07_20250319_New_Final,Li$_{1.8}$Zn$_{0.7}$Zr$_{0.3}$Cl$_4$,0.967,6
44,79.44915,12522.88,23592.04,13428.375295539287,27141.272372532243,"(75, 3)",AC07_20250319_New_Final,Li$_{1.8}$Zn$_{0.7}$Zr$_{0.3}$Cl$_4$,0.967,6
45,63.34459,13496.7,28863.32,14680.818401259063,33270.329211487195,"(75, 3)",AC07_20250319_New_Final,Li$_{1.8}$Zn$_{0.7}$Zr$_{0.3}$Cl$_4$,0.967,6
46,49.86702,14812.37,35719.73,16216.090981955706,40783.60163173904,"(75, 3)",AC07_20250319_New_Final,Li$_{1.8}$Zn$_{0.7}$Zr$_{0.3}$Cl$_4$,0.967,6
47,39.72458,16397.07,43711.75,18098.068223409762,49993.68042692304,"(75, 3)",AC07_20250319_New_Final,Li$_{1.8}$Zn$_{0.7}$Zr$_{0.3}$Cl$_4$,0.967,6
48,31.88775,18320.71,53109.22,20405.050007640406,61283.75221277764,"(75, 3)",AC07_20250319_New_Final,Li$_{1.8}$Zn$_{0.7}$Zr$_{0.3}$Cl$_4$,0.967,6
49,24.93351,21050.54,65982.73,23233.018588840896,75123.54195985085,"(75, 3)",AC07_20250319_New_Final,Li$_{1.8}$Zn$_{0.7}$Zr$_{0.3}$Cl$_4$,0.967,6
50,19.94681,24195.41,80261.48,26699.631946753536,92088.85596469777,"(75, 3)",AC07_20250319_New_Final,Li$_{1.8}$Zn$_{0.7}$Zr$_{0.3}$Cl$_4$,0.967,6
51,15.94388,28158.11,97607.7,30949.11896146176,112885.53834754686,"(75, 3)",AC07_20250319_New_Final,Li$_{1.8}$Zn$_{0.7}$Zr$_{0.3}$Cl$_4$,0.967,6
52,12.40079,33796.75,121424.5,36158.28007396833,138378.8377897179,"(75, 3)",AC07_20250319_New_Final,Li$_{1.8}$Zn$_{0.7}$Zr$_{0.3}$Cl$_4$,0.967,6
53,9.91015,40163.59,147377.1,42543.84309080342,169629.40631776262,"(75, 3)",AC07_20250319_New_Final,Li$_{1.8}$Zn$_{0.7}$Zr$_{0.3}$Cl$_4$,0.967,6
54,7.971939,47841.51,177670.2,50371.48017184731,207937.42786843743,"(75, 3)",AC07_20250319_New_Final,Li$_{1.8}$Zn$_{0.7}$Zr$_{0.3}$Cl$_4$,0.967,6
55,6.351626,57804.64,215725.6,59966.86115429165,254896.7126091669,"(75, 3)",AC07_20250319_New_Final,Li$_{1.8}$Zn$_{0.7}$Zr$_{0.3}$Cl$_4$,0.967,6
56,5.095109,69779.43,260138.3,71729.20308769136,312461.0076151878,"(75, 3)",AC07_20250319_New_Final,Li$_{1.8}$Zn$_{0.7}$Zr$_{0.3}$Cl$_4$,0.967,6
57,4.040948,85416.38,316366.8,86147.87971024026,383025.2827676257,"(75, 3)",AC07_20250319_New_Final,Li$_{1.8}$Zn$_{0.7}$Zr$_{0.3}$Cl$_4$,0.967,6
58,3.175813,105890.9,387523.9,103822.78190565143,469525.3737827389,"(75, 3)",AC07_20250319_New_Final,Li$_{1.8}$Zn$_{0.7}$Zr$_{0.3}$Cl$_4$,0.967,6
59,2.547554,129354.4,466520.6,125489.27624005185,575560.1280333446,"(75, 3)",AC07_20250319_New_Final,Li$_{1.8}$Zn$_{0.7}$Zr$_{0.3}$Cl$_4$,0.967,6
60,2.020474,159509.1,565270.1,152048.79998201094,705541.1350549946,"(75, 3)",AC07_20250319_New_Final,Li$_{1.8}$Zn$_{0.7}$Zr$_{0.3}$Cl$_4$,0.967,6
61,1.605308,196565.7,683170.1,184606.36551542414,864876.2712938,"(75, 3)",AC07_20250319_New_Final,Li$_{1.8}$Zn$_{0.7}$Zr$_{0.3}$Cl$_4$,0.967,6
62,1.273777,242835.9,825774.0,224516.53452114738,1060194.6954986458,"(75, 3)",AC07_20250319_New_Final,Li$_{1.8}$Zn$_{0.7}$Zr$_{0.3}$Cl$_4$,0.967,6
63,1.010237,300461.6,997101.0,273439.77468909265,1299622.6557199117,"(75, 3)",AC07_20250319_New_Final,Li$_{1.8}$Zn$_{0.7}$Zr$_{0.3}$Cl$_4$,0.967,6
64,0.7971939,373529.0,1207490.0,333411.5436890044,1593121.5829001984,"(75, 3)",AC07_20250319_New_Final,Li$_{1.8}$Zn$_{0.7}$Zr$_{0.3}$Cl$_4$,0.967,6
65,0.6334459,461375.6,1451759.0,406926.97464736726,1952902.5374842156,"(75, 3)",AC07_20250319_New_Final,Li$_{1.8}$Zn$_{0.7}$Zr$_{0.3}$Cl$_4$,0.967,6
66,0.5029507,570382.0,1743868.0,497044.68648054707,2393934.2521520704,"(75, 3)",AC07_20250319_New_Final,Li$_{1.8}$Zn$_{0.7}$Zr$_{0.3}$Cl$_4$,0.967,6
67,0.3999573,703712.6,2089114.0,607514.0381263641,2934565.9078589375,"(75, 3)",AC07_20250319_New_Final,Li$_{1.8}$Zn$_{0.7}$Zr$_{0.3}$Cl$_4$,0.967,6
68,0.3175813,869311.9,2501763.0,742931.1211027014,3597290.553857992,"(75, 3)",AC07_20250319_New_Final,Li$_{1.8}$Zn$_{0.7}$Zr$_{0.3}$Cl$_4$,0.967,6
69,0.2520161,1073484.0,2991791.0,908929.980483517,4409680.933894401,"(75, 3)",AC07_20250319_New_Final,Li$_{1.8}$Zn$_{0.7}$Zr$_{0.3}$Cl$_4$,0.967,6

File: EIS/0p3/temp_85_replicate_1_AC07_20250319_New_Final_Li18Zn07Zr03Cl4.csv
,Frequency,Z real,Z imag,Fit real,Fit imag,Dataset,sample_name,material_name,height,diameter
0,2000039.0,4247.537,1748.641,4300.583026344489,1759.4429971446723,"(85, 1)",AC07_20250319_New_Final,Li$_{1.8}$Zn$_{0.7}$Zr$_{0.3}$Cl$_4$,0.967,6
1,1588711.0,4514.723,1536.012,4564.530647537409,1525.7709785138818,"(85, 1)",AC07_20250319_New_Final,Li$_{1.8}$Zn$_{0.7}$Zr$_{0.3}$Cl$_4$,0.967,6
2,1261992.0,4742.986,1311.804,4764.9037171440705,1299.3190791206566,"(85, 1)",AC07_20250319_New_Final,Li$_{1.8}$Zn$_{0.7}$Zr$_{0.3}$Cl$_4$,0.967,6
3,1002539.0,4884.65,1128.705,4913.311406934902,1091.8676948511518,"(85, 1)",AC07_20250319_New_Final,Li$_{1.8}$Zn$_{0.7}$Zr$_{0.3}$Cl$_4$,0.967,6
4,796289.1,4943.5,951.777,5021.563448206878,909.0671857011682,"(85, 1)",AC07_20250319_New_Final,Li$_{1.8}$Zn$_{0.7}$Zr$_{0.3}$Cl$_4$,0.967,6
5,632460.9,5035.453,796.97,5099.9294977057525,752.3423310831322,"(85, 1)",AC07_20250319_New_Final,Li$_{1.8}$Zn$_{0.7}$Zr$_{0.3}$Cl$_4$,0.967,6
6,502382.8,5113.791,682.1432,5156.589807941292,620.618879098684,"(85, 1)",AC07_20250319_New_Final,Li$_{1.8}$Zn$_{0.7}$Zr$_{0.3}$Cl$_4$,0.967,6
7,399257.8,5137.947,553.3172,5197.724892568366,511.5776448393952,"(85, 1)",AC07_20250319_New_Final,Li$_{1.8}$Zn$_{0.7}$Zr$_{0.3}$Cl$_4$,0.967,6
8,316992.2,5204.085,491.3712,5227.857209669414,422.4510319633453,"(85, 1)",AC07_20250319_New_Final,Li$_{1.8}$Zn$_{0.7}$Zr$_{0.3}$Cl$_4$,0.967,6
9,251835.9,5242.913,404.9298,5250.2362002564105,350.4786005841035,"(85, 1)",AC07_20250319_New_Final,Li$_{1.8}$Zn$_{0.7}$Zr$_{0.3}$Cl$_4$,0.967,6
10,200039.1,5275.866,338.7341,5267.177661101143,293.1405944055213,"(85, 1)",AC07_20250319_New_Final,Li$_{1.8}$Zn$_{0.7}$Zr$_{0.3}$Cl$_4$,0.967,6
11,159023.4,5286.91,296.4608,5280.332225566371,248.25937805068585,"(85, 1)",AC07_20250319_New_Final,Li$_{1.8}$Zn$_{0.7}$Zr$_{0.3}$Cl$_4$,0.967,6
12,126210.9,5327.309,255.041,5290.8859121687765,214.0282791644596,"(85, 1)",AC07_20250319_New_Final,Li$_{1.8}$Zn$_{0.7}$Zr$_{0.3}$Cl$_4$,0.967,6
13,100429.7,5350.066,228.954,5299.705236626021,189.0042336199279,"(85, 1)",AC07_20250319_New_Final,Li$_{1.8}$Zn$_{0.7}$Zr$_{0.3}$Cl$_4$,0.967,6
14,79804.69,5358.172,208.4076,5307.440549612603,172.08535324811263,"(85, 1)",AC07_20250319_New_Final,Li$_{1.8}$Zn$_{0.7}$Zr$_{0.3}$Cl$_4$,0.967,6
15,63398.44,5366.419,197.6714,5314.599342274954,162.48517374516865,"(85, 1)",AC07_20250319_New_Final,Li$_{1.8}$Zn$_{0.7}$Zr$_{0.3}$Cl$_4$,0.967,6
16,50273.44,5374.714,189.4344,5321.598644291108,159.7098986837151,"(85, 1)",AC07_20250319_New_Final,Li$_{1.8}$Zn$_{0.7}$Zr$_{0.3}$Cl$_4$,0.967,6
17,39960.94,5380.252,191.6105,5328.803254569383,163.5419377825463,"(85, 1)",AC07_20250319_New_Final,Li$_{1.8}$Zn$_{0.7}$Zr$_{0.3}$Cl$_4$,0.967,6
18,31757.81,5394.975,197.1921,5336.554659835086,174.0314611310592,"(85, 1)",AC07_20250319_New_Final,Li$_{1.8}$Zn$_{0.7}$Zr$_{0.3}$Cl$_4$,0.967,6
19,25195.31,5410.148,198.8736,5345.194112224285,191.49695368334642,"(85, 1)",AC07_20250319_New_Final,Li$_{1.8}$Zn$_{0.7}$Zr$_{0.3}$Cl$_4$,0.967,6
20,20039.06,5418.836,222.8443,5355.082368072505,216.5355027150446,"(85, 1)",AC07_20250319_New_Final,Li$_{1.8}$Zn$_{0.7}$Zr$_{0.3}$Cl$_4$,0.967,6
21,16054.69,5426.396,251.9001,5366.617938708079,250.04358489218245,"(85, 1)",AC07_20250319_New_Final,Li$_{1.8}$Zn$_{0.7}$Zr$_{0.3}$Cl$_4$,0.967,6
22,12773.44,5448.203,290.9792,5380.255286621112,293.2493301764622,"(85, 1)",AC07_20250319_New_Final,Li$_{1.8}$Zn$_{0.7}$Zr$_{0.3}$Cl$_4$,0.967,6
23,9946.65,5470.879,345.4936,5396.524153272287,347.7575716524357,"(85, 1)",AC07_20250319_New_Final,Li$_{1.8}$Zn$_{0.7}$Zr$_{0.3}$Cl$_4$,0.967,6
24,7888.72,5493.891,409.3517,5416.051082923736,415.609419838906,"(85, 1)",AC07_20250319_New_Final,Li$_{1.8}$Zn$_{0.7}$Zr$_{0.3}$Cl$_4$,0.967,6
25,6288.11,5517.679,485.4163,5439.584180033739,499.35862268917055,"(85, 1)",AC07_20250319_New_Final,Li$_{1.8}$Zn$_{0.7}$Zr$_{0.3}$Cl$_4$,0.967,6
26,5039.063,5545.08,572.9424,5468.022187150657,602.1675962582079,"(85, 1)",AC07_20250319_New_Final,Li$_{1.8}$Zn$_{0.7}$Zr$_{0.3}$Cl$_4$,0.967,6
27,4001.524,5582.424,684.6969,5502.449085579457,727.9267528114837,"(85, 1)",AC07_20250319_New_Final,Li$_{1.8}$Zn$_{0.7}$Zr$_{0.3}$Cl$_4$,0.967,6
28,3161.337,5632.488,823.0449,5544.175598534865,881.4016372640766,"(85, 1)",AC07_20250319_New_Final,Li$_{1.8}$Zn$_{0.7}$Zr$_{0.3}$Cl$_4$,0.967,6
29,2507.267,5668.639,988.635,5594.789217267052,1068.413440651672,"(85, 1)",AC07_20250319_New_Final,Li$_{1.8}$Zn$_{0.7}$Zr$_{0.3}$Cl$_4$,0.967,6
30,1979.167,5730.597,1193.064,5656.214680220981,1296.059729796848,"(85, 1)",AC07_20250319_New_Final,Li$_{1.8}$Zn$_{0.7}$Zr$_{0.3}$Cl$_4$,0.967,6
31,1598.011,5796.86,1415.539,5730.787222991201,1572.9837630343661,"(85, 1)",AC07_20250319_New_Final,Li$_{1.8}$Zn$_{0.7}$Zr$_{0.3}$Cl$_4$,0.967,6
32,1257.622,5884.314,1716.533,5821.341395774201,1909.7026105976836,"(85, 1)",AC07_20250319_New_Final,Li$_{1.8}$Zn$_{0.7}$Zr$_{0.3}$Cl$_4$,0.967,6
33,1004.464,5975.547,2058.513,5931.318832330094,2319.006535114611,"(85, 1)",AC07_20250319_New_Final,Li$_{1.8}$Zn$_{0.7}$Zr$_{0.3}$Cl$_4$,0.967,6
34,800.3049,6092.554,2475.661,6064.899071754331,2816.4447975327266,"(85, 1)",AC07_20250319_New_Final,Li$_{1.8}$Zn$_{0.7}$Zr$_{0.3}$Cl$_4$,0.967,6
35,631.0096,6234.547,3006.371,6227.158408417393,3420.9163396464883,"(85, 1)",AC07_20250319_New_Final,Li$_{1.8}$Zn$_{0.7}$Zr$_{0.3}$Cl$_4$,0.967,6
36,498.6702,6398.669,3649.787,6424.2628091601355,4155.387781095195,"(85, 1)",AC07_20250319_New_Final,Li$_{1.8}$Zn$_{0.7}$Zr$_{0.3}$Cl$_4$,0.967,6
37,397.2458,6591.195,4406.961,6663.702230450652,5047.766007757327,"(85, 1)",AC07_20250319_New_Final,Li$_{1.8}$Zn$_{0.7}$Zr$_{0.3}$Cl$_4$,0.967,6
38,319.6023,6797.795,5285.081,6954.575240735288,6131.958503788631,"(85, 1)",AC07_20250319_New_Final,Li$_{1.8}$Zn$_{0.7}$Zr$_{0.3}$Cl$_4$,0.967,6
39,251.1161,7084.915,6475.331,7307.934764315777,7449.161714423302,"(85, 1)",AC07_20250319_New_Final,Li$_{1.8}$Zn$_{0.7}$Zr$_{0.3}$Cl$_4$,0.967,6
40,200.8929,7401.87,7823.706,7737.208085314943,9049.426392222244,"(85, 1)",AC07_20250319_New_Final,Li$_{1.8}$Zn$_{0.7}$Zr$_{0.3}$Cl$_4$,0.967,6
41,158.0056,7813.264,9600.87,8258.707071857021,10993.559405014874,"(85, 1)",AC07_20250319_New_Final,Li$_{1.8}$Zn$_{0.7}$Zr$_{0.3}$Cl$_4$,0.967,6
42,126.6892,8290.798,11595.65,8892.248008672828,13355.43426931893,"(85, 1)",AC07_20250319_New_Final,Li$_{1.8}$Zn$_{0.7}$Zr$_{0.3}$Cl$_4$,0.967,6
43,99.734,8918.925,14231.84,9661.904591189326,16224.798204387003,"(85, 1)",AC07_20250319_New_Final,Li$_{1.8}$Zn$_{0.7}$Zr$_{0.3}$Cl$_4$,0.967,6
44,79.44915,9666.11,17292.44,10596.922694023451,19710.682369405404,"(85, 1)",AC07_20250319_New_Final,Li$_{1.8}$Zn$_{0.7}$Zr$_{0.3}$Cl$_4$,0.967,6
45,63.34459,10601.06,20979.88,11732.83167392925,23945.544866704196,"(85, 1)",AC07_20250319_New_Final,Li$_{1.8}$Zn$_{0.7}$Zr$_{0.3}$Cl$_4$,0.967,6
46,49.86702,11855.18,25727.97,13112.794435222493,29090.30393807863,"(85, 1)",AC07_20250319_New_Final,Li$_{1.8}$Zn$_{0.7}$Zr$_{0.3}$Cl$_4$,0.967,6
47,39.72458,13306.62,31194.71,14789.247558295498,35340.45260752138,"(85, 1)",AC07_20250319_New_Final,Li$_{1.8}$Zn$_{0.7}$Zr$_{0.3}$Cl$_4$,0.967,6
48,31.88775,15063.98,37560.87,16825.89381377845,42933.48711717296,"(85, 1)",AC07_20250319_New_Final,Li$_{1.8}$Zn$_{0.7}$Zr$_{0.3}$Cl$_4$,0.967,6
49,24.93351,17503.27,46181.27,19300.122775019085,52157.93142561657,"(85, 1)",AC07_20250319_New_Final,Li$_{1.8}$Zn$_{0.7}$Zr$_{0.3}$Cl$_4$,0.967,6
50,19.94681,20281.24,55633.39,22305.951508641017,63364.300685748065,"(85, 1)",AC07_20250319_New_Final,Li$_{1.8}$Zn$_{0.7}$Zr$_{0.3}$Cl$_4$,0.967,6
51,15.94388,23708.66,66997.72,25957.59708512969,76978.42029789204,"(85, 1)",AC07_20250319_New_Final,Li$_{1.8}$Zn$_{0.7}$Zr$_{0.3}$Cl$_4$,0.967,6
52,12.40079,28492.88,82411.57,30393.816659613796,93517.6066422773,"(85, 1)",AC07_20250319_New_Final,Li$_{1.8}$Zn$_{0.7}$Zr$_{0.3}$Cl$_4$,0.967,6
53,9.91015,33785.64,99017.3,35783.18003953802,113610.32433462859,"(85, 1)",AC07_20250319_New_Final,Li$_{1.8}$Zn$_{0.7}$Zr$_{0.3}$Cl$_4$,0.967,6
54,7.971939,40048.91,118189.7,42330.47508904297,138020.06695141908,"(85, 1)",AC07_20250319_New_Final,Li$_{1.8}$Zn$_{0.7}$Zr$_{0.3}$Cl$_4$,0.967,6
55,6.351626,48006.2,142028.5,50284.489365986905,167674.36865697568,"(85, 1)",AC07_20250319_New_Final,Li$_{1.8}$Zn$_{0.7}$Zr$_{0.3}$Cl$_4$,0.967,6
56,5.095109,57394.87,169561.5,59947.463682350884,203700.04913135816,"(85, 1)",AC07_20250319_New_Final,Li$_{1.8}$Zn$_{0.7}$Zr$_{0.3}$Cl$_4$,0.967,6
57,4.040948,69395.67,204081.5,71686.57680938728,247466.03105418387,"(85, 1)",AC07_20250319_New_Final,Li$_{1.8}$Zn$_{0.7}$Zr$_{0.3}$Cl$_4$,0.967,6
58,3.175813,84672.39,247190.0,85947.897729372,300635.35714553954,"(85, 1)",AC07_20250319_New_Final,Li$_{1.8}$Zn$_{0.7}$Zr$_{0.3}$Cl$_4$,0.967,6
59,2.547554,101932.3,294774.8,103273.33559895106,365228.3833347352,"(85, 1)",AC07_20250319_New_Final,Li$_{1.8}$Zn$_{0.7}$Zr$_{0.3}$Cl$_4$,0.967,6
60,2.020474,123563.8,353764.7,124321.23149768714,443699.5493040329,"(85, 1)",AC07_20250319_New_Final,Li$_{1.8}$Zn$_{0.7}$Zr$_{0.3}$Cl$_4$,0.967,6
61,1.605308,149853.9,424061.2,149891.3744178761,539030.6435747124,"(85, 1)",AC07_20250319_New_Final,Li$_{1.8}$Zn$_{0.7}$Zr$_{0.3}$Cl$_4$,0.967,6
62,1.273777,181879.5,508034.2,180955.39206634148,654844.1070711083,"(85, 1)",AC07_20250319_New_Final,Li$_{1.8}$Zn$_{0.7}$Zr$_{0.3}$Cl$_4$,0.967,6
63,1.010237,221005.7,608366.6,218693.67128384177,795540.6805308667,"(85, 1)",AC07_20250319_New_Final,Li$_{1.8}$Zn$_{0.7}$Zr$_{0.3}$Cl$_4$,0.967,6
64,0.7971939,269728.8,730817.9,264540.2110035588,966466.6261599082,"(85, 1)",AC07_20250319_New_Final,Li$_{1.8}$Zn$_{0.7}$Zr$_{0.3}$Cl$_4$,0.967,6
65,0.6334459,327592.5,872242.1,320237.1120949197,1174116.877708268,"(85, 1)",AC07_20250319_New_Final,Li$_{1.8}$Zn$_{0.7}$Zr$_{0.3}$Cl$_4$,0.967,6
66,0.5029507,398224.6,1040496.0,387900.77462642244,1426381.838369939,"(85, 1)",AC07_20250319_New_Final,Li$_{1.8}$Zn$_{0.7}$Zr$_{0.3}$Cl$_4$,0.967,6
67,0.3999573,483752.5,1238407.0,470102.31794578966,1732847.2044627992,"(85, 1)",AC07_20250319_New_Final,Li$_{1.8}$Zn$_{0.7}$Zr$_{0.3}$Cl$_4$,0.967,6
68,0.3175813,588699.6,1473986.0,569965.2794218522,2105158.2077460987,"(85, 1)",AC07_20250319_New_Final,Li$_{1.8}$Zn$_{0.7}$Zr$_{0.3}$Cl$_4$,0.967,6
69,0.2520161,717157.9,1752542.0,691284.3042562086,2557462.1170461765,"(85, 1)",AC07_20250319_New_Final,Li$_{1.8}$Zn$_{0.7}$Zr$_{0.3}$Cl$_4$,0.967,6

File: EIS/0p3/temp_85_replicate_2_AC07_20250319_New_Final_Li18Zn07Zr03Cl4.csv
,Frequency,Z real,Z imag,Fit real,Fit imag,Dataset,sample_name,material_name,height,diameter
0,2000039.0,4309.778,1761.251,4307.834197757617,1663.1958747702643,"(85, 2)",AC07_20250319_New_Final,Li$_{1.8}$Zn$_{0.7}$Zr$_{0.3}$Cl$_4$,0.967,6
1,1588711.0,4584.839,1545.829,4567.029309791364,1491.705327632138,"(85, 2)",AC07_20250319_New_Final,Li$_{1.8}$Zn$_{0.7}$Zr$_{0.3}$Cl$_4$,0.967,6
2,1261992.0,4805.434,1324.745,4781.116915987086,1317.2926878913831,"(85, 2)",AC07_20250319_New_Final,Li$_{1.8}$Zn$_{0.7}$Zr$_{0.3}$Cl$_4$,0.967,6
3,1002539.0,4911.602,1114.274,4954.549584365937,1148.8623780319592,"(85, 2)",AC07_20250319_New_Final,Li$_{1.8}$Zn$_{0.7}$Zr$_{0.3}$Cl$_4$,0.967,6
4,796289.1,5025.296,949.1185,5093.15195800629,992.3048472776177,"(85, 2)",AC07_20250319_New_Final,Li$_{1.8}$Zn$_{0.7}$Zr$_{0.3}$Cl$_4$,0.967,6
5,632460.9,5161.404,799.943,5202.979178653624,850.9187908692406,"(85, 2)",AC07_20250319_New_Final,Li$_{1.8}$Zn$_{0.7}$Zr$_{0.3}$Cl$_4$,0.967,6
6,502382.8,5202.437,697.1775,5289.636487592909,726.0474390492486,"(85, 2)",AC07_20250319_New_Final,Li$_{1.8}$Zn$_{0.7}$Zr$_{0.3}$Cl$_4$,0.967,6
7,399257.8,5300.591,593.2183,5357.965271305072,617.7076025948029,"(85, 2)",AC07_20250319_New_Final,Li$_{1.8}$Zn$_{0.7}$Zr$_{0.3}$Cl$_4$,0.967,6
8,316992.2,5363.927,487.0711,5411.967368381662,525.108688908832,"(85, 2)",AC07_20250319_New_Final,Li$_{1.8}$Zn$_{0.7}$Zr$_{0.3}$Cl$_4$,0.967,6
9,251835.9,5381.549,396.7453,5454.859475205245,447.0368453005628,"(85, 2)",AC07_20250319_New_Final,Li$_{1.8}$Zn$_{0.7}$Zr$_{0.3}$Cl$_4$,0.967,6
10,200039.1,5435.831,341.8481,5489.184116094285,382.1181261256876,"(85, 2)",AC07_20250319_New_Final,Li$_{1.8}$Zn$_{0.7}$Zr$_{0.3}$Cl$_4$,0.967,6
11,159023.4,5460.079,288.5774,5516.934268334832,328.98776183681287,"(85, 2)",AC07_20250319_New_Final,Li$_{1.8}$Zn$_{0.7}$Zr$_{0.3}$Cl$_4$,0.967,6
12,126210.9,5491.372,257.9117,5539.670119349821,286.392801285572,"(85, 2)",AC07_20250319_New_Final,Li$_{1.8}$Zn$_{0.7}$Zr$_{0.3}$Cl$_4$,0.967,6
13,100429.7,5475.234,232.3096,5558.619369735363,253.25060367396503,"(85, 2)",AC07_20250319_New_Final,Li$_{1.8}$Zn$_{0.7}$Zr$_{0.3}$Cl$_4$,0.967,6
14,79804.69,5624.968,210.5988,5574.759443208787,228.679951570485,"(85, 2)",AC07_20250319_New_Final,Li$_{1.8}$Zn$_{0.7}$Zr$_{0.3}$Cl$_4$,0.967,6
15,63398.44,5634.306,197.2927,5588.88322106971,212.01660464578111,"(85, 2)",AC07_20250319_New_Final,Li$_{1.8}$Zn$_{0.7}$Zr$_{0.3}$Cl$_4$,0.967,6
16,50273.44,5634.452,191.3098,5601.651126013409,202.82135695129472,"(85, 2)",AC07_20250319_New_Final,Li$_{1.8}$Zn$_{0.7}$Zr$_{0.3}$Cl$_4$,0.967,6
17,39960.94,5634.382,192.5848,5613.632561414496,200.88602791932192,"(85, 2)",AC07_20250319_New_Final,Li$_{1.8}$Zn$_{0.7}$Zr$_{0.3}$Cl$_4$,0.967,6
18,31757.81,5659.471,197.5434,5625.339449001268,206.24108015246884,"(85, 2)",AC07_20250319_New_Final,Li$_{1.8}$Zn$_{0.7}$Zr$_{0.3}$Cl$_4$,0.967,6
19,25195.31,5692.974,197.0319,5637.254204889637,219.1674801902832,"(85, 2)",AC07_20250319_New_Final,Li$_{1.8}$Zn$_{0.7}$Zr$_{0.3}$Cl$_4$,0.967,6
20,20039.06,5719.856,221.2404,5649.854096921468,240.21481088240625,"(85, 2)",AC07_20250319_New_Final,Li$_{1.8}$Zn$_{0.7}$Zr$_{0.3}$Cl$_4$,0.967,6
21,16054.69,5717.037,253.3063,5663.63359571622,270.2273672570804,"(85, 2)",AC07_20250319_New_Final,Li$_{1.8}$Zn$_{0.7}$Zr$_{0.3}$Cl$_4$,0.967,6
22,12773.44,5734.215,291.2363,5679.12608612858,310.37992852215586,"(85, 2)",AC07_20250319_New_Final,Li$_{1.8}$Zn$_{0.7}$Zr$_{0.3}$Cl$_4$,0.967,6
23,9946.65,5759.95,346.5256,5696.926144455927,362.22503844568104,"(85, 2)",AC07_20250319_New_Final,Li$_{1.8}$Zn$_{0.7}$Zr$_{0.3}$Cl$_4$,0.967,6
24,7888.72,5786.019,408.9421,5717.7135026382675,427.75391160905906,"(85, 2)",AC07_20250319_New_Final,Li$_{1.8}$Zn$_{0.7}$Zr$_{0.3}$Cl$_4$,0.967,6
25,6288.11,5810.868,482.341,5742.279805938179,509.4734990990431,"(85, 2)",AC07_20250319_New_Final,Li$_{1.8}$Zn$_{0.7}$Zr$_{0.3}$Cl$_4$,0.967,6
26,5039.063,5853.796,572.4625,5771.559319115299,610.5027929591406,"(85, 2)",AC07_20250319_New_Final,Li$_{1.8}$Zn$_{0.7}$Zr$_{0.3}$Cl$_4$,0.967,6
27,4001.524,5903.414,684.3193,5806.664844709865,734.6921337134639,"(85, 2)",AC07_20250319_New_Final,Li$_{1.8}$Zn$_{0.7}$Zr$_{0.3}$Cl$_4$,0.967,6
28,3161.337,5967.459,822.4177,5848.930285666946,886.7701281622798,"(85, 2)",AC07_20250319_New_Final,Li$_{1.8}$Zn$_{0.7}$Zr$_{0.3}$Cl$_4$,0.967,6
29,2507.267,5972.867,987.576,5899.961516305913,1072.5238125864869,"(85, 2)",AC07_20250319_New_Final,Li$_{1.8}$Zn$_{0.7}$Zr$_{0.3}$Cl$_4$,0.967,6
30,1979.167,6052.932,1191.704,5961.697526911162,1299.0189453212538,"(85, 2)",AC07_20250319_New_Final,Li$_{1.8}$Zn$_{0.7}$Zr$_{0.3}$Cl$_4$,0.967,6
31,1598.011,6103.533,1414.241,6036.4841876243945,1574.8688276769637,"(85, 2)",AC07_20250319_New_Final,Li$_{1.8}$Zn$_{0.7}$Zr$_{0.3}$Cl$_4$,0.967,6
32,1257.622,6182.957,1714.61,6127.163450000352,1910.561889538408,"(85, 2)",AC07_20250319_New_Final,Li$_{1.8}$Zn$_{0.7}$Zr$_{0.3}$Cl$_4$,0.967,6
33,1004.464,6284.346,2056.192,6237.181386572794,2318.8605045257204,"(85, 2)",AC07_20250319_New_Final,Li$_{1.8}$Zn$_{0.7}$Zr$_{0.3}$Cl$_4$,0.967,6
34,800.3049,6396.661,2472.605,6370.719181521595,2815.286203400591,"(85, 2)",AC07_20250319_New_Final,Li$_{1.8}$Zn$_{0.7}$Zr$_{0.3}$Cl$_4$,0.967,6
35,631.0096,6543.161,3002.431,6532.852055658497,3418.7097357712687,"(85, 2)",AC07_20250319_New_Final,Li$_{1.8}$Zn$_{0.7}$Zr$_{0.3}$Cl$_4$,0.967,6
36,498.6702,6726.291,3645.25,6729.742169204682,4152.068413506327,"(85, 2)",AC07_20250319_New_Final,Li$_{1.8}$Zn$_{0.7}$Zr$_{0.3}$Cl$_4$,0.967,6
37,397.2458,6887.815,4401.089,6968.8728362910815,5043.238005804228,"(85, 2)",AC07_20250319_New_Final,Li$_{1.8}$Zn$_{0.7}$Zr$_{0.3}$Cl$_4$,0.967,6
38,319.6023,7098.379,5277.963,7259.332954664486,6126.092329271005,"(85, 2)",AC07_20250319_New_Final,Li$_{1.8}$Zn$_{0.7}$Zr$_{0.3}$Cl$_4$,0.967,6
39,251.1161,7391.729,6466.771,7612.162462278673,7441.790809774815,"(85, 2)",AC07_20250319_New_Final,Li$_{1.8}$Zn$_{0.7}$Zr$_{0.3}$Cl$_4$,0.967,6
40,200.8929,7740.641,7813.996,8040.7719517450905,9040.34295733822,"(85, 2)",AC07_20250319_New_Final,Li$_{1.8}$Zn$_{0.7}$Zr$_{0.3}$Cl$_4$,0.967,6
41,158.0056,8108.085,9588.09,8561.452392116033,10982.509220178701,"(85, 2)",AC07_20250319_New_Final,Li$_{1.8}$Zn$_{0.7}$Zr$_{0.3}$Cl$_4$,0.967,6
42,126.6892,8590.512,11580.75,9193.994332269225,13342.110469220936,"(85, 2)",AC07_20250319_New_Final,Li$_{1.8}$Zn$_{0.7}$Zr$_{0.3}$Cl$_4$,0.967,6
43,99.734,9209.935,14213.0,9962.440121407108,16208.833895912037,"(85, 2)",AC07_20250319_New_Final,Li$_{1.8}$Zn$_{0.7}$Zr$_{0.3}$Cl$_4$,0.967,6
44,79.44915,9972.62,17269.29,10895.99773802691,19691.64197429801,"(85, 2)",AC07_20250319_New_Final,Li$_{1.8}$Zn$_{0.7}$Zr$_{0.3}$Cl$_4$,0.967,6
45,63.34459,10903.16,20952.67,12030.150961317055,23922.914060214465,"(85, 2)",AC07_20250319_New_Final,Li$_{1.8}$Zn$_{0.7}$Zr$_{0.3}$Cl$_4$,0.967,6
46,49.86702,12133.79,25692.26,13408.008081760174,29063.47804734366,"(85, 2)",AC07_20250319_New_Final,Li$_{1.8}$Zn$_{0.7}$Zr$_{0.3}$Cl$_4$,0.967,6
47,39.72458,13591.14,31150.71,15081.940414425895,35308.72333022859,"(85, 2)",AC07_20250319_New_Final,Li$_{1.8}$Zn$_{0.7}$Zr$_{0.3}$Cl$_4$,0.967,6
48,31.88775,15351.91,37506.69,17115.572893631695,42896.027423969856,"(85, 2)",AC07_20250319_New_Final,Li$_{1.8}$Zn$_{0.7}$Zr$_{0.3}$Cl$_4$,0.967,6
49,24.93351,17796.11,46118.56,19586.202410017453,52113.77852143322,"(85, 2)",AC07_20250319_New_Final,Li$_{1.8}$Zn$_{0.7}$Zr$_{0.3}$Cl$_4$,0.967,6
50,19.94681,20555.63,55558.51,22587.735809269583,63312.33692920023,"(85, 2)",AC07_20250319_New_Final,Li$_{1.8}$Zn$_{0.7}$Zr$_{0.3}$Cl$_4$,0.967,6
51,15.94388,23980.29,66909.59,26234.25922370765,76917.35201886517,"(85, 2)",AC07_20250319_New_Final,Li$_{1.8}$Zn$_{0.7}$Zr$_{0.3}$Cl$_4$,0.967,6
52,12.40079,28758.79,82305.23,30664.374404466427,93445.94086172071,"(85, 2)",AC07_20250319_New_Final,Li$_{1.8}$Zn$_{0.7}$Zr$_{0.3}$Cl$_4$,0.967,6
53,9.91015,34057.3,98881.2,36046.46687516078,113526.34348540775,"(85, 2)",AC07_20250319_New_Final,Li$_{1.8}$Zn$_{0.7}$Zr$_{0.3}$Cl$_4$,0.967,6
54,7.971939,40303.07,118036.6,42585.106145800244,137921.8018350248,"(85, 2)",AC07_20250319_New_Final,Li$_{1.8}$Zn$_{0.7}$Zr$_{0.3}$Cl$_4$,0.967,6
55,6.351626,48259.74,141842.0,50528.8212545327,167559.57006119154,"(85, 2)",AC07_20250319_New_Final,Li$_{1.8}$Zn$_{0.7}$Zr$_{0.3}$Cl$_4$,0.967,6
56,5.095109,57668.26,169343.6,60179.54718003849,203566.15879565527,"(85, 2)",AC07_20250319_New_Final,Li$_{1.8}$Zn$_{0.7}$Zr$_{0.3}$Cl$_4$,0.967,6
57,4.040948,69602.09,203822.9,71904.1011760082,247310.15302446802,"(85, 2)",AC07_20250319_New_Final,Li$_{1.8}$Zn$_{0.7}$Zr$_{0.3}$Cl$_4$,0.967,6
58,3.175813,84840.6,246878.9,86148.12523504416,300454.2310358404,"(85, 2)",AC07_20250319_New_Final,Li$_{1.8}$Zn$_{0.7}$Zr$_{0.3}$Cl$_4$,0.967,6
59,2.547554,102128.6,294400.8,103453.02462515893,365018.3616461023,"(85, 2)",AC07_20250319_New_Final,Li$_{1.8}$Zn$_{0.7}$Zr$_{0.3}$Cl$_4$,0.967,6
60,2.020474,124073.7,353321.9,124476.54632064849,443456.5817856397,"(85, 2)",AC07_20250319_New_Final,Li$_{1.8}$Zn$_{0.7}$Zr$_{0.3}$Cl$_4$,0.967,6
61,1.605308,150210.9,423539.9,150017.77949892727,538750.2727065452,"(85, 2)",AC07_20250319_New_Final,Li$_{1.8}$Zn$_{0.7}$Zr$_{0.3}$Cl$_4$,0.967,6
62,1.273777,182142.3,507428.9,181047.52835450778,654521.4801746343,"(85, 2)",AC07_20250319_New_Final,Li$_{1.8}$Zn$_{0.7}$Zr$_{0.3}$Cl$_4$,0.967,6
63,1.010237,221134.6,607670.7,218745.21167928868,795170.5858661614,"(85, 2)",AC07_20250319_New_Final,Li$_{1.8}$Zn$_{0.7}$Zr$_{0.3}$Cl$_4$,0.967,6
64,0.7971939,269757.0,730061.6,264543.6917360769,966043.5627616061,"(85, 2)",AC07_20250319_New_Final,Li$_{1.8}$Zn$_{0.7}$Zr$_{0.3}$Cl$_4$,0.967,6
65,0.6334459,327504.2,871375.1,320183.73633910244,1173635.171795702,"(85, 2)",AC07_20250319_New_Final,Li$_{1.8}$Zn$_{0.7}$Zr$_{0.3}$Cl$_4$,0.967,6
66,0.5029507,397965.2,1039605.0,387780.18420665624,1425835.823124579,"(85, 2)",AC07_20250319_New_Final,Li$_{1.8}$Zn$_{0.7}$Zr$_{0.3}$Cl$_4$,0.967,6
67,0.3999573,483374.0,1237538.0,469902.32848408096,1732231.4850320905,"(85, 2)",AC07_20250319_New_Final,Li$_{1.8}$Zn$_{0.7}$Zr$_{0.3}$Cl$_4$,0.967,6
68,0.3175813,588199.8,1472949.0,569671.5737579359,2104468.0398006374,"(85, 2)",AC07_20250319_New_Final,Li$_{1.8}$Zn$_{0.7}$Zr$_{0.3}$Cl$_4$,0.967,6
69,0.2520161,716388.4,1751717.0,690880.0784353348,2556693.9354552915,"(85, 2)",AC07_20250319_New_Final,Li$_{1.8}$Zn$_{0.7}$Zr$_{0.3}$Cl$_4$,0.967,6
