Repository: Maughan-Lab/Li-Zn-Zr-Cl_Halospinels

# Li-Zn-Zr-Cl_Halospinels

Data and information for "From Cation Order to Disorder: Unlocking Ion Transport Pathways in Li−Zn−Zr−Cl Halospinels" (doi: https://doi.org/10.1021/acs.chemmater.6c00461)

Neutron powder diffraction (NPD) collected at beamline BL-11A (POWGEN) at the Spallation Neutron Source at Oak Ridge National Laboratory, including raw data and .txt files with two theta, intensity, calculated fit, and difference are in the NPD directory.

File: EIS/0p3/temp_85_replicate_3_AC07_20250319_New_Final_Li18Zn07Zr03Cl4.csv
,Frequency,Z real,Z imag,Fit real,Fit imag,Dataset,sample_name,material_name,height,diameter
0,2000039.0,3979.451,1720.471,3987.0747836558608,1758.9323255162633,"(85, 3)",AC07_20250319_New_Final,Li$_{1.8}$Zn$_{0.7}$Zr$_{0.3}$Cl$_4$,0.967,6
1,1588711.0,4202.197,1490.387,4265.401921098024,1544.0846766213533,"(85, 3)",AC07_20250319_New_Final,Li$_{1.8}$Zn$_{0.7}$Zr$_{0.3}$Cl$_4$,0.967,6
2,1261992.0,4424.753,1299.115,4481.337173281861,1328.621372636296,"(85, 3)",AC07_20250319_New_Final,Li$_{1.8}$Zn$_{0.7}$Zr$_{0.3}$Cl$_4$,0.967,6
3,1002539.0,4589.703,1119.52,4644.224195817356,1126.1935577132524,"(85, 3)",AC07_20250319_New_Final,Li$_{1.8}$Zn$_{0.7}$Zr$_{0.3}$Cl$_4$,0.967,6
4,796289.1,4689.022,963.706,4764.851224813886,944.3886008091291,"(85, 3)",AC07_20250319_New_Final,Li$_{1.8}$Zn$_{0.7}$Zr$_{0.3}$Cl$_4$,0.967,6
5,632460.9,4795.081,830.9685,4853.265924329868,786.213783183774,"(85, 3)",AC07_20250319_New_Final,Li$_{1.8}$Zn$_{0.7}$Zr$_{0.3}$Cl$_4$,0.967,6
6,502382.8,4882.931,695.436,4917.83608591847,651.7279807934084,"(85, 3)",AC07_20250319_New_Final,Li$_{1.8}$Zn$_{0.7}$Zr$_{0.3}$Cl$_4$,0.967,6
7,399257.8,4940.944,576.482,4965.085289147045,539.3541298257454,"(85, 3)",AC07_20250319_New_Final,Li$_{1.8}$Zn$_{0.7}$Zr$_{0.3}$Cl$_4$,0.967,6
8,316992.2,4973.13,500.2834,4999.898559127795,446.7767272226233,"(85, 3)",AC07_20250319_New_Final,Li$_{1.8}$Zn$_{0.7}$Zr$_{0.3}$Cl$_4$,0.967,6
9,251835.9,5031.079,397.4259,5025.84763798198,371.4908845024579,"(85, 3)",AC07_20250319_New_Final,Li$_{1.8}$Zn$_{0.7}$Zr$_{0.3}$Cl$_4$,0.967,6
10,200039.1,5047.907,345.0085,5045.512043064827,311.1069475433153,"(85, 3)",AC07_20250319_New_Final,Li$_{1.8}$Zn$_{0.7}$Zr$_{0.3}$Cl$_4$,0.967,6
11,159023.4,5075.307,279.4037,5060.748609493584,263.50096724582227,"(85, 3)",AC07_20250319_New_Final,Li$_{1.8}$Zn$_{0.7}$Zr$_{0.3}$Cl$_4$,0.967,6
12,126210.9,5079.88,254.1331,5072.900454268407,226.87547043684168,"(85, 3)",AC07_20250319_New_Final,Li$_{1.8}$Zn$_{0.7}$Zr$_{0.3}$Cl$_4$,0.967,6
13,100429.7,5109.421,226.4744,5082.952059804994,199.77211322650348,"(85, 3)",AC07_20250319_New_Final,Li$_{1.8}$Zn$_{0.7}$Zr$_{0.3}$Cl$_4$,0.967,6
14,79804.69,5122.081,210.8577,5091.641716302637,181.06141620579632,"(85, 3)",AC07_20250319_New_Final,Li$_{1.8}$Zn$_{0.7}$Zr$_{0.3}$Cl$_4$,0.967,6
15,63398.44,5132.284,195.5087,5099.542297662938,169.9241978797388,"(85, 3)",AC07_20250319_New_Final,Li$_{1.8}$Zn$_{0.7}$Zr$_{0.3}$Cl$_4$,0.967,6
16,50273.44,5146.88,191.9748,5107.119457972284,165.8329086688724,"(85, 3)",AC07_20250319_New_Final,Li$_{1.8}$Zn$_{0.7}$Zr$_{0.3}$Cl$_4$,0.967,6
17,39960.94,5158.484,190.6035,5114.774221886139,168.53736668079125,"(85, 3)",AC07_20250319_New_Final,Li$_{1.8}$Zn$_{0.7}$Zr$_{0.3}$Cl$_4$,0.967,6
18,31757.81,5166.058,197.8266,5122.875119489932,178.0573685492064,"(85, 3)",AC07_20250319_New_Final,Li$_{1.8}$Zn$_{0.7}$Zr$_{0.3}$Cl$_4$,0.967,6
19,25195.31,5183.893,198.4898,5131.783609530496,194.68362286932867,"(85, 3)",AC07_20250319_New_Final,Li$_{1.8}$Zn$_{0.7}$Zr$_{0.3}$Cl$_4$,0.967,6
20,20039.06,5196.003,221.6342,5141.875516705635,218.9880212709267,"(85, 3)",AC07_20250319_New_Final,Li$_{1.8}$Zn$_{0.7}$Zr$_{0.3}$Cl$_4$,0.967,6
21,16054.69,5211.284,251.8025,5153.560506064963,251.84418375415927,"(85, 3)",AC07_20250319_New_Final,Li$_{1.8}$Zn$_{0.7}$Zr$_{0.3}$Cl$_4$,0.967,6
22,12773.44,5229.275,291.6216,5167.301155942044,294.45935592266665,"(85, 3)",AC07_20250319_New_Final,Li$_{1.8}$Zn$_{0.7}$Zr$_{0.3}$Cl$_4$,0.967,6
23,9946.65,5244.256,345.1829,5183.632908685133,348.41902451877706,"(85, 3)",AC07_20250319_New_Final,Li$_{1.8}$Zn$_{0.7}$Zr$_{0.3}$Cl$_4$,0.967,6
24,7888.72,5267.382,408.2144,5203.1860299877335,415.7460203299173,"(85, 3)",AC07_20250319_New_Final,Li$_{1.8}$Zn$_{0.7}$Zr$_{0.3}$Cl$_4$,0.967,6
25,6288.11,5299.593,482.9427,5226.710661102893,498.9763833275901,"(85, 3)",AC07_20250319_New_Final,Li$_{1.8}$Zn$_{0.7}$Zr$_{0.3}$Cl$_4$,0.967,6
26,5039.063,5324.387,571.8688,5255.106083227707,601.2548778801385,"(85, 3)",AC07_20250319_New_Final,Li$_{1.8}$Zn$_{0.7}$Zr$_{0.3}$Cl$_4$,0.967,6
27,4001.524,5358.706,683.2706,5289.455418178342,726.4537805137528,"(85, 3)",AC07_20250319_New_Final,Li$_{1.8}$Zn$_{0.7}$Zr$_{0.3}$Cl$_4$,0.967,6
28,3161.337,5402.381,821.4196,5331.0671591902665,879.3194417560475,"(85, 3)",AC07_20250319_New_Final,Li$_{1.8}$Zn$_{0.7}$Zr$_{0.3}$Cl$_4$,0.967,6
29,2507.267,5449.784,986.583,5381.525160658538,1065.652177494802,"(85, 3)",AC07_20250319_New_Final,Li$_{1.8}$Zn$_{0.7}$Zr$_{0.3}$Cl$_4$,0.967,6
30,1979.167,5512.047,1190.694,5442.749020725202,1292.5263123369564,"(85, 3)",AC07_20250319_New_Final,Li$_{1.8}$Zn$_{0.7}$Zr$_{0.3}$Cl$_4$,0.967,6
31,1598.011,5578.649,1412.93,5517.067174684603,1568.5587248160584,"(85, 3)",AC07_20250319_New_Final,Li$_{1.8}$Zn$_{0.7}$Zr$_{0.3}$Cl$_4$,0.967,6
32,1257.622,5667.005,1712.885,5607.305492984168,1904.2360894554545,"(85, 3)",AC07_20250319_New_Final,Li$_{1.8}$Zn$_{0.7}$Zr$_{0.3}$Cl$_4$,0.967,6
33,1004.464,5767.332,2054.208,5716.894762017673,2312.313243470116,"(85, 3)",AC07_20250319_New_Final,Li$_{1.8}$Zn$_{0.7}$Zr$_{0.3}$Cl$_4$,0.967,6
34,800.3049,5882.386,2470.505,5850.001140345427,2808.297810984695,"(85, 3)",AC07_20250319_New_Final,Li$_{1.8}$Zn$_{0.7}$Zr$_{0.3}$Cl$_4$,0.967,6
35,631.0096,6023.668,2999.908,6011.6845540507675,3411.039497802167,"(85, 3)",AC07_20250319_New_Final,Li$_{1.8}$Zn$_{0.7}$Zr$_{0.3}$Cl$_4$,0.967,6
36,498.6702,6188.953,3641.298,6208.091055407845,4143.44644962591,"(85, 3)",AC07_20250319_New_Final,Li$_{1.8}$Zn$_{0.7}$Zr$_{0.3}$Cl$_4$,0.967,6
37,397.2458,6377.434,4396.329,6446.686458964054,5033.355897491977,"(85, 3)",AC07_20250319_New_Final,Li$_{1.8}$Zn$_{0.7}$Zr$_{0.3}$Cl$_4$,0.967,6
38,319.6023,6591.375,5272.115,6736.540137404655,6114.5921796409375,"(85, 3)",AC07_20250319_New_Final,Li$_{1.8}$Zn$_{0.7}$Zr$_{0.3}$Cl$_4$,0.967,6
39,251.1161,6875.268,6459.761,7088.669765672701,7428.2523521173125,"(85, 3)",AC07_20250319_New_Final,Li$_{1.8}$Zn$_{0.7}$Zr$_{0.3}$Cl$_4$,0.967,6
40,200.8929,7188.08,7804.375,7516.460118146198,9024.268251798132,"(85, 3)",AC07_20250319_New_Final,Li$_{1.8}$Zn$_{0.7}$Zr$_{0.3}$Cl$_4$,0.967,6
41,158.0056,7599.932,9576.06,8036.171838224249,10963.304384185338,"(85, 3)",AC07_20250319_New_Final,Li$_{1.8}$Zn$_{0.7}$Zr$_{0.3}$Cl$_4$,0.967,6
42,126.6892,8068.478,11567.11,8667.559519395498,13319.06377360416,"(85, 3)",AC07_20250319_New_Final,Li$_{1.8}$Zn$_{0.7}$Zr$_{0.3}$Cl$_4$,0.967,6
43,99.734,8700.409,14194.95,9434.622591719457,16181.089420662718,"(85, 3)",AC07_20250319_New_Final,Li$_{1.8}$Zn$_{0.7}$Zr$_{0.3}$Cl$_4$,0.967,6
44,79.44915,9446.391,17248.63,10366.517555557919,19658.16785039771,"(85, 3)",AC07_20250319_New_Final,Li$_{1.8}$Zn$_{0.7}$Zr$_{0.3}$Cl$_4$,0.967,6
45,63.34459,10371.28,20925.64,11498.666237213127,23882.464120531087,"(85, 3)",AC07_20250319_New_Final,Li$_{1.8}$Zn$_{0.7}$Zr$_{0.3}$Cl$_4$,0.967,6
46,49.86702,11605.03,25659.02,12874.102191965503,29014.545462609738,"(85, 3)",AC07_20250319_New_Final,Li$_{1.8}$Zn$_{0.7}$Zr$_{0.3}$Cl$_4$,0.967,6
47,39.72458,13061.73,31113.36,14545.106432063363,35249.4845063243,"(85, 3)",AC07_20250319_New_Final,Li$_{1.8}$Zn$_{0.7}$Zr$_{0.3}$Cl$_4$,0.967,6
48,31.88775,14816.35,37461.16,16575.194654567666,42824.274072906665,"(85, 3)",AC07_20250319_New_Final,Li$_{1.8}$Zn$_{0.7}$Zr$_{0.3}$Cl$_4$,0.967,6
49,24.93351,17252.82,46059.71,19041.531504610743,52026.8353769809,"(85, 3)",AC07_20250319_New_Final,Li$_{1.8}$Zn$_{0.7}$Zr$_{0.3}$Cl$_4$,0.967,6
50,19.94681,20014.31,55491.06,22037.86364143064,63206.962042543535,"(85, 3)",AC07_20250319_New_Final,Li$_{1.8}$Zn$_{0.7}$Zr$_{0.3}$Cl$_4$,0.967,6
51,15.94388,23429.79,66825.31,25678.083094471036,76789.61592004109,"(85, 3)",AC07_20250319_New_Final,Li$_{1.8}$Zn$_{0.7}$Zr$_{0.3}$Cl$_4$,0.967,6
52,12.40079,28197.84,82205.88,30100.55635445279,93291.0800846513,"(85, 3)",AC07_20250319_New_Final,Li$_{1.8}$Zn$_{0.7}$Zr$_{0.3}$Cl$_4$,0.967,6
53,9.91015,33472.79,98764.3,35473.383750266155,113338.58299874167,"(85, 3)",AC07_20250319_New_Final,Li$_{1.8}$Zn$_{0.7}$Zr$_{0.3}$Cl$_4$,0.967,6
54,7.971939,39724.07,117897.2,42000.789023135134,137694.1397621242,"(85, 3)",AC07_20250319_New_Final,Li$_{1.8}$Zn$_{0.7}$Zr$_{0.3}$Cl$_4$,0.967,6
55,6.351626,47656.33,141674.5,49930.88196883701,167283.51666727444,"(85, 3)",AC07_20250319_New_Final,Li$_{1.8}$Zn$_{0.7}$Zr$_{0.3}$Cl$_4$,0.967,6
56,5.095109,57013.32,169144.9,59565.0892097296,203231.4200159767,"(85, 3)",AC07_20250319_New_Final,Li$_{1.8}$Zn$_{0.7}$Zr$_{0.3}$Cl$_4$,0.967,6
57,4.040948,68976.67,203586.8,71269.61156474386,246904.24674102163,"(85, 3)",AC07_20250319_New_Final,Li$_{1.8}$Zn$_{0.7}$Zr$_{0.3}$Cl$_4$,0.967,6
58,3.175813,84188.27,246592.3,85489.34351745393,299962.02180441865,"(85, 3)",AC07_20250319_New_Final,Li$_{1.8}$Zn$_{0.7}$Zr$_{0.3}$Cl$_4$,0.967,6
59,2.547554,101382.0,294075.4,102764.78386785646,364421.49653735623,"(85, 3)",AC07_20250319_New_Final,Li$_{1.8}$Zn$_{0.7}$Zr$_{0.3}$Cl$_4$,0.967,6
60,2.020474,122937.1,352950.7,123752.58034981058,442732.80631988024,"(85, 3)",AC07_20250319_New_Final,Li$_{1.8}$Zn$_{0.7}$Zr$_{0.3}$Cl$_4$,0.967,6
61,1.605308,149108.6,423105.7,149250.48912485765,537872.6013952396,"(85, 3)",AC07_20250319_New_Final,Li$_{1.8}$Zn$_{0.7}$Zr$_{0.3}$Cl$_4$,0.967,6
62,1.273777,180973.7,506922.8,180227.6978746944,653457.1907655605,"(85, 3)",AC07_20250319_New_Final,Li$_{1.8}$Zn$_{0.7}$Zr$_{0.3}$Cl$_4$,0.967,6
63,1.010237,219861.1,607076.8,217861.6650875199,793879.999822296,"(85, 3)",AC07_20250319_New_Final,Li$_{1.8}$Zn$_{0.7}$Zr$_{0.3}$Cl$_4$,0.967,6
64,0.7971939,268384.6,729405.5,263582.8758171115,964478.5665415579,"(85, 3)",AC07_20250319_New_Final,Li$_{1.8}$Zn$_{0.7}$Zr$_{0.3}$Cl$_4$,0.967,6
65,0.6334459,325871.2,870629.9,319129.2151023963,1171737.4238494006,"(85, 3)",AC07_20250319_New_Final,Li$_{1.8}$Zn$_{0.7}$Zr$_{0.3}$Cl$_4$,0.967,6
66,0.5029507,396157.2,1038818.0,386612.02580713993,1423534.5798125484,"(85, 3)",AC07_20250319_New_Final,Li$_{1.8}$Zn$_{0.7}$Zr$_{0.3}$Cl$_4$,0.967,6
67,0.3999573,481262.4,1236695.0,468596.3617697642,1729440.9644842304,"(85, 3)",AC07_20250319_New_Final,Li$_{1.8}$Zn$_{0.7}$Zr$_{0.3}$Cl$_4$,0.967,6
68,0.3175813,585630.1,1472118.0,568198.4867238222,2101084.2255226346,"(85, 3)",AC07_20250319_New_Final,Li$_{1.8}$Zn$_{0.7}$Zr$_{0.3}$Cl$_4$,0.967,6
69,0.2520161,713470.9,1751082.0,689204.3249696225,2552590.7006270336,"(85, 3)",AC07_20250319_New_Final,Li$_{1.8}$Zn$_{0.7}$Zr$_{0.3}$Cl$_4$,0.967,6

File: EIS/0p3/temp_95_replicate_1_AC07_20250319_New_Final_Li18Zn07Zr03Cl4.csv
,Frequency,Z real,Z imag,Fit real,Fit imag,Dataset,sample_name,material_name,height,diameter
0,2000039.0,3169.314,913.5255,3142.511643310874,912.8770332672312,"(95, 1)",AC07_20250319_New_Final,Li$_{1.8}$Zn$_{0.7}$Zr$_{0.3}$Cl$_4$,0.967,6
1,1588711.0,3287.401,778.4526,3259.478880556839,784.7312075052083,"(95, 1)",AC07_20250319_New_Final,Li$_{1.8}$Zn$_{0.7}$Zr$_{0.3}$Cl$_4$,0.967,6
2,1261992.0,3362.758,653.7289,3349.519886141637,667.3885664201864,"(95, 1)",AC07_20250319_New_Final,Li$_{1.8}$Zn$_{0.7}$Zr$_{0.3}$Cl$_4$,0.967,6
3,1002539.0,3418.596,562.1245,3418.1602161284536,563.2185951230991,"(95, 1)",AC07_20250319_New_Final,Li$_{1.8}$Zn$_{0.7}$Zr$_{0.3}$Cl$_4$,0.967,6
4,796289.1,3468.565,457.3363,3470.2635405434103,472.8445672810247,"(95, 1)",AC07_20250319_New_Final,Li$_{1.8}$Zn$_{0.7}$Zr$_{0.3}$Cl$_4$,0.967,6
5,632460.9,3513.343,389.3203,3509.8228780493537,395.80663868923233,"(95, 1)",AC07_20250319_New_Final,Li$_{1.8}$Zn$_{0.7}$Zr$_{0.3}$Cl$_4$,0.967,6
6,502382.8,3542.688,327.183,3539.9772706376802,331.06148918187625,"(95, 1)",AC07_20250319_New_Final,Li$_{1.8}$Zn$_{0.7}$Zr$_{0.3}$Cl$_4$,0.967,6
7,399257.8,3559.062,276.2282,3563.1291246356964,277.3194367822102,"(95, 1)",AC07_20250319_New_Final,Li$_{1.8}$Zn$_{0.7}$Zr$_{0.3}$Cl$_4$,0.967,6
8,316992.2,3581.886,239.5643,3581.0890806829448,233.2532615413755,"(95, 1)",AC07_20250319_New_Final,Li$_{1.8}$Zn$_{0.7}$Zr$_{0.3}$Cl$_4$,0.967,6
9,251835.9,3604.356,191.1579,3595.2126842353982,197.61738560126156,"(95, 1)",AC07_20250319_New_Final,Li$_{1.8}$Zn$_{0.7}$Zr$_{0.3}$Cl$_4$,0.967,6
10,200039.1,3610.774,164.8908,3606.5152996600204,169.30932883120892,"(95, 1)",AC07_20250319_New_Final,Li$_{1.8}$Zn$_{0.7}$Zr$_{0.3}$Cl$_4$,0.967,6
11,159023.4,3625.975,141.0385,3615.7630121939624,147.39645116368052,"(95, 1)",AC07_20250319_New_Final,Li$_{1.8}$Zn$_{0.7}$Zr$_{0.3}$Cl$_4$,0.967,6
12,126210.9,3627.4,132.8515,3623.542126303816,131.12334649491316,"(95, 1)",AC07_20250319_New_Final,Li$_{1.8}$Zn$_{0.7}$Zr$_{0.3}$Cl$_4$,0.967,6
13,100429.7,3639.708,123.5686,3630.3113854148605,119.90966095658892,"(95, 1)",AC07_20250319_New_Final,Li$_{1.8}$Zn$_{0.7}$Zr$_{0.3}$Cl$_4$,0.967,6
14,79804.69,3646.676,117.3121,3636.4410238833407,113.34435522134058,"(95, 1)",AC07_20250319_New_Final,Li$_{1.8}$Zn$_{0.7}$Zr$_{0.3}$Cl$_4$,0.967,6
15,63398.44,3650.013,116.9191,3642.2421729065927,111.18005049835286,"(95, 1)",AC07_20250319_New_Final,Li$_{1.8}$Zn$_{0.7}$Zr$_{0.3}$Cl$_4$,0.967,6
16,50273.44,3654.456,119.7935,3647.9894313647974,113.32965852455847,"(95, 1)",AC07_20250319_New_Final,Li$_{1.8}$Zn$_{0.7}$Zr$_{0.3}$Cl$_4$,0.967,6
17,39960.94,3653.455,127.7474,3653.9387690002354,119.86667186484263,"(95, 1)",AC07_20250319_New_Final,Li$_{1.8}$Zn$_{0.7}$Zr$_{0.3}$Cl$_4$,0.967,6
18,31757.81,3665.066,138.7237,3660.3424130487015,131.03006043050587,"(95, 1)",AC07_20250319_New_Final,Li$_{1.8}$Zn$_{0.7}$Zr$_{0.3}$Cl$_4$,0.967,6
19,25195.31,3676.84,145.2494,3667.461984330005,147.23454072294913,"(95, 1)",AC07_20250319_New_Final,Li$_{1.8}$Zn$_{0.7}$Zr$_{0.3}$Cl$_4$,0.967,6
20,20039.06,3685.442,167.7355,3675.580878029111,169.08696820755478,"(95, 1)",AC07_20250319_New_Final,Li$_{1.8}$Zn$_{0.7}$Zr$_{0.3}$Cl$_4$,0.967,6
21,16054.69,3693.643,194.9934,3685.0167065959986,197.40969896761123,"(95, 1)",AC07_20250319_New_Final,Li$_{1.8}$Zn$_{0.7}$Zr$_{0.3}$Cl$_4$,0.967,6
22,12773.44,3706.765,229.4371,3696.1345181096185,233.27194638942473,"(95, 1)",AC07_20250319_New_Final,Li$_{1.8}$Zn$_{0.7}$Zr$_{0.3}$Cl$_4$,0.967,6
23,9946.65,3725.535,277.4322,3709.361458082051,278.0304093266523,"(95, 1)",AC07_20250319_New_Final,Li$_{1.8}$Zn$_{0.7}$Zr$_{0.3}$Cl$_4$,0.967,6
24,7888.72,3740.963,331.0381,3725.2035454783836,333.38076739297696,"(95, 1)",AC07_20250319_New_Final,Li$_{1.8}$Zn$_{0.7}$Zr$_{0.3}$Cl$_4$,0.967,6
25,6288.11,3763.867,393.3968,3744.26527814383,401.4220313579033,"(95, 1)",AC07_20250319_New_Final,Li$_{1.8}$Zn$_{0.7}$Zr$_{0.3}$Cl$_4$,0.967,6
26,5039.063,3788.777,467.3421,3767.2728656916415,484.7362123114562,"(95, 1)",AC07_20250319_New_Final,Li$_{1.8}$Zn$_{0.7}$Zr$_{0.3}$Cl$_4$,0.967,6
27,4001.524,3821.44,559.978,3795.102008895822,586.4863474840599,"(95, 1)",AC07_20250319_New_Final,Li$_{1.8}$Zn$_{0.7}$Zr$_{0.3}$Cl$_4$,0.967,6
28,3161.337,3858.209,674.3331,3828.811305913324,710.536613354366,"(95, 1)",AC07_20250319_New_Final,Li$_{1.8}$Zn$_{0.7}$Zr$_{0.3}$Cl$_4$,0.967,6
29,2507.267,3900.862,810.4973,3869.6825716675044,861.5990931287564,"(95, 1)",AC07_20250319_New_Final,Li$_{1.8}$Zn$_{0.7}$Zr$_{0.3}$Cl$_4$,0.967,6
30,1979.167,3955.22,978.332,3919.2696141194456,1045.4127768949827,"(95, 1)",AC07_20250319_New_Final,Li$_{1.8}$Zn$_{0.7}$Zr$_{0.3}$Cl$_4$,0.967,6
31,1598.011,4008.609,1160.602,3979.457328917482,1268.9615967107184,"(95, 1)",AC07_20250319_New_Final,Li$_{1.8}$Zn$_{0.7}$Zr$_{0.3}$Cl$_4$,0.967,6
32,1257.622,4081.755,1406.277,4052.533363577672,1540.7397818100706,"(95, 1)",AC07_20250319_New_Final,Li$_{1.8}$Zn$_{0.7}$Zr$_{0.3}$Cl$_4$,0.967,6
33,1004.464,4163.178,1685.273,4141.275078345165,1871.0746171701805,"(95, 1)",AC07_20250319_New_Final,Li$_{1.8}$Zn$_{0.7}$Zr$_{0.3}$Cl$_4$,0.967,6
34,800.3049,4257.254,2025.52,4249.055111055217,2272.5188700919502,"(95, 1)",AC07_20250319_New_Final,Li$_{1.8}$Zn$_{0.7}$Zr$_{0.3}$Cl$_4$,0.967,6
35,631.0096,4372.725,2458.024,4379.969559529829,2760.327797041872,"(95, 1)",AC07_20250319_New_Final,Li$_{1.8}$Zn$_{0.7}$Zr$_{0.3}$Cl$_4$,0.967,6
36,498.6702,4512.59,2981.275,4538.993654033653,3353.0388573470755,"(95, 1)",AC07_20250319_New_Final,Li$_{1.8}$Zn$_{0.7}$Zr$_{0.3}$Cl$_4$,0.967,6
37,397.2458,4667.794,3597.781,4732.170836636229,4073.1761635598764,"(95, 1)",AC07_20250319_New_Final,Li$_{1.8}$Zn$_{0.7}$Zr$_{0.3}$Cl$_4$,0.967,6
38,319.6023,4844.75,4312.034,4966.842433620571,4948.106438728318,"(95, 1)",AC07_20250319_New_Final,Li$_{1.8}$Zn$_{0.7}$Zr$_{0.3}$Cl$_4$,0.967,6
39,251.1161,5084.121,5277.815,5251.926649541147,6011.07900856516,"(95, 1)",AC07_20250319_New_Final,Li$_{1.8}$Zn$_{0.7}$Zr$_{0.3}$Cl$_4$,0.967,6
40,200.8929,5353.04,6370.542,5598.257485760182,7302.489350403858,"(95, 1)",AC07_20250319_New_Final,Li$_{1.8}$Zn$_{0.7}$Zr$_{0.3}$Cl$_4$,0.967,6
41,158.0056,5701.796,7807.374,6018.996463489268,8871.414216651681,"(95, 1)",AC07_20250319_New_Final,Li$_{1.8}$Zn$_{0.7}$Zr$_{0.3}$Cl$_4$,0.967,6
42,126.6892,6098.361,9416.412,6530.13279806121,10777.476671059181,"(95, 1)",AC07_20250319_New_Final,Li$_{1.8}$Zn$_{0.7}$Zr$_{0.3}$Cl$_4$,0.967,6
43,99.734,6625.183,11538.7,7151.091032488966,13093.111913732004,"(95, 1)",AC07_20250319_New_Final,Li$_{1.8}$Zn$_{0.7}$Zr$_{0.3}$Cl$_4$,0.967,6
44,79.44915,7240.554,13998.73,7905.469222068743,15906.320001879416,"(95, 1)",AC07_20250319_New_Final,Li$_{1.8}$Zn$_{0.7}$Zr$_{0.3}$Cl$_4$,0.967,6
45,63.34459,7997.769,16961.19,8821.935723040058,19324.01007664346,"(95, 1)",AC07_20250319_New_Final,Li$_{1.8}$Zn$_{0.7}$Zr$_{0.3}$Cl$_4$,0.967,6
46,49.86702,8998.522,20775.33,9935.3186656648,23476.06318515988,"(95, 1)",AC07_20250319_New_Final,Li$_{1.8}$Zn$_{0.7}$Zr$_{0.3}$Cl$_4$,0.967,6
47,39.72458,10169.47,25165.67,11287.929514584275,28520.26809552391,"(95, 1)",AC07_20250319_New_Final,Li$_{1.8}$Zn$_{0.7}$Zr$_{0.3}$Cl$_4$,0.967,6
48,31.88775,11567.81,30277.26,12931.171015228985,34648.31767836184,"(95, 1)",AC07_20250319_New_Final,Li$_{1.8}$Zn$_{0.7}$Zr$_{0.3}$Cl$_4$,0.967,6
49,24.93351,13513.18,37217.52,14927.490632459088,42093.09373302368,"(95, 1)",AC07_20250319_New_Final,Li$_{1.8}$Zn$_{0.7}$Zr$_{0.3}$Cl$_4$,0.967,6
50,19.94681,15687.21,44833.95,17352.75371721184,51137.51710067937,"(95, 1)",AC07_20250319_New_Final,Li$_{1.8}$Zn$_{0.7}$Zr$_{0.3}$Cl$_4$,0.967,6
51,15.94388,18363.44,54004.11,20299.126587685125,62125.299391593966,"(95, 1)",AC07_20250319_New_Final,Li$_{1.8}$Zn$_{0.7}$Zr$_{0.3}$Cl$_4$,0.967,6
52,12.40079,22078.52,66480.78,23878.579089662908,75474.00492015948,"(95, 1)",AC07_20250319_New_Final,Li$_{1.8}$Zn$_{0.7}$Zr$_{0.3}$Cl$_4$,0.967,6
53,9.91015,26176.95,79954.64,28227.139742405616,91690.91923518018,"(95, 1)",AC07_20250319_New_Final,Li$_{1.8}$Zn$_{0.7}$Zr$_{0.3}$Cl$_4$,0.967,6
54,7.971939,31015.68,95570.0,33510.06517673794,111392.32729084378,"(95, 1)",AC07_20250319_New_Final,Li$_{1.8}$Zn$_{0.7}$Zr$_{0.3}$Cl$_4$,0.967,6
55,6.351626,37158.2,115046.7,39928.120317448134,135326.93387904114,"(95, 1)",AC07_20250319_New_Final,Li$_{1.8}$Zn$_{0.7}$Zr$_{0.3}$Cl$_4$,0.967,6
56,5.095109,44407.87,137632.3,47725.20797328854,164404.31636042104,"(95, 1)",AC07_20250319_New_Final,Li$_{1.8}$Zn$_{0.7}$Zr$_{0.3}$Cl$_4$,0.967,6
57,4.040948,53690.14,166052.4,57197.637778867414,199729.4909720233,"(95, 1)",AC07_20250319_New_Final,Li$_{1.8}$Zn$_{0.7}$Zr$_{0.3}$Cl$_4$,0.967,6
58,3.175813,65541.52,201669.0,68705.38673236214,242644.9063211681,"(95, 1)",AC07_20250319_New_Final,Li$_{1.8}$Zn$_{0.7}$Zr$_{0.3}$Cl$_4$,0.967,6
59,2.547554,78979.16,241109.4,82685.77925880942,294781.45992769435,"(95, 1)",AC07_20250319_New_Final,Li$_{1.8}$Zn$_{0.7}$Zr$_{0.3}$Cl$_4$,0.967,6
60,2.020474,95911.7,290183.9,99670.1066770006,358120.47657598095,"(95, 1)",AC07_20250319_New_Final,Li$_{1.8}$Zn$_{0.7}$Zr$_{0.3}$Cl$_4$,0.967,6
61,1.605308,116396.1,348513.0,120303.81765299948,435069.00381549523,"(95, 1)",AC07_20250319_New_Final,Li$_{1.8}$Zn$_{0.7}$Zr$_{0.3}$Cl$_4$,0.967,6
62,1.273777,141731.3,419118.8,145371.04693008823,528551.2860349317,"(95, 1)",AC07_20250319_New_Final,Li$_{1.8}$Zn$_{0.7}$Zr$_{0.3}$Cl$_4$,0.967,6
63,1.010237,172562.1,503313.8,175824.41449074907,642119.8933629324,"(95, 1)",AC07_20250319_New_Final,Li$_{1.8}$Zn$_{0.7}$Zr$_{0.3}$Cl$_4$,0.967,6
64,0.7971939,211072.7,606413.8,212821.22759642772,780090.728582965,"(95, 1)",AC07_20250319_New_Final,Li$_{1.8}$Zn$_{0.7}$Zr$_{0.3}$Cl$_4$,0.967,6
65,0.6334459,256861.5,725856.8,257767.4614768548,947707.0426766551,"(95, 1)",AC07_20250319_New_Final,Li$_{1.8}$Zn$_{0.7}$Zr$_{0.3}$Cl$_4$,0.967,6
66,0.5029507,312874.3,868543.7,312371.1900496318,1151338.6920132602,"(95, 1)",AC07_20250319_New_Final,Li$_{1.8}$Zn$_{0.7}$Zr$_{0.3}$Cl$_4$,0.967,6
67,0.3999573,380693.6,1036970.0,378707.49717654986,1398724.209477312,"(95, 1)",AC07_20250319_New_Final,Li$_{1.8}$Zn$_{0.7}$Zr$_{0.3}$Cl$_4$,0.967,6
68,0.3175813,463942.3,1239066.0,459297.33525339776,1699264.8888675761,"(95, 1)",AC07_20250319_New_Final,Li$_{1.8}$Zn$_{0.7}$Zr$_{0.3}$Cl$_4$,0.967,6
69,0.2520161,566125.4,1477843.0,557203.3279650033,2064382.0585402243,"(95, 1)",AC07_20250319_New_Final,Li$_{1.8}$Zn$_{0.7}$Zr$_{0.3}$Cl$_4$,0.967,6

File: EIS/0p3/temp_95_replicate_2_AC07_20250319_New_Final_Li18Zn07Zr03Cl4.csv
,Frequency,Z real,Z imag,Fit real,Fit imag,Dataset,sample_name,material_name,height,diameter
0,2000039.0,3254.214,924.1905,3245.711744894817,923.9003751653195,"(95, 2)",AC07_20250319_New_Final,Li$_{1.8}$Zn$_{0.7}$Zr$_{0.3}$Cl$_4$,0.967,6
1,1588711.0,3353.259,768.7632,3361.0515877750977,789.8990227614705,"(95, 2)",AC07_20250319_New_Final,Li$_{1.8}$Zn$_{0.7}$Zr$_{0.3}$Cl$_4$,0.967,6
2,1261992.0,3433.384,661.4263,3448.8318270174677,668.3560501366239,"(95, 2)",AC07_20250319_New_Final,Li$_{1.8}$Zn$_{0.7}$Zr$_{0.3}$Cl$_4$,0.967,6
3,1002539.0,3500.476,554.9882,3515.032897724073,561.3537421708355,"(95, 2)",AC07_20250319_New_Final,Li$_{1.8}$Zn$_{0.7}$Zr$_{0.3}$Cl$_4$,0.967,6
4,796289.1,3557.404,451.7792,3564.7849764815824,469.2013016803247,"(95, 2)",AC07_20250319_New_Final,Li$_{1.8}$Zn$_{0.7}$Zr$_{0.3}$Cl$_4$,0.967,6
5,632460.9,3583.057,381.0936,3602.214541996016,391.1560130280528,"(95, 2)",AC07_20250319_New_Final,Li$_{1.8}$Zn$_{0.7}$Zr$_{0.3}$Cl$_4$,0.967,6
6,502382.8,3598.028,326.2541,3630.510583311485,325.9441053754525,"(95, 2)",AC07_20250319_New_Final,Li$_{1.8}$Zn$_{0.7}$Zr$_{0.3}$Cl$_4$,0.967,6
7,399257.8,3631.168,272.5237,3652.078162367001,272.099220661803,"(95, 2)",AC07_20250319_New_Final,Li$_{1.8}$Zn$_{0.7}$Zr$_{0.3}$Cl$_4$,0.967,6
8,316992.2,3647.373,240.1744,3668.7068150831283,228.1640658148212,"(95, 2)",AC07_20250319_New_Final,Li$_{1.8}$Zn$_{0.7}$Zr$_{0.3}$Cl$_4$,0.967,6
9,251835.9,3680.507,194.1832,3681.721237378406,192.800089453494,"(95, 2)",AC07_20250319_New_Final,Li$_{1.8}$Zn$_{0.7}$Zr$_{0.3}$Cl$_4$,0.967,6
10,200039.1,3693.873,163.5604,3692.1039048608777,164.8399396682619,"(95, 2)",AC07_20250319_New_Final,Li$_{1.8}$Zn$_{0.7}$Zr$_{0.3}$Cl$_4$,0.967,6
11,159023.4,3696.323,132.185,3700.5898187607395,143.30672197657316,"(95, 2)",AC07_20250319_New_Final,Li$_{1.8}$Zn$_{0.7}$Zr$_{0.3}$Cl$_4$,0.967,6
12,126210.9,3703.11,130.5301,3707.737630976332,127.41556657940522,"(95, 2)",AC07_20250319_New_Final,Li$_{1.8}$Zn$_{0.7}$Zr$_{0.3}$Cl$_4$,0.967,6
13,100429.7,3712.366,122.2048,3713.9822952685386,116.56707974306275,"(95, 2)",AC07_20250319_New_Final,Li$_{1.8}$Zn$_{0.7}$Zr$_{0.3}$Cl$_4$,0.967,6
14,79804.69,3718.812,117.7333,3719.673956074527,110.33840849519643,"(95, 2)",AC07_20250319_New_Final,Li$_{1.8}$Zn$_{0.7}$Zr$_{0.3}$Cl$_4$,0.967,6
15,63398.44,3719.327,117.8672,3725.1069325980707,108.47528010512053,"(95, 2)",AC07_20250319_New_Final,Li$_{1.8}$Zn$_{0.7}$Zr$_{0.3}$Cl$_4$,0.967,6
16,50273.44,3727.305,120.4322,3730.541787270086,110.88698569755226,"(95, 2)",AC07_20250319_New_Final,Li$_{1.8}$Zn$_{0.7}$Zr$_{0.3}$Cl$_4$,0.967,6
17,39960.94,3736.456,126.7467,3736.222733687081,117.64550525513094,"(95, 2)",AC07_20250319_New_Final,Li$_{1.8}$Zn$_{0.7}$Zr$_{0.3}$Cl$_4$,0.967,6
18,31757.81,3739.189,139.5884,3742.3920730669524,128.9895862474058,"(95, 2)",AC07_20250319_New_Final,Li$_{1.8}$Zn$_{0.7}$Zr$_{0.3}$Cl$_4$,0.967,6
19,25195.31,3742.826,145.5896,3749.3029369657174,145.3344448678902,"(95, 2)",AC07_20250319_New_Final,Li$_{1.8}$Zn$_{0.7}$Zr$_{0.3}$Cl$_4$,0.967,6
20,20039.06,3757.149,168.1665,3757.231330300146,167.28777025692452,"(95, 2)",AC07_20250319_New_Final,Li$_{1.8}$Zn$_{0.7}$Zr$_{0.3}$Cl$_4$,0.967,6
21,16054.69,3768.345,195.1612,3766.4882852026763,195.67282829531035,"(95, 2)",AC07_20250319_New_Final,Li$_{1.8}$Zn$_{0.7}$Zr$_{0.3}$Cl$_4$,0.967,6
22,12773.44,3782.857,230.6971,3777.432830187044,231.5596562758706,"(95, 2)",AC07_20250319_New_Final,Li$_{1.8}$Zn$_{0.7}$Zr$_{0.3}$Cl$_4$,0.967,6
23,9946.65,3797.018,277.0918,3790.4864335952852,276.30560169157764,"(95, 2)",AC07_20250319_New_Final,Li$_{1.8}$Zn$_{0.7}$Zr$_{0.3}$Cl$_4$,0.967,6
24,7888.72,3815.642,329.8532,3806.1495837473813,331.6067860820606,"(95, 2)",AC07_20250319_New_Final,Li$_{1.8}$Zn$_{0.7}$Zr$_{0.3}$Cl$_4$,0.967,6
25,6288.11,3835.202,393.6502,3825.021213535204,399.56247386102973,"(95, 2)",AC07_20250319_New_Final,Li$_{1.8}$Zn$_{0.7}$Zr$_{0.3}$Cl$_4$,0.967,6
26,5039.063,3860.984,467.0884,3847.8217609624594,482.75480722340825,"(95, 2)",AC07_20250319_New_Final,Li$_{1.8}$Zn$_{0.7}$Zr$_{0.3}$Cl$_4$,0.967,6
27,4001.524,3896.043,559.6642,3875.4207789032007,584.3469472943539,"(95, 2)",AC07_20250319_New_Final,Li$_{1.8}$Zn$_{0.7}$Zr$_{0.3}$Cl$_4$,0.967,6
28,3161.337,3935.207,673.8281,3908.870169262338,708.2033590578394,"(95, 2)",AC07_20250319_New_Final,Li$_{1.8}$Zn$_{0.7}$Zr$_{0.3}$Cl$_4$,0.967,6
29,2507.267,3974.979,809.8007,3949.4443232138487,859.036818838092,"(95, 2)",AC07_20250319_New_Final,Li$_{1.8}$Zn$_{0.7}$Zr$_{0.3}$Cl$_4$,0.967,6
30,1979.167,4029.171,977.505,3998.6887069521554,1042.5877396106318,"(95, 2)",AC07_20250319_New_Final,Li$_{1.8}$Zn$_{0.7}$Zr$_{0.3}$Cl$_4$,0.967,6
31,1598.011,4081.287,1159.695,4058.478750433452,1265.8426395086271,"(95, 2)",AC07_20250319_New_Final,Li$_{1.8}$Zn$_{0.7}$Zr$_{0.3}$Cl$_4$,0.967,6
32,1257.622,4154.24,1405.266,4131.091286474504,1537.3000691620257,"(95, 2)",AC07_20250319_New_Final,Li$_{1.8}$Zn$_{0.7}$Zr$_{0.3}$Cl$_4$,0.967,6
33,1004.464,4237.639,1684.138,4219.29126379497,1867.2941205571826,"(95, 2)",AC07_20250319_New_Final,Li$_{1.8}$Zn$_{0.7}$Zr$_{0.3}$Cl$_4$,0.967,6
34,800.3049,4331.716,2024.079,4326.437038020181,2268.387832647,"(95, 2)",AC07_20250319_New_Final,Li$_{1.8}$Zn$_{0.7}$Zr$_{0.3}$Cl$_4$,0.967,6
35,631.0096,4449.68,2456.232,4456.608251237119,2755.851470402959,"(95, 2)",AC07_20250319_New_Final,Li$_{1.8}$Zn$_{0.7}$Zr$_{0.3}$Cl$_4$,0.967,6
36,498.6702,4589.212,2979.255,4614.761170206814,3348.243885683016,"(95, 2)",AC07_20250319_New_Final,Li$_{1.8}$Zn$_{0.7}$Zr$_{0.3}$Cl$_4$,0.967,6
37,397.2458,4748.214,3595.406,4806.91739843056,4068.1190932197196,"(95, 2)",AC07_20250319_New_Final,Li$_{1.8}$Zn$_{0.7}$Zr$_{0.3}$Cl$_4$,0.967,6
38,319.6023,4927.588,4308.982,5040.393147684729,4942.884962640123,"(95, 2)",AC07_20250319_New_Final,Li$_{1.8}$Zn$_{0.7}$Zr$_{0.3}$Cl$_4$,0.967,6
39,251.1161,5159.345,5274.22,5324.077798714682,6005.846719231291,"(95, 2)",AC07_20250319_New_Final,Li$_{1.8}$Zn$_{0.7}$Zr$_{0.3}$Cl$_4$,0.967,6
40,200.8929,5424.144,6366.694,5668.772357277367,7297.474982677575,"(95, 2)",AC07_20250319_New_Final,Li$_{1.8}$Zn$_{0.7}$Zr$_{0.3}$Cl$_4$,0.967,6
41,158.0056,5772.401,7802.137,6087.6006920745285,8866.946622127065,"(95, 2)",AC07_20250319_New_Final,Li$_{1.8}$Zn$_{0.7}$Zr$_{0.3}$Cl$_4$,0.967,6
42,126.6892,6165.201,9411.874,6596.509212134319,10774.017093193179,"(95, 2)",AC07_20250319_New_Final,Li$_{1.8}$Zn$_{0.7}$Zr$_{0.3}$Cl$_4$,0.967,6
43,99.734,6688.656,11534.33,7214.874008374372,13091.295543348571,"(95, 2)",AC07_20250319_New_Final,Li$_{1.8}$Zn$_{0.7}$Zr$_{0.3}$Cl$_4$,0.967,6
44,79.44915,7306.457,13993.48,7966.238575609797,15907.00930714659,"(95, 2)",AC07_20250319_New_Final,Li$_{1.8}$Zn$_{0.7}$Zr$_{0.3}$Cl$_4$,0.967,6
45,63.34459,8057.458,16955.58,8879.21020293154,19328.36304567399,"(95, 2)",AC07_20250319_New_Final,Li$_{1.8}$Zn$_{0.7}$Zr$_{0.3}$Cl$_4$,0.967,6
46,49.86702,9062.398,20769.73,9988.549161461133,23485.62042502453,"(95, 2)",AC07_20250319_New_Final,Li$_{1.8}$Zn$_{0.7}$Zr$_{0.3}$Cl$_4$,0.967,6
47,39.72458,10232.99,25162.33,11336.492158992849,28537.063738396202,"(95, 2)",AC07_20250319_New_Final,Li$_{1.8}$Zn$_{0.7}$Zr$_{0.3}$Cl$_4$,0.967,6
48,31.88775,11622.49,30276.66,12974.360450441378,34675.020303052945,"(95, 2)",AC07_20250319_New_Final,Li$_{1.8}$Zn$_{0.7}$Zr$_{0.3}$Cl$_4$,0.967,6
49,24.93351,13553.3,37221.76,14964.513830918837,42133.185079540024,"(95, 2)",AC07_20250319_New_Final,Li$_{1.8}$Zn$_{0.7}$Zr$_{0.3}$Cl$_4$,0.967,6
50,19.94681,15729.7,44843.96,17382.724907305805,51195.51831260338,"(95, 2)",AC07_20250319_New_Final,Li$_{1.8}$Zn$_{0.7}$Zr$_{0.3}$Cl$_4$,0.967,6
51,15.94388,18399.81,54022.22,20321.06404575421,62207.0569602645,"(95, 2)",AC07_20250319_New_Final,Li$_{1.8}$Zn$_{0.7}$Zr$_{0.3}$Cl$_4$,0.967,6
52,12.40079,22105.75,66510.8,23891.40483590233,75587.05154260545,"(95, 2)",AC07_20250319_New_Final,Li$_{1.8}$Zn$_{0.7}$Zr$_{0.3}$Cl$_4$,0.967,6
53,9.91015,26197.32,79999.77,28229.683537975878,91844.92857927561,"(95, 2)",AC07_20250319_New_Final,Li$_{1.8}$Zn$_{0.7}$Zr$_{0.3}$Cl$_4$,0.967,6
54,7.971939,31020.94,95640.1,33501.07468590133,111599.686365496,"(95, 2)",AC07_20250319_New_Final,Li$_{1.8}$Zn$_{0.7}$Zr$_{0.3}$Cl$_4$,0.967,6
55,6.351626,37155.41,115146.4,39906.279901048365,135603.46255640942,"(95, 2)",AC07_20250319_New_Final,Li$_{1.8}$Zn$_{0.7}$Zr$_{0.3}$Cl$_4$,0.967,6
56,5.095109,44385.32,137774.3,47689.1693553185,164770.17086601484,"(95, 2)",AC07_20250319_New_Final,Li$_{1.8}$Zn$_{0.7}$Zr$_{0.3}$Cl$_4$,0.967,6
57,4.040948,53655.62,166248.0,57146.066822725246,200210.29718711742,"(95, 2)",AC07_20250319_New_Final,Li$_{1.8}$Zn$_{0.7}$Zr$_{0.3}$Cl$_4$,0.967,6
58,3.175813,65479.75,201935.0,68637.03183618435,243273.17995097718,"(95, 2)",AC07_20250319_New_Final,Li$_{1.8}$Zn$_{0.7}$Zr$_{0.3}$Cl$_4$,0.967,6
59,2.547554,78903.23,241471.7,82599.56850351265,295598.38449839625,"(95, 2)",AC07_20250319_New_Final,Li$_{1.8}$Zn$_{0.7}$Zr$_{0.3}$Cl$_4$,0.967,6
60,2.020474,95809.1,290667.2,99565.28292864465,359178.127477094,"(95, 2)",AC07_20250319_New_Final,Li$_{1.8}$Zn$_{0.7}$Zr$_{0.3}$Cl$_4$,0.967,6
61,1.605308,116280.3,349158.8,120180.12344852727,436433.1279961332,"(95, 2)",AC07_20250319_New_Final,Li$_{1.8}$Zn$_{0.7}$Zr$_{0.3}$Cl$_4$,0.967,6
62,1.273777,141595.3,419950.3,145228.97430737436,530304.773475126,"(95, 2)",AC07_20250319_New_Final,Li$_{1.8}$Zn$_{0.7}$Zr$_{0.3}$Cl$_4$,0.967,6
63,1.010237,172394.0,504407.4,175665.53914163733,644367.1092875324,"(95, 2)",AC07_20250319_New_Final,Li$_{1.8}$Zn$_{0.7}$Zr$_{0.3}$Cl$_4$,0.967,6
64,0.7971939,210892.3,607824.1,212648.65205197313,782962.9160635076,"(95, 2)",AC07_20250319_New_Final,Li$_{1.8}$Zn$_{0.7}$Zr$_{0.3}$Cl$_4$,0.967,6
65,0.6334459,256633.9,727659.6,257586.39876081338,951369.0556252331,"(95, 2)",AC07_20250319_New_Final,Li$_{1.8}$Zn$_{0.7}$Zr$_{0.3}$Cl$_4$,0.967,6
66,0.5029507,312627.2,870872.2,312189.7277133703,1155997.3808942006,"(95, 2)",AC07_20250319_New_Final,Li$_{1.8}$Zn$_{0.7}$Zr$_{0.3}$Cl$_4$,0.967,6
67,0.3999573,380430.9,1040006.0,378537.5922976325,1404638.859163632,"(95, 2)",AC07_20250319_New_Final,Li$_{1.8}$Zn$_{0.7}$Zr$_{0.3}$Cl$_4$,0.967,6
68,0.3175813,463658.1,1241753.0,459156.1043918192,1706760.2034239955,"(95, 2)",AC07_20250319_New_Final,Li$_{1.8}$Zn$_{0.7}$Zr$_{0.3}$Cl$_4$,0.967,6
69,0.2520161,566015.9,1483798.0,557114.7129115209,2073864.3056079722,"(95, 2)",AC07_20250319_New_Final,Li$_{1.8}$Zn$_{0.7}$Zr$_{0.3}$Cl$_4$,0.967,6

File: EIS/0p3/temp_95_replicate_3_AC07_20250319_New_Final_Li18Zn07Zr03Cl4.csv
,Frequency,Z real,Z imag,Fit real,Fit imag,Dataset,sample_name,material_name,height,diameter
0,2000039.0,3204.403,923.9166,3224.1568201079276,945.3557159668986,"(95, 3)",AC07_20250319_New_Final,Li$_{1.8}$Zn$_{0.7}$Zr$_{0.3}$Cl$_4$,0.967,6
1,1588711.0,3308.195,779.0807,3341.091094995374,803.663502490057,"(95, 3)",AC07_20250319_New_Final,Li$_{1.8}$Zn$_{0.7}$Zr$_{0.3}$Cl$_4$,0.967,6
2,1261992.0,3394.5,656.3857,3428.534626764629,675.8456790580897,"(95, 3)",AC07_20250319_New_Final,Li$_{1.8}$Zn$_{0.7}$Zr$_{0.3}$Cl$_4$,0.967,6
3,1002539.0,3464.045,549.8269,3493.268863852273,564.0773721124125,"(95, 3)",AC07_20250319_New_Final,Li$_{1.8}$Zn$_{0.7}$Zr$_{0.3}$Cl$_4$,0.967,6
4,796289.1,3507.319,470.6724,3541.007479633447,468.52151531299444,"(95, 3)",AC07_20250319_New_Final,Li$_{1.8}$Zn$_{0.7}$Zr$_{0.3}$Cl$_4$,0.967,6
5,632460.9,3535.349,383.1912,3576.2567029577485,388.19380593840503,"(95, 3)",AC07_20250319_New_Final,Li$_{1.8}$Zn$_{0.7}$Zr$_{0.3}$Cl$_4$,0.967,6
6,502382.8,3565.673,326.7684,3602.4288969435097,321.56676650496087,"(95, 3)",AC07_20250319_New_Final,Li$_{1.8}$Zn$_{0.7}$Zr$_{0.3}$Cl$_4$,0.967,6
7,399257.8,3597.368,276.455,3622.045539112233,266.94766225042827,"(95, 3)",AC07_20250319_New_Final,Li$_{1.8}$Zn$_{0.7}$Zr$_{0.3}$Cl$_4$,0.967,6
8,316992.2,3606.155,237.1714,3636.945242333145,222.69368210073114,"(95, 3)",AC07_20250319_New_Final,Li$_{1.8}$Zn$_{0.7}$Zr$_{0.3}$Cl$_4$,0.967,6
9,251835.9,3639.845,187.0292,3648.4623988503267,187.3219789778371,"(95, 3)",AC07_20250319_New_Final,Li$_{1.8}$Zn$_{0.7}$Zr$_{0.3}$Cl$_4$,0.967,6
10,200039.1,3645.626,160.9757,3657.5680165502185,159.55692584776813,"(95, 3)",AC07_20250319_New_Final,Li$_{1.8}$Zn$_{0.7}$Zr$_{0.3}$Cl$_4$,0.967,6
11,159023.4,3661.109,148.5444,3664.975644278135,138.34259016888922,"(95, 3)",AC07_20250319_New_Final,Li$_{1.8}$Zn$_{0.7}$Zr$_{0.3}$Cl$_4$,0.967,6
12,126210.9,3662.441,131.4943,3671.2189918704917,122.83777333638966,"(95, 3)",AC07_20250319_New_Final,Li$_{1.8}$Zn$_{0.7}$Zr$_{0.3}$Cl$_4$,0.967,6
13,100429.7,3669.749,122.7458,3676.708125093537,112.40388619052948,"(95, 3)",AC07_20250319_New_Final,Li$_{1.8}$Zn$_{0.7}$Zr$_{0.3}$Cl$_4$,0.967,6
14,79804.69,3680.786,118.0353,3681.770118115647,106.59153580251784,"(95, 3)",AC07_20250319_New_Final,Li$_{1.8}$Zn$_{0.7}$Zr$_{0.3}$Cl$_4$,0.967,6
15,63398.44,3690.74,115.3102,3686.678771017574,105.12909683662116,"(95, 3)",AC07_20250319_New_Final,Li$_{1.8}$Zn$_{0.7}$Zr$_{0.3}$Cl$_4$,0.967,6
16,50273.44,3690.686,119.2064,3691.6768431951714,107.91507060461896,"(95, 3)",AC07_20250319_New_Final,Li$_{1.8}$Zn$_{0.7}$Zr$_{0.3}$Cl$_4$,0.967,6
17,39960.94,3700.857,128.3513,3696.99333295386,115.01525536184226,"(95, 3)",AC07_20250319_New_Final,Li$_{1.8}$Zn$_{0.7}$Zr$_{0.3}$Cl$_4$,0.967,6
18,31757.81,3710.322,138.8781,3702.8576510618263,126.66538663735885,"(95, 3)",AC07_20250319_New_Final,Li$_{1.8}$Zn$_{0.7}$Zr$_{0.3}$Cl$_4$,0.967,6
19,25195.31,3719.58,144.3096,3709.5120540588223,143.2797910718165,"(95, 3)",AC07_20250319_New_Final,Li$_{1.8}$Zn$_{0.7}$Zr$_{0.3}$Cl$_4$,0.967,6
20,20039.06,3728.168,167.2916,3717.2233775937293,165.4666356990744,"(95, 3)",AC07_20250319_New_Final,Li$_{1.8}$Zn$_{0.7}$Zr$_{0.3}$Cl$_4$,0.967,6
21,16054.69,3742.468,195.2158,3726.294902426858,194.05049397154036,"(95, 3)",AC07_20250319_New_Final,Li$_{1.8}$Zn$_{0.7}$Zr$_{0.3}$Cl$_4$,0.967,6
22,12773.44,3752.127,229.7268,3737.079066202147,230.10316322091296,"(95, 3)",AC07_20250319_New_Final,Li$_{1.8}$Zn$_{0.7}$Zr$_{0.3}$Cl$_4$,0.967,6
23,9946.65,3760.376,276.2878,3749.9916813633736,274.9839447687441,"(95, 3)",AC07_20250319_New_Final,Li$_{1.8}$Zn$_{0.7}$Zr$_{0.3}$Cl$_4$,0.967,6
24,7888.72,3782.676,329.9532,3765.528319418987,330.39093683182114,"(95, 3)",AC07_20250319_New_Final,Li$_{1.8}$Zn$_{0.7}$Zr$_{0.3}$Cl$_4$,0.967,6
25,6288.11,3800.949,393.0092,3784.2835654779574,398.42529794312964,"(95, 3)",AC07_20250319_New_Final,Li$_{1.8}$Zn$_{0.7}$Zr$_{0.3}$Cl$_4$,0.967,6
26,5039.063,3830.454,466.6361,3806.9739302237326,481.6709263901764,"(95, 3)",AC07_20250319_New_Final,Li$_{1.8}$Zn$_{0.7}$Zr$_{0.3}$Cl$_4$,0.967,6
27,4001.524,3856.581,559.1324,3834.4653283008397,583.2925853790987,"(95, 3)",AC07_20250319_New_Final,Li$_{1.8}$Zn$_{0.7}$Zr$_{0.3}$Cl$_4$,0.967,6
28,3161.337,3894.449,673.3943,3867.806194287392,707.1562051141275,"(95, 3)",AC07_20250319_New_Final,Li$_{1.8}$Zn$_{0.7}$Zr$_{0.3}$Cl$_4$,0.967,6
29,2507.267,3935.215,809.3411,3908.267514295944,857.9759376244285,"(95, 3)",AC07_20250319_New_Final,Li$_{1.8}$Zn$_{0.7}$Zr$_{0.3}$Cl$_4$,0.967,6
30,1979.167,3989.451,976.932,3957.391309387431,1041.4935596567777,"(95, 3)",AC07_20250319_New_Final,Li$_{1.8}$Zn$_{0.7}$Zr$_{0.3}$Cl$_4$,0.967,6
31,1598.011,4040.918,1159.087,4017.049425375706,1264.6970518312892,"(95, 3)",AC07_20250319_New_Final,Li$_{1.8}$Zn$_{0.7}$Zr$_{0.3}$Cl$_4$,0.967,6
32,1257.622,4115.35,1404.524,4089.514873798825,1536.0866753290627,"(95, 3)",AC07_20250319_New_Final,Li$_{1.8}$Zn$_{0.7}$Zr$_{0.3}$Cl$_4$,0.967,6
33,1004.464,4195.784,1683.196,4177.548445319236,1865.9986774312965,"(95, 3)",AC07_20250319_New_Final,Li$_{1.8}$Zn$_{0.7}$Zr$_{0.3}$Cl$_4$,0.967,6
34,800.3049,4289.898,2023.188,4284.503897483299,2266.9989531633564,"(95, 3)",AC07_20250319_New_Final,Li$_{1.8}$Zn$_{0.7}$Zr$_{0.3}$Cl$_4$,0.967,6
35,631.0096,4412.4,2455.239,4414.455725570344,2754.3616557444084,"(95, 3)",AC07_20250319_New_Final,Li$_{1.8}$Zn$_{0.7}$Zr$_{0.3}$Cl$_4$,0.967,6
36,498.6702,4549.539,2977.663,4572.3543850025335,3346.6509850327016,"(95, 3)",AC07_20250319_New_Final,Li$_{1.8}$Zn$_{0.7}$Zr$_{0.3}$Cl$_4$,0.967,6
37,397.2458,4706.123,3593.446,4764.214879143401,4066.4283139787563,"(95, 3)",AC07_20250319_New_Final,Li$_{1.8}$Zn$_{0.7}$Zr$_{0.3}$Cl$_4$,0.967,6
38,319.6023,4885.539,4307.06,4997.345897054665,4941.111587997056,"(95, 3)",AC07_20250319_New_Final,Li$_{1.8}$Zn$_{0.7}$Zr$_{0.3}$Cl$_4$,0.967,6
39,251.1161,5122.92,5272.812,5280.628230280088,6004.01973304019,"(95, 3)",AC07_20250319_New_Final,Li$_{1.8}$Zn$_{0.7}$Zr$_{0.3}$Cl$_4$,0.967,6
40,200.8929,5389.181,6364.244,5624.853074793224,7295.641855989089,"(95, 3)",AC07_20250319_New_Final,Li$_{1.8}$Zn$_{0.7}$Zr$_{0.3}$Cl$_4$,0.967,6
41,158.0056,5732.439,7799.434,6043.133105371024,8865.179584241774,"(95, 3)",AC07_20250319_New_Final,Li$_{1.8}$Zn$_{0.7}$Zr$_{0.3}$Cl$_4$,0.967,6
42,126.6892,6123.056,9409.681,6551.401981721558,10772.42129629902,"(95, 3)",AC07_20250319_New_Final,Li$_{1.8}$Zn$_{0.7}$Zr$_{0.3}$Cl$_4$,0.967,6
43,99.734,6648.575,11530.92,7169.021314291422,13090.019638071459,"(95, 3)",AC07_20250319_New_Final,Li$_{1.8}$Zn$_{0.7}$Zr$_{0.3}$Cl$_4$,0.967,6
44,79.44915,7258.948,13992.85,7919.518211122086,15906.259082183738,"(95, 3)",AC07_20250319_New_Final,Li$_{1.8}$Zn$_{0.7}$Zr$_{0.3}$Cl$_4$,0.967,6
45,63.34459,8008.243,16955.99,8831.481501343293,19328.418954939632,"(95, 3)",AC07_20250319_New_Final,Li$_{1.8}$Zn$_{0.7}$Zr$_{0.3}$Cl$_4$,0.967,6
46,49.86702,9013.877,20771.84,9939.65077536671,23486.860038940835,"(95, 3)",AC07_20250319_New_Final,Li$_{1.8}$Zn$_{0.7}$Zr$_{0.3}$Cl$_4$,0.967,6
47,39.72458,10175.89,25167.9,11286.239726826194,28539.990422706214,"(95, 3)",AC07_20250319_New_Final,Li$_{1.8}$Zn$_{0.7}$Zr$_{0.3}$Cl$_4$,0.967,6
48,31.88775,11566.53,30287.23,12922.544206594772,34680.29976199488,"(95, 3)",AC07_20250319_New_Final,Li$_{1.8}$Zn$_{0.7}$Zr$_{0.3}$Cl$_4$,0.967,6
49,24.93351,13496.51,37236.73,14910.896244783267,42141.69181676372,"(95, 3)",AC07_20250319_New_Final,Li$_{1.8}$Zn$_{0.7}$Zr$_{0.3}$Cl$_4$,0.967,6
50,19.94681,15667.95,44867.02,17327.038475634276,51208.394583156165,"(95, 3)",AC07_20250319_New_Final,Li$_{1.8}$Zn$_{0.7}$Zr$_{0.3}$Cl$_4$,0.967,6
51,15.94388,18327.48,54058.2,20263.009414697215,62225.78743553823,"(95, 3)",AC07_20250319_New_Final,Li$_{1.8}$Zn$_{0.7}$Zr$_{0.3}$Cl$_4$,0.967,6
52,12.40079,22028.03,66565.32,23830.64949764628,75613.55771860394,"(95, 3)",AC07_20250319_New_Final,Li$_{1.8}$Zn$_{0.7}$Zr$_{0.3}$Cl$_4$,0.967,6
53,9.91015,26105.85,80079.98,28165.861436876407,91881.68796572066,"(95, 3)",AC07_20250319_New_Final,Li$_{1.8}$Zn$_{0.7}$Zr$_{0.3}$Cl$_4$,0.967,6
54,7.971939,30928.54,95746.4,33433.78718636182,111649.8827472166,"(95, 3)",AC07_20250319_New_Final,Li$_{1.8}$Zn$_{0.7}$Zr$_{0.3}$Cl$_4$,0.967,6
55,6.351626,37049.81,115294.9,39835.09872177095,135671.1751787214,"(95, 3)",AC07_20250319_New_Final,Li$_{1.8}$Zn$_{0.7}$Zr$_{0.3}$Cl$_4$,0.967,6
56,5.095109,44272.78,137976.7,47613.64227157957,164860.61233616844,"(95, 3)",AC07_20250319_New_Final,Li$_{1.8}$Zn$_{0.7}$Zr$_{0.3}$Cl$_4$,0.967,6
57,4.040948,53525.32,166519.6,57065.72719215661,200330.112295711,"(95, 3)",AC07_20250319_New_Final,Li$_{1.8}$Zn$_{0.7}$Zr$_{0.3}$Cl$_4$,0.967,6
58,3.175813,65348.73,202308.6,68551.4133294923,243430.82061354694,"(95, 3)",AC07_20250319_New_Final,Li$_{1.8}$Zn$_{0.7}$Zr$_{0.3}$Cl$_4$,0.967,6
59,2.547554,78752.79,241956.8,82508.22683892201,295804.5797380636,"(95, 3)",AC07_20250319_New_Final,Li$_{1.8}$Zn$_{0.7}$Zr$_{0.3}$Cl$_4$,0.967,6
60,2.020474,95637.3,291287.9,99467.82694185308,359446.47198717075,"(95, 3)",AC07_20250319_New_Final,Li$_{1.8}$Zn$_{0.7}$Zr$_{0.3}$Cl$_4$,0.967,6
61,1.605308,116087.8,349988.1,120076.25850903631,436780.81855085294,"(95, 3)",AC07_20250319_New_Final,Li$_{1.8}$Zn$_{0.7}$Zr$_{0.3}$Cl$_4$,0.967,6
62,1.273777,141396.3,421003.7,145118.56195540834,530753.529561579,"(95, 3)",AC07_20250319_New_Final,Li$_{1.8}$Zn$_{0.7}$Zr$_{0.3}$Cl$_4$,0.967,6
63,1.010237,172176.2,505767.3,175548.67791532917,644944.323139167,"(95, 3)",AC07_20250319_New_Final,Li$_{1.8}$Zn$_{0.7}$Zr$_{0.3}$Cl$_4$,0.967,6
64,0.7971939,210661.3,609622.6,212525.78586198713,783703.0881888525,"(95, 3)",AC07_20250319_New_Final,Li$_{1.8}$Zn$_{0.7}$Zr$_{0.3}$Cl$_4$,0.967,6
65,0.6334459,256457.4,729941.8,257458.46092405188,952315.5854433211,"(95, 3)",AC07_20250319_New_Final,Li$_{1.8}$Zn$_{0.7}$Zr$_{0.3}$Cl$_4$,0.967,6
66,0.5029507,312309.1,873719.8,312058.3309725413,1157204.798826072,"(95, 3)",AC07_20250319_New_Final,Li$_{1.8}$Zn$_{0.7}$Zr$_{0.3}$Cl$_4$,0.967,6
67,0.3999573,380215.8,1043635.0,378405.2779462449,1406175.607247106,"(95, 3)",AC07_20250319_New_Final,Li$_{1.8}$Zn$_{0.7}$Zr$_{0.3}$Cl$_4$,0.967,6
68,0.3175813,463396.6,1246853.0,459026.6671406507,1708712.0971543929,"(95, 3)",AC07_20250319_New_Final,Li$_{1.8}$Zn$_{0.7}$Zr$_{0.3}$Cl$_4$,0.967,6
69,0.2520161,565435.4,1488415.0,556993.6225548649,2076338.8414176167,"(95, 3)",AC07_20250319_New_Final,Li$_{1.8}$Zn$_{0.7}$Zr$_{0.3}$Cl$_4$,0.967,6
