Repository: Maughan-Lab/Li-Zn-Zr-Cl_Halospinels

# Li-Zn-Zr-Cl_Halospinels

Data and information for "From Cation Order to Disorder: Unlocking Ion Transport Pathways in Li−Zn−Zr−Cl Halospinels" (doi: https://doi.org/10.1021/acs.chemmater.6c00461)

Neutron powder diffraction (NPD) collected at beamline BL-11A (POWGEN) at the Spallation Neutron Source at Oak Ridge National Laboratory, including raw data and .txt files with two theta, intensity, calculated fit, and difference are in the NPD directory.

Neutron pair distribution function (nPDF) collected at beamline BL-1B (NOMAD) at the Spallation Neutron Source at Oak Ridge National Laboratory, including raw data and .txt files with two theta, intensity, calculated fit, and difference are in the nPDF directory.

Synchrotron X-ray powder diffraction (SXRD) collected at beamline BL2-1 at the Stanford Synchrotron Radiation Lightsource at Stanford Linear Accelerator, including raw data and.txt files with two theta, intensity, calculated fit, and difference are in the SXRD directory.

Raman spectroscopy raw data files are in the Raman directory.

Electrochemical impedance spectroscopy data for each composition is in the EIS directory.

File: EIS/0p4/temp_30.0_replicate_1_AC_108_1_250lbs_Li173Zn06Zr027Cl4_nyquist.csv
,Frequency,Z real,Z imag,Fit real,Fit imag,Dataset,sample_name,material_name,height,diameter
0,2000039.0,4765.661,12401.21,5834.170289049231,11750.802292307437,"(30.0, 1)",AC_108_1_250lbs,Li$_{1.73}$Zn$_{0.6}$Zr$_{0.27}$Cl$_4$,1.761,6
1,1588711.0,7179.754,14593.29,7688.315388723804,13632.699051342037,"(30.0, 1)",AC_108_1_250lbs,Li$_{1.73}$Zn$_{0.6}$Zr$_{0.27}$Cl$_4$,1.761,6
2,1261992.0,10040.1,16429.7,10051.229112917672,15541.744143839507,"(30.0, 1)",AC_108_1_250lbs,Li$_{1.73}$Zn$_{0.6}$Zr$_{0.27}$Cl$_4$,1.761,6
3,1002539.0,13467.31,17806.15,12969.372975626524,17333.57991586169,"(30.0, 1)",AC_108_1_250lbs,Li$_{1.73}$Zn$_{0.6}$Zr$_{0.27}$Cl$_4$,1.761,6
4,796289.1,17046.37,18913.89,16428.3801372653,18825.768488600035,"(30.0, 1)",AC_108_1_250lbs,Li$_{1.73}$Zn$_{0.6}$Zr$_{0.27}$Cl$_4$,1.761,6
5,632460.9,20722.27,19401.63,20327.762185881587,19829.434941616088,"(30.0, 1)",AC_108_1_250lbs,Li$_{1.73}$Zn$_{0.6}$Zr$_{0.27}$Cl$_4$,1.761,6
6,502382.8,24641.46,19444.23,24477.76670724425,20198.63357657038,"(30.0, 1)",AC_108_1_250lbs,Li$_{1.73}$Zn$_{0.6}$Zr$_{0.27}$Cl$_4$,1.761,6
7,399257.8,28363.59,19063.88,28630.482470958395,19878.138145464993,"(30.0, 1)",AC_108_1_250lbs,Li$_{1.73}$Zn$_{0.6}$Zr$_{0.27}$Cl$_4$,1.761,6
8,316992.2,31614.22,17925.13,32537.834235014318,18923.63037551548,"(30.0, 1)",AC_108_1_250lbs,Li$_{1.73}$Zn$_{0.6}$Zr$_{0.27}$Cl$_4$,1.761,6
9,251835.9,34549.28,16822.02,36009.68305950892,17481.797089611937,"(30.0, 1)",AC_108_1_250lbs,Li$_{1.73}$Zn$_{0.6}$Zr$_{0.27}$Cl$_4$,1.761,6
10,200039.1,37216.25,15379.35,38945.16771848305,15742.673999804667,"(30.0, 1)",AC_108_1_250lbs,Li$_{1.73}$Zn$_{0.6}$Zr$_{0.27}$Cl$_4$,1.761,6
11,159023.4,39656.03,14202.79,41329.77402918421,13890.24315446369,"(30.0, 1)",AC_108_1_250lbs,Li$_{1.73}$Zn$_{0.6}$Zr$_{0.27}$Cl$_4$,1.761,6
12,126210.9,41613.61,12779.78,43210.13959344624,12070.677815689309,"(30.0, 1)",AC_108_1_250lbs,Li$_{1.73}$Zn$_{0.6}$Zr$_{0.27}$Cl$_4$,1.761,6
13,100429.7,43256.95,11365.61,44664.01518774439,10382.107967179873,"(30.0, 1)",AC_108_1_250lbs,Li$_{1.73}$Zn$_{0.6}$Zr$_{0.27}$Cl$_4$,1.761,6
14,79804.69,44683.9,10112.03,45776.70087383174,8879.291615928256,"(30.0, 1)",AC_108_1_250lbs,Li$_{1.73}$Zn$_{0.6}$Zr$_{0.27}$Cl$_4$,1.761,6
15,63398.44,46072.14,8979.729,46627.11058236636,7584.6061902374095,"(30.0, 1)",AC_108_1_250lbs,Li$_{1.73}$Zn$_{0.6}$Zr$_{0.27}$Cl$_4$,1.761,6
16,50273.44,47148.82,7937.653,47281.78675973884,6499.461004710004,"(30.0, 1)",AC_108_1_250lbs,Li$_{1.73}$Zn$_{0.6}$Zr$_{0.27}$Cl$_4$,1.761,6
17,39960.94,47870.08,6963.691,47793.86761952537,5613.483324020294,"(30.0, 1)",AC_108_1_250lbs,Li$_{1.73}$Zn$_{0.6}$Zr$_{0.27}$Cl$_4$,1.761,6
18,31757.81,48598.69,6040.512,48204.496628878645,4910.947250836651,"(30.0, 1)",AC_108_1_250lbs,Li$_{1.73}$Zn$_{0.6}$Zr$_{0.27}$Cl$_4$,1.761,6
19,25195.31,49222.75,5164.077,48545.08998613615,4374.8605668895725,"(30.0, 1)",AC_108_1_250lbs,Li$_{1.73}$Zn$_{0.6}$Zr$_{0.27}$Cl$_4$,1.761,6
20,20039.06,49677.05,4696.714,48839.642058138445,3989.3644804508576,"(30.0, 1)",AC_108_1_250lbs,Li$_{1.73}$Zn$_{0.6}$Zr$_{0.27}$Cl$_4$,1.761,6
21,16054.69,49952.62,4289.569,49106.72888680666,3741.0345344493385,"(30.0, 1)",AC_108_1_250lbs,Li$_{1.73}$Zn$_{0.6}$Zr$_{0.27}$Cl$_4$,1.761,6
22,12773.44,50197.12,3964.11,49361.12385105077,3619.519895546857,"(30.0, 1)",AC_108_1_250lbs,Li$_{1.73}$Zn$_{0.6}$Zr$_{0.27}$Cl$_4$,1.761,6
23,9946.65,50476.56,3865.676,49615.053602456224,3617.8158913550214,"(30.0, 1)",AC_108_1_250lbs,Li$_{1.73}$Zn$_{0.6}$Zr$_{0.27}$Cl$_4$,1.761,6
24,7888.72,50776.65,3910.864,49879.16198902337,3732.3574366998373,"(30.0, 1)",AC_108_1_250lbs,Li$_{1.73}$Zn$_{0.6}$Zr$_{0.27}$Cl$_4$,1.761,6
25,6288.11,51072.1,4019.614,50163.25459374373,3963.048487199646,"(30.0, 1)",AC_108_1_250lbs,Li$_{1.73}$Zn$_{0.6}$Zr$_{0.27}$Cl$_4$,1.761,6
26,5039.063,51327.95,4273.854,50476.88789343819,4313.296778289854,"(30.0, 1)",AC_108_1_250lbs,Li$_{1.73}$Zn$_{0.6}$Zr$_{0.27}$Cl$_4$,1.761,6
27,4001.524,51660.51,4659.967,50829.85498854059,4790.095515005242,"(30.0, 1)",AC_108_1_250lbs,Li$_{1.73}$Zn$_{0.6}$Zr$_{0.27}$Cl$_4$,1.761,6
28,3161.337,52042.98,5194.363,51232.60861425365,5404.17794015943,"(30.0, 1)",AC_108_1_250lbs,Li$_{1.73}$Zn$_{0.6}$Zr$_{0.27}$Cl$_4$,1.761,6
29,2507.267,52520.38,5694.215,51696.653135127475,6170.262420928369,"(30.0, 1)",AC_108_1_250lbs,Li$_{1.73}$Zn$_{0.6}$Zr$_{0.27}$Cl$_4$,1.761,6
30,1979.167,53007.77,6572.04,52234.93062822528,7107.402030322827,"(30.0, 1)",AC_108_1_250lbs,Li$_{1.73}$Zn$_{0.6}$Zr$_{0.27}$Cl$_4$,1.761,6
31,1598.011,53517.74,7533.01,52862.22169424348,8239.4518245184,"(30.0, 1)",AC_108_1_250lbs,Li$_{1.73}$Zn$_{0.6}$Zr$_{0.27}$Cl$_4$,1.761,6
32,1257.622,54182.55,8818.661,53595.57891184978,9595.668101456411,"(30.0, 1)",AC_108_1_250lbs,Li$_{1.73}$Zn$_{0.6}$Zr$_{0.27}$Cl$_4$,1.761,6
33,1004.464,54910.27,10259.14,54454.80951129519,11211.456288443442,"(30.0, 1)",AC_108_1_250lbs,Li$_{1.73}$Zn$_{0.6}$Zr$_{0.27}$Cl$_4$,1.761,6
34,800.3049,55771.46,11978.14,55463.023610179735,13129.287442056479,"(30.0, 1)",AC_108_1_250lbs,Li$_{1.73}$Zn$_{0.6}$Zr$_{0.27}$Cl$_4$,1.761,6
35,631.0096,56819.12,14105.01,56647.26503098013,15399.80752142783,"(30.0, 1)",AC_108_1_250lbs,Li$_{1.73}$Zn$_{0.6}$Zr$_{0.27}$Cl$_4$,1.761,6
36,498.6702,58027.29,16611.38,58039.24318357835,18083.1685961588,"(30.0, 1)",AC_108_1_250lbs,Li$_{1.73}$Zn$_{0.6}$Zr$_{0.27}$Cl$_4$,1.761,6
37,397.2458,59372.42,19454.72,59676.186683994325,21250.617028151926,"(30.0, 1)",AC_108_1_250lbs,Li$_{1.73}$Zn$_{0.6}$Zr$_{0.27}$Cl$_4$,1.761,6
38,319.6023,60824.65,22661.62,61601.84227944705,24986.38053336362,"(30.0, 1)",AC_108_1_250lbs,Li$_{1.73}$Zn$_{0.6}$Zr$_{0.27}$Cl$_4$,1.761,6
39,251.1161,62644.25,26870.52,63867.64628709608,29389.90404116623,"(30.0, 1)",AC_108_1_250lbs,Li$_{1.73}$Zn$_{0.6}$Zr$_{0.27}$Cl$_4$,1.761,6
40,200.8929,64523.83,31527.82,66534.10019188265,34578.49362395323,"(30.0, 1)",AC_108_1_250lbs,Li$_{1.73}$Zn$_{0.6}$Zr$_{0.27}$Cl$_4$,1.761,6
41,158.0056,66765.4,37562.03,69672.38738253107,40690.43870877003,"(30.0, 1)",AC_108_1_250lbs,Li$_{1.73}$Zn$_{0.6}$Zr$_{0.27}$Cl$_4$,1.761,6
42,126.6892,69076.84,44304.4,73366.27436011795,47888.695593364355,"(30.0, 1)",AC_108_1_250lbs,Li$_{1.73}$Zn$_{0.6}$Zr$_{0.27}$Cl$_4$,1.761,6
43,99.734,71875.15,53196.78,77714.34728921573,56365.2303106944,"(30.0, 1)",AC_108_1_250lbs,Li$_{1.73}$Zn$_{0.6}$Zr$_{0.27}$Cl$_4$,1.761,6
44,79.44915,75004.56,63653.25,82832.64367102664,66346.13651854526,"(30.0, 1)",AC_108_1_250lbs,Li$_{1.73}$Zn$_{0.6}$Zr$_{0.27}$Cl$_4$,1.761,6
45,63.34459,78654.02,76248.38,88857.74943375657,78097.66480485127,"(30.0, 1)",AC_108_1_250lbs,Li$_{1.73}$Zn$_{0.6}$Zr$_{0.27}$Cl$_4$,1.761,6
46,49.86702,83151.81,92810.79,95950.4441348369,91933.32414759313,"(30.0, 1)",AC_108_1_250lbs,Li$_{1.73}$Zn$_{0.6}$Zr$_{0.27}$Cl$_4$,1.761,6
47,39.72458,88600.54,111997.3,104299.99158096209,108222.24490089597,"(30.0, 1)",AC_108_1_250lbs,Li$_{1.73}$Zn$_{0.6}$Zr$_{0.27}$Cl$_4$,1.761,6
48,31.88775,95144.0,134460.2,114129.1903835041,127399.02636074512,"(30.0, 1)",AC_108_1_250lbs,Li$_{1.73}$Zn$_{0.6}$Zr$_{0.27}$Cl$_4$,1.761,6
49,24.93351,104585.1,165096.1,125700.31923683084,149975.33159383194,"(30.0, 1)",AC_108_1_250lbs,Li$_{1.73}$Zn$_{0.6}$Zr$_{0.27}$Cl$_4$,1.761,6
50,19.94681,115510.9,198663.1,139322.13557547546,176553.53884940658,"(30.0, 1)",AC_108_1_250lbs,Li$_{1.73}$Zn$_{0.6}$Zr$_{0.27}$Cl$_4$,1.761,6
51,15.94388,129556.6,238854.6,155358.11436932156,207842.8137614993,"(30.0, 1)",AC_108_1_250lbs,Li$_{1.73}$Zn$_{0.6}$Zr$_{0.27}$Cl$_4$,1.761,6
52,12.40079,149783.4,292852.9,174236.14690348416,244678.03115244678,"(30.0, 1)",AC_108_1_250lbs,Li$_{1.73}$Zn$_{0.6}$Zr$_{0.27}$Cl$_4$,1.761,6
53,9.91015,172887.7,350208.8,196459.9583439758,288042.0512924704,"(30.0, 1)",AC_108_1_250lbs,Li$_{1.73}$Zn$_{0.6}$Zr$_{0.27}$Cl$_4$,1.761,6
54,7.971939,200800.9,415224.7,222622.54875079775,339091.944983495,"(30.0, 1)",AC_108_1_250lbs,Li$_{1.73}$Zn$_{0.6}$Zr$_{0.27}$Cl$_4$,1.761,6
55,6.351626,236917.6,494336.1,253422.01619032922,399189.86720717495,"(30.0, 1)",AC_108_1_250lbs,Li$_{1.73}$Zn$_{0.6}$Zr$_{0.27}$Cl$_4$,1.761,6
56,5.095109,279794.3,583198.4,289680.1841593425,469939.40311908507,"(30.0, 1)",AC_108_1_250lbs,Li$_{1.73}$Zn$_{0.6}$Zr$_{0.27}$Cl$_4$,1.761,6
57,4.040948,334933.8,691473.4,332364.53035954107,553228.3561931701,"(30.0, 1)",AC_108_1_250lbs,Li$_{1.73}$Zn$_{0.6}$Zr$_{0.27}$Cl$_4$,1.761,6
58,3.175813,404478.5,821870.0,382614.0019507608,651279.1202193421,"(30.0, 1)",AC_108_1_250lbs,Li$_{1.73}$Zn$_{0.6}$Zr$_{0.27}$Cl$_4$,1.761,6
59,2.547554,482192.3,960849.0,441769.4061133214,766707.9792194017,"(30.0, 1)",AC_108_1_250lbs,Li$_{1.73}$Zn$_{0.6}$Zr$_{0.27}$Cl$_4$,1.761,6
60,2.020474,577147.5,1126683.0,511409.1868325398,902594.9175720091,"(30.0, 1)",AC_108_1_250lbs,Li$_{1.73}$Zn$_{0.6}$Zr$_{0.27}$Cl$_4$,1.761,6
61,1.605308,688066.4,1316408.0,593391.5425386127,1062565.803082882,"(30.0, 1)",AC_108_1_250lbs,Li$_{1.73}$Zn$_{0.6}$Zr$_{0.27}$Cl$_4$,1.761,6
62,1.273777,818289.6,1535907.0,689904.0084277964,1250889.135884901,"(30.0, 1)",AC_108_1_250lbs,Li$_{1.73}$Zn$_{0.6}$Zr$_{0.27}$Cl$_4$,1.761,6
63,1.010237,969617.0,1789542.0,803521.8264706566,1472589.944713853,"(30.0, 1)",AC_108_1_250lbs,Li$_{1.73}$Zn$_{0.6}$Zr$_{0.27}$Cl$_4$,1.761,6
64,0.7971939,1148143.0,2090144.0,937276.6605947836,1733583.869649725,"(30.0, 1)",AC_108_1_250lbs,Li$_{1.73}$Zn$_{0.6}$Zr$_{0.27}$Cl$_4$,1.761,6
65,0.6334459,1347107.0,2428390.0,1094737.4905694644,2040835.0090495357,"(30.0, 1)",AC_108_1_250lbs,Li$_{1.73}$Zn$_{0.6}$Zr$_{0.27}$Cl$_4$,1.761,6
66,0.5029507,1575317.0,2822837.0,1280105.843083902,2402541.742498025,"(30.0, 1)",AC_108_1_250lbs,Li$_{1.73}$Zn$_{0.6}$Zr$_{0.27}$Cl$_4$,1.761,6
67,0.3999573,1831790.0,3275807.0,1498327.9010697764,2828355.4880869724,"(30.0, 1)",AC_108_1_250lbs,Li$_{1.73}$Zn$_{0.6}$Zr$_{0.27}$Cl$_4$,1.761,6
68,0.3175813,2127978.0,3811737.0,1755226.482680939,3329638.2311208015,"(30.0, 1)",AC_108_1_250lbs,Li$_{1.73}$Zn$_{0.6}$Zr$_{0.27}$Cl$_4$,1.761,6
69,0.2520161,2466722.0,4444613.0,2057656.4115249475,3919765.6958841975,"(30.0, 1)",AC_108_1_250lbs,Li$_{1.73}$Zn$_{0.6}$Zr$_{0.27}$Cl$_4$,1.761,6

File: EIS/0p4/temp_30.0_replicate_2_AC_108_1_250lbs_Li173Zn06Zr027Cl4_nyquist.csv
,Frequency,Z real,Z imag,Fit real,Fit imag,Dataset,sample_name,material_name,height,diameter
0,2000039.0,4810.758,12458.38,5852.65194058766,11745.660201166444,"(30.0, 2)",AC_108_1_250lbs,Li$_{1.73}$Zn$_{0.6}$Zr$_{0.27}$Cl$_4$,1.761,6
1,1588711.0,7076.972,14514.06,7711.003925727162,13620.704636636652,"(30.0, 2)",AC_108_1_250lbs,Li$_{1.73}$Zn$_{0.6}$Zr$_{0.27}$Cl$_4$,1.761,6
2,1261992.0,10076.95,16315.1,10077.419680313864,15519.463048052367,"(30.0, 2)",AC_108_1_250lbs,Li$_{1.73}$Zn$_{0.6}$Zr$_{0.27}$Cl$_4$,1.761,6
3,1002539.0,13414.37,17928.76,12996.877140186898,17297.05783298825,"(30.0, 2)",AC_108_1_250lbs,Li$_{1.73}$Zn$_{0.6}$Zr$_{0.27}$Cl$_4$,1.761,6
4,796289.1,17063.13,18800.44,16453.026034103306,18771.290402745522,"(30.0, 2)",AC_108_1_250lbs,Li$_{1.73}$Zn$_{0.6}$Zr$_{0.27}$Cl$_4$,1.761,6
5,632460.9,20848.51,19278.49,20343.390772399798,19754.708726855664,"(30.0, 2)",AC_108_1_250lbs,Li$_{1.73}$Zn$_{0.6}$Zr$_{0.27}$Cl$_4$,1.761,6
6,502382.8,24600.94,19318.24,24477.067276114187,20103.982146810562,"(30.0, 2)",AC_108_1_250lbs,Li$_{1.73}$Zn$_{0.6}$Zr$_{0.27}$Cl$_4$,1.761,6
7,399257.8,28128.93,18756.37,28606.580678460094,19767.02227648028,"(30.0, 2)",AC_108_1_250lbs,Li$_{1.73}$Zn$_{0.6}$Zr$_{0.27}$Cl$_4$,1.761,6
8,316992.2,31657.95,18017.21,32485.971373984186,18802.055342961354,"(30.0, 2)",AC_108_1_250lbs,Li$_{1.73}$Zn$_{0.6}$Zr$_{0.27}$Cl$_4$,1.761,6
9,251835.9,34563.43,16591.09,35928.165637976,17356.832034697876,"(30.0, 2)",AC_108_1_250lbs,Li$_{1.73}$Zn$_{0.6}$Zr$_{0.27}$Cl$_4$,1.761,6
10,200039.1,37423.5,15275.86,38835.239512583285,15620.838227464305,"(30.0, 2)",AC_108_1_250lbs,Li$_{1.73}$Zn$_{0.6}$Zr$_{0.27}$Cl$_4$,1.761,6
11,159023.4,39374.36,13938.27,41194.711547320025,13776.436775052121,"(30.0, 2)",AC_108_1_250lbs,Li$_{1.73}$Zn$_{0.6}$Zr$_{0.27}$Cl$_4$,1.761,6
12,126210.9,41428.09,12685.11,43054.14741294785,11967.857813244707,"(30.0, 2)",AC_108_1_250lbs,Li$_{1.73}$Zn$_{0.6}$Zr$_{0.27}$Cl$_4$,1.761,6
13,100429.7,43147.46,11355.28,44491.34643271642,10291.512316215983,"(30.0, 2)",AC_108_1_250lbs,Li$_{1.73}$Zn$_{0.6}$Zr$_{0.27}$Cl$_4$,1.761,6
14,79804.69,44572.97,10053.59,45591.142048477865,8800.901691084899,"(30.0, 2)",AC_108_1_250lbs,Li$_{1.73}$Zn$_{0.6}$Zr$_{0.27}$Cl$_4$,1.761,6
15,63398.44,45893.71,8888.171,46431.77693510376,7517.618768445564,"(30.0, 2)",AC_108_1_250lbs,Li$_{1.73}$Zn$_{0.6}$Zr$_{0.27}$Cl$_4$,1.761,6
16,50273.44,46817.26,7864.589,47079.11266833248,6442.663086849089,"(30.0, 2)",AC_108_1_250lbs,Li$_{1.73}$Zn$_{0.6}$Zr$_{0.27}$Cl$_4$,1.761,6
17,39960.94,47692.63,6870.213,47585.69101284953,5565.508283134519,"(30.0, 2)",AC_108_1_250lbs,Li$_{1.73}$Zn$_{0.6}$Zr$_{0.27}$Cl$_4$,1.761,6
18,31757.81,48365.63,6017.644,47992.172714589644,4870.430426833107,"(30.0, 2)",AC_108_1_250lbs,Li$_{1.73}$Zn$_{0.6}$Zr$_{0.27}$Cl$_4$,1.761,6
19,25195.31,48966.38,5142.881,48329.60091662023,4340.52267796111,"(30.0, 2)",AC_108_1_250lbs,Li$_{1.73}$Zn$_{0.6}$Zr$_{0.27}$Cl$_4$,1.761,6
20,20039.06,49362.56,4645.053,48621.68920093511,3960.0482760452223,"(30.0, 2)",AC_108_1_250lbs,Li$_{1.73}$Zn$_{0.6}$Zr$_{0.27}$Cl$_4$,1.761,6
21,16054.69,49694.72,4219.824,48886.804953477986,3715.713451505396,"(30.0, 2)",AC_108_1_250lbs,Li$_{1.73}$Zn$_{0.6}$Zr$_{0.27}$Cl$_4$,1.761,6
22,12773.44,50030.19,3967.109,49139.56678578024,3597.291181483575,"(30.0, 2)",AC_108_1_250lbs,Li$_{1.73}$Zn$_{0.6}$Zr$_{0.27}$Cl$_4$,1.761,6
23,9946.65,50273.5,3867.285,49392.085613602685,3597.885907466667,"(30.0, 2)",AC_108_1_250lbs,Li$_{1.73}$Zn$_{0.6}$Zr$_{0.27}$Cl$_4$,1.761,6
24,7888.72,50530.29,3880.067,49654.91713099774,3714.023641473261,"(30.0, 2)",AC_108_1_250lbs,Li$_{1.73}$Zn$_{0.6}$Zr$_{0.27}$Cl$_4$,1.761,6
25,6288.11,50812.54,4040.337,49937.79778224346,3945.6805592334244,"(30.0, 2)",AC_108_1_250lbs,Li$_{1.73}$Zn$_{0.6}$Zr$_{0.27}$Cl$_4$,1.761,6
26,5039.063,51102.7,4256.137,50250.22759398721,4296.318098992241,"(30.0, 2)",AC_108_1_250lbs,Li$_{1.73}$Zn$_{0.6}$Zr$_{0.27}$Cl$_4$,1.761,6
27,4001.524,51435.12,4640.345,50601.951231853905,4772.965502939255,"(30.0, 2)",AC_108_1_250lbs,Li$_{1.73}$Zn$_{0.6}$Zr$_{0.27}$Cl$_4$,1.761,6
28,3161.337,51816.44,5176.002,51003.37751550442,5386.375313496823,"(30.0, 2)",AC_108_1_250lbs,Li$_{1.73}$Zn$_{0.6}$Zr$_{0.27}$Cl$_4$,1.761,6
29,2507.267,52292.5,5678.514,51465.96872863332,6151.26923434936,"(30.0, 2)",AC_108_1_250lbs,Li$_{1.73}$Zn$_{0.6}$Zr$_{0.27}$Cl$_4$,1.761,6
30,1979.167,52778.74,6557.118,52002.62455660198,7086.688208746785,"(30.0, 2)",AC_108_1_250lbs,Li$_{1.73}$Zn$_{0.6}$Zr$_{0.27}$Cl$_4$,1.761,6
31,1598.011,53287.32,7513.44,52628.08109020093,8216.459850370064,"(30.0, 2)",AC_108_1_250lbs,Li$_{1.73}$Zn$_{0.6}$Zr$_{0.27}$Cl$_4$,1.761,6
32,1257.622,53951.06,8795.581,53359.34266212558,9569.797476179792,"(30.0, 2)",AC_108_1_250lbs,Li$_{1.73}$Zn$_{0.6}$Zr$_{0.27}$Cl$_4$,1.761,6
33,1004.464,54680.61,10231.26,54216.16298008857,11182.047365749751,"(30.0, 2)",AC_108_1_250lbs,Li$_{1.73}$Zn$_{0.6}$Zr$_{0.27}$Cl$_4$,1.761,6
34,800.3049,55539.3,11946.86,55221.591811907594,13095.604209919316,"(30.0, 2)",AC_108_1_250lbs,Li$_{1.73}$Zn$_{0.6}$Zr$_{0.27}$Cl$_4$,1.761,6
35,631.0096,56584.53,14074.05,56402.60417033422,15361.018886117039,"(30.0, 2)",AC_108_1_250lbs,Li$_{1.73}$Zn$_{0.6}$Zr$_{0.27}$Cl$_4$,1.761,6
36,498.6702,57788.29,16570.56,57790.830418146295,18038.3276909081,"(30.0, 2)",AC_108_1_250lbs,Li$_{1.73}$Zn$_{0.6}$Zr$_{0.27}$Cl$_4$,1.761,6
37,397.2458,59125.44,19416.69,59423.40790622458,21198.638028889596,"(30.0, 2)",AC_108_1_250lbs,Li$_{1.73}$Zn$_{0.6}$Zr$_{0.27}$Cl$_4$,1.761,6
38,319.6023,60579.46,22608.89,61343.977656746174,24926.01241241318,"(30.0, 2)",AC_108_1_250lbs,Li$_{1.73}$Zn$_{0.6}$Zr$_{0.27}$Cl$_4$,1.761,6
39,251.1161,62387.95,26811.9,63603.85323836694,29319.70062528447,"(30.0, 2)",AC_108_1_250lbs,Li$_{1.73}$Zn$_{0.6}$Zr$_{0.27}$Cl$_4$,1.761,6
40,200.8929,64263.91,31452.69,66263.39341332445,34496.77924384634,"(30.0, 2)",AC_108_1_250lbs,Li$_{1.73}$Zn$_{0.6}$Zr$_{0.27}$Cl$_4$,1.761,6
41,158.0056,66496.5,37489.67,69393.61546275576,40595.26863148043,"(30.0, 2)",AC_108_1_250lbs,Li$_{1.73}$Zn$_{0.6}$Zr$_{0.27}$Cl$_4$,1.761,6
42,126.6892,68807.73,44216.53,73078.0924424023,47777.81031454633,"(30.0, 2)",AC_108_1_250lbs,Li$_{1.73}$Zn$_{0.6}$Zr$_{0.27}$Cl$_4$,1.761,6
43,99.734,71606.17,53112.55,77415.1851447676,56236.002648329944,"(30.0, 2)",AC_108_1_250lbs,Li$_{1.73}$Zn$_{0.6}$Zr$_{0.27}$Cl$_4$,1.761,6
44,79.44915,74733.2,63546.38,82520.6684391138,66195.51029019967,"(30.0, 2)",AC_108_1_250lbs,Li$_{1.73}$Zn$_{0.6}$Zr$_{0.27}$Cl$_4$,1.761,6
45,63.34459,78250.4,76113.3,88530.82215980138,77922.08368372856,"(30.0, 2)",AC_108_1_250lbs,Li$_{1.73}$Zn$_{0.6}$Zr$_{0.27}$Cl$_4$,1.761,6
46,49.86702,82974.47,92637.2,95606.0690931794,91728.64907444162,"(30.0, 2)",AC_108_1_250lbs,Li$_{1.73}$Zn$_{0.6}$Zr$_{0.27}$Cl$_4$,1.761,6
47,39.72458,88373.01,111800.0,103935.25720158449,107983.65817458459,"(30.0, 2)",AC_108_1_250lbs,Li$_{1.73}$Zn$_{0.6}$Zr$_{0.27}$Cl$_4$,1.761,6
48,31.88775,94966.04,134221.7,113740.70040776223,127120.92023466737,"(30.0, 2)",AC_108_1_250lbs,Li$_{1.73}$Zn$_{0.6}$Zr$_{0.27}$Cl$_4$,1.761,6
49,24.93351,104432.4,164786.6,125284.11250173129,149651.17886190984,"(30.0, 2)",AC_108_1_250lbs,Li$_{1.73}$Zn$_{0.6}$Zr$_{0.27}$Cl$_4$,1.761,6
50,19.94681,115454.6,198224.8,138873.59256418253,176175.7425070762,"(30.0, 2)",AC_108_1_250lbs,Li$_{1.73}$Zn$_{0.6}$Zr$_{0.27}$Cl$_4$,1.761,6
51,15.94388,129559.8,238244.2,154871.848361481,207402.53236523215,"(30.0, 2)",AC_108_1_250lbs,Li$_{1.73}$Zn$_{0.6}$Zr$_{0.27}$Cl$_4$,1.761,6
52,12.40079,149932.2,292005.8,173705.87720579648,244164.97596635454,"(30.0, 2)",AC_108_1_250lbs,Li$_{1.73}$Zn$_{0.6}$Zr$_{0.27}$Cl$_4$,1.761,6
53,9.91015,173217.0,349052.7,195878.36267135935,287444.25069111714,"(30.0, 2)",AC_108_1_250lbs,Li$_{1.73}$Zn$_{0.6}$Zr$_{0.27}$Cl$_4$,1.761,6
54,7.971939,201325.5,413698.8,221981.0913523113,338395.4708632286,"(30.0, 2)",AC_108_1_250lbs,Li$_{1.73}$Zn$_{0.6}$Zr$_{0.27}$Cl$_4$,1.761,6
55,6.351626,237522.6,492086.5,252710.7477612161,398378.5173291644,"(30.0, 2)",AC_108_1_250lbs,Li$_{1.73}$Zn$_{0.6}$Zr$_{0.27}$Cl$_4$,1.761,6
56,5.095109,280702.7,580275.9,288887.5089388715,468994.332348604,"(30.0, 2)",AC_108_1_250lbs,Li$_{1.73}$Zn$_{0.6}$Zr$_{0.27}$Cl$_4$,1.761,6
57,4.040948,335927.6,687370.5,331476.9350696039,552127.6484917423,"(30.0, 2)",AC_108_1_250lbs,Li$_{1.73}$Zn$_{0.6}$Zr$_{0.27}$Cl$_4$,1.761,6
58,3.175813,405830.3,816444.0,381615.74036605423,649997.2919663988,"(30.0, 2)",AC_108_1_250lbs,Li$_{1.73}$Zn$_{0.6}$Zr$_{0.27}$Cl$_4$,1.761,6
59,2.547554,483634.3,953688.0,440642.13205145684,765215.4029619931,"(30.0, 2)",AC_108_1_250lbs,Li$_{1.73}$Zn$_{0.6}$Zr$_{0.27}$Cl$_4$,1.761,6
60,2.020474,578614.9,1117256.0,510131.5271896707,900857.1535948835,"(30.0, 2)",AC_108_1_250lbs,Li$_{1.73}$Zn$_{0.6}$Zr$_{0.27}$Cl$_4$,1.761,6
61,1.605308,689364.3,1304139.0,591938.6006478198,1060542.824222466,"(30.0, 2)",AC_108_1_250lbs,Li$_{1.73}$Zn$_{0.6}$Zr$_{0.27}$Cl$_4$,1.761,6
62,1.273777,819252.8,1520210.0,688246.786454267,1248534.4287399964,"(30.0, 2)",AC_108_1_250lbs,Li$_{1.73}$Zn$_{0.6}$Zr$_{0.27}$Cl$_4$,1.761,6
63,1.010237,969933.0,1769625.0,801626.553745815,1469849.4677880171,"(30.0, 2)",AC_108_1_250lbs,Li$_{1.73}$Zn$_{0.6}$Zr$_{0.27}$Cl$_4$,1.761,6
64,0.7971939,1147434.0,2065184.0,935104.0126919312,1730394.8459436204,"(30.0, 2)",AC_108_1_250lbs,Li$_{1.73}$Zn$_{0.6}$Zr$_{0.27}$Cl$_4$,1.761,6
65,0.6334459,1344932.0,2397394.0,1092241.681491097,2037124.527146934,"(30.0, 2)",AC_108_1_250lbs,Li$_{1.73}$Zn$_{0.6}$Zr$_{0.27}$Cl$_4$,1.761,6
66,0.5029507,1570945.0,2784387.0,1277233.5701136854,2398225.1361890477,"(30.0, 2)",AC_108_1_250lbs,Li$_{1.73}$Zn$_{0.6}$Zr$_{0.27}$Cl$_4$,1.761,6
67,0.3999573,1824663.0,3228824.0,1495017.118580143,2823334.459969434,"(30.0, 2)",AC_108_1_250lbs,Li$_{1.73}$Zn$_{0.6}$Zr$_{0.27}$Cl$_4$,1.761,6
68,0.3175813,2117156.0,3754990.0,1751404.977411326,3323798.680327304,"(30.0, 2)",AC_108_1_250lbs,Li$_{1.73}$Zn$_{0.6}$Zr$_{0.27}$Cl$_4$,1.761,6
69,0.2520161,2451505.0,4375982.0,2053240.1474759758,3912975.20399862,"(30.0, 2)",AC_108_1_250lbs,Li$_{1.73}$Zn$_{0.6}$Zr$_{0.27}$Cl$_4$,1.761,6

File: EIS/0p4/temp_30.0_replicate_3_AC_108_1_250lbs_Li173Zn06Zr027Cl4_nyquist.csv
,Frequency,Z real,Z imag,Fit real,Fit imag,Dataset,sample_name,material_name,height,diameter
0,2000039.0,4767.567,12392.55,5837.284584143135,11708.476540538526,"(30.0, 3)",AC_108_1_250lbs,Li$_{1.73}$Zn$_{0.6}$Zr$_{0.27}$Cl$_4$,1.761,6
1,1588711.0,7107.951,14576.45,7688.2466433196805,13577.64958597266,"(30.0, 3)",AC_108_1_250lbs,Li$_{1.73}$Zn$_{0.6}$Zr$_{0.27}$Cl$_4$,1.761,6
2,1261992.0,10048.45,16340.35,10045.028835346358,15471.367476059455,"(30.0, 3)",AC_108_1_250lbs,Li$_{1.73}$Zn$_{0.6}$Zr$_{0.27}$Cl$_4$,1.761,6
3,1002539.0,13248.22,17796.76,12952.753518795122,17245.773229888357,"(30.0, 3)",AC_108_1_250lbs,Li$_{1.73}$Zn$_{0.6}$Zr$_{0.27}$Cl$_4$,1.761,6
4,796289.1,16943.04,18940.48,16395.792456859977,18719.718230390332,"(30.0, 3)",AC_108_1_250lbs,Li$_{1.73}$Zn$_{0.6}$Zr$_{0.27}$Cl$_4$,1.761,6
5,632460.9,20795.82,19215.92,20273.008062559944,19706.435675687382,"(30.0, 3)",AC_108_1_250lbs,Li$_{1.73}$Zn$_{0.6}$Zr$_{0.27}$Cl$_4$,1.761,6
6,502382.8,24701.1,19351.82,24395.169564271073,20062.50865671295,"(30.0, 3)",AC_108_1_250lbs,Li$_{1.73}$Zn$_{0.6}$Zr$_{0.27}$Cl$_4$,1.761,6
7,399257.8,28219.22,18597.35,28516.25082278271,19734.86009671761,"(30.0, 3)",AC_108_1_250lbs,Li$_{1.73}$Zn$_{0.6}$Zr$_{0.27}$Cl$_4$,1.761,6
8,316992.2,31511.15,17961.21,32390.98339974478,18780.13851231678,"(30.0, 3)",AC_108_1_250lbs,Li$_{1.73}$Zn$_{0.6}$Zr$_{0.27}$Cl$_4$,1.761,6
9,251835.9,34455.18,16619.73,35832.06495140765,17344.518349015205,"(30.0, 3)",AC_108_1_250lbs,Li$_{1.73}$Zn$_{0.6}$Zr$_{0.27}$Cl$_4$,1.761,6
10,200039.1,36991.72,15325.05,38740.68932560499,15616.402867606546,"(30.0, 3)",AC_108_1_250lbs,Li$_{1.73}$Zn$_{0.6}$Zr$_{0.27}$Cl$_4$,1.761,6
11,159023.4,39350.91,14025.66,41103.28721706788,13777.722048856083,"(30.0, 3)",AC_108_1_250lbs,Li$_{1.73}$Zn$_{0.6}$Zr$_{0.27}$Cl$_4$,1.761,6
12,126210.9,41339.27,12570.95,42966.48208160623,11972.788669220288,"(30.0, 3)",AC_108_1_250lbs,Li$_{1.73}$Zn$_{0.6}$Zr$_{0.27}$Cl$_4$,1.761,6
13,100429.7,43156.95,11291.53,44407.42503941328,10298.372565934043,"(30.0, 3)",AC_108_1_250lbs,Li$_{1.73}$Zn$_{0.6}$Zr$_{0.27}$Cl$_4$,1.761,6
14,79804.69,44567.23,10062.48,45510.58700656856,8808.409151457809,"(30.0, 3)",AC_108_1_250lbs,Li$_{1.73}$Zn$_{0.6}$Zr$_{0.27}$Cl$_4$,1.761,6
15,63398.44,45761.14,8905.828,46354.05723460467,7524.884405790834,"(30.0, 3)",AC_108_1_250lbs,Li$_{1.73}$Zn$_{0.6}$Zr$_{0.27}$Cl$_4$,1.761,6
16,50273.44,46815.67,7833.813,47003.67042889308,6449.105388971317,"(30.0, 3)",AC_108_1_250lbs,Li$_{1.73}$Zn$_{0.6}$Zr$_{0.27}$Cl$_4$,1.761,6
17,39960.94,47668.37,6843.193,47512.005330324275,5570.7641860779095,"(30.0, 3)",AC_108_1_250lbs,Li$_{1.73}$Zn$_{0.6}$Zr$_{0.27}$Cl$_4$,1.761,6
18,31757.81,48350.45,6016.846,47919.78396133177,4874.2802944448695,"(30.0, 3)",AC_108_1_250lbs,Li$_{1.73}$Zn$_{0.6}$Zr$_{0.27}$Cl$_4$,1.761,6
19,25195.31,48933.8,5167.879,48258.11335587822,4342.833304030737,"(30.0, 3)",AC_108_1_250lbs,Li$_{1.73}$Zn$_{0.6}$Zr$_{0.27}$Cl$_4$,1.761,6
20,20039.06,49325.41,4591.468,48550.76332662542,3960.7319635553126,"(30.0, 3)",AC_108_1_250lbs,Li$_{1.73}$Zn$_{0.6}$Zr$_{0.27}$Cl$_4$,1.761,6
21,16054.69,49672.52,4254.081,48816.145982245405,3714.6994819641177,"(30.0, 3)",AC_108_1_250lbs,Li$_{1.73}$Zn$_{0.6}$Zr$_{0.27}$Cl$_4$,1.761,6
22,12773.44,49903.78,3982.462,49068.912524727784,3594.5060791840488,"(30.0, 3)",AC_108_1_250lbs,Li$_{1.73}$Zn$_{0.6}$Zr$_{0.27}$Cl$_4$,1.761,6
23,9946.65,50237.37,3846.62,49321.195086258245,3593.239593883669,"(30.0, 3)",AC_108_1_250lbs,Li$_{1.73}$Zn$_{0.6}$Zr$_{0.27}$Cl$_4$,1.761,6
24,7888.72,50456.87,3893.631,49583.56037599415,3707.3993239049414,"(30.0, 3)",AC_108_1_250lbs,Li$_{1.73}$Zn$_{0.6}$Zr$_{0.27}$Cl$_4$,1.761,6
25,6288.11,50781.45,4015.865,49865.74677514776,3936.9268186973422,"(30.0, 3)",AC_108_1_250lbs,Li$_{1.73}$Zn$_{0.6}$Zr$_{0.27}$Cl$_4$,1.761,6
26,5039.063,51041.64,4247.285,50177.24804798161,4285.242101842869,"(30.0, 3)",AC_108_1_250lbs,Li$_{1.73}$Zn$_{0.6}$Zr$_{0.27}$Cl$_4$,1.761,6
27,4001.524,51374.65,4637.151,50527.79497140125,4759.326579766462,"(30.0, 3)",AC_108_1_250lbs,Li$_{1.73}$Zn$_{0.6}$Zr$_{0.27}$Cl$_4$,1.761,6
28,3161.337,51754.36,5168.279,50927.775114758966,5369.8783609385455,"(30.0, 3)",AC_108_1_250lbs,Li$_{1.73}$Zn$_{0.6}$Zr$_{0.27}$Cl$_4$,1.761,6
29,2507.267,52230.38,5671.692,51388.62212523866,6131.55753077139,"(30.0, 3)",AC_108_1_250lbs,Li$_{1.73}$Zn$_{0.6}$Zr$_{0.27}$Cl$_4$,1.761,6
30,1979.167,52717.46,6547.317,51923.19937339105,7063.335316561855,"(30.0, 3)",AC_108_1_250lbs,Li$_{1.73}$Zn$_{0.6}$Zr$_{0.27}$Cl$_4$,1.761,6
31,1598.011,53229.0,7503.329,52546.19841414682,8188.960322604994,"(30.0, 3)",AC_108_1_250lbs,Li$_{1.73}$Zn$_{0.6}$Zr$_{0.27}$Cl$_4$,1.761,6
32,1257.622,53890.82,8784.73,53274.57003869173,9537.556103973982,"(30.0, 3)",AC_108_1_250lbs,Li$_{1.73}$Zn$_{0.6}$Zr$_{0.27}$Cl$_4$,1.761,6
33,1004.464,54618.72,10220.18,54128.00438119066,11144.366704177572,"(30.0, 3)",AC_108_1_250lbs,Li$_{1.73}$Zn$_{0.6}$Zr$_{0.27}$Cl$_4$,1.761,6
34,800.3049,55476.94,11933.52,55129.47632722174,13051.670106627365,"(30.0, 3)",AC_108_1_250lbs,Li$_{1.73}$Zn$_{0.6}$Zr$_{0.27}$Cl$_4$,1.761,6
35,631.0096,56519.28,14056.12,56305.87315508821,15309.883713719693,"(30.0, 3)",AC_108_1_250lbs,Li$_{1.73}$Zn$_{0.6}$Zr$_{0.27}$Cl$_4$,1.761,6
36,498.6702,57724.59,16553.51,57688.72280615263,17978.8909516577,"(30.0, 3)",AC_108_1_250lbs,Li$_{1.73}$Zn$_{0.6}$Zr$_{0.27}$Cl$_4$,1.761,6
37,397.2458,59061.43,19393.75,59315.043364895704,21129.62395979131,"(30.0, 3)",AC_108_1_250lbs,Li$_{1.73}$Zn$_{0.6}$Zr$_{0.27}$Cl$_4$,1.761,6
38,319.6023,60509.7,22586.46,61228.33722107299,24845.944171108593,"(30.0, 3)",AC_108_1_250lbs,Li$_{1.73}$Zn$_{0.6}$Zr$_{0.27}$Cl$_4$,1.761,6
39,251.1161,62315.91,26784.18,63479.75701300471,29226.870581731273,"(30.0, 3)",AC_108_1_250lbs,Li$_{1.73}$Zn$_{0.6}$Zr$_{0.27}$Cl$_4$,1.761,6
40,200.8929,64183.68,31422.56,66129.47487544818,34389.21483987261,"(30.0, 3)",AC_108_1_250lbs,Li$_{1.73}$Zn$_{0.6}$Zr$_{0.27}$Cl$_4$,1.761,6
41,158.0056,66432.18,37451.93,69248.29183243786,40470.69319931754,"(30.0, 3)",AC_108_1_250lbs,Li$_{1.73}$Zn$_{0.6}$Zr$_{0.27}$Cl$_4$,1.761,6
42,126.6892,68728.47,44172.32,72919.53051093763,47633.59816595623,"(30.0, 3)",AC_108_1_250lbs,Li$_{1.73}$Zn$_{0.6}$Zr$_{0.27}$Cl$_4$,1.761,6
43,99.734,71526.55,53069.4,77241.26186342973,56069.127657391924,"(30.0, 3)",AC_108_1_250lbs,Li$_{1.73}$Zn$_{0.6}$Zr$_{0.27}$Cl$_4$,1.761,6
44,79.44915,74663.09,63504.25,82328.92546986617,66002.48709462942,"(30.0, 3)",AC_108_1_250lbs,Li$_{1.73}$Zn$_{0.6}$Zr$_{0.27}$Cl$_4$,1.761,6
45,63.34459,78149.49,76197.39,88318.41347389286,77698.90052121197,"(30.0, 3)",AC_108_1_250lbs,Li$_{1.73}$Zn$_{0.6}$Zr$_{0.27}$Cl$_4$,1.761,6
46,49.86702,82925.76,92584.92,95369.70057148265,91470.6911513866,"(30.0, 3)",AC_108_1_250lbs,Li$_{1.73}$Zn$_{0.6}$Zr$_{0.27}$Cl$_4$,1.761,6
47,39.72458,88337.77,111729.9,103671.11703991205,107685.62033455193,"(30.0, 3)",AC_108_1_250lbs,Li$_{1.73}$Zn$_{0.6}$Zr$_{0.27}$Cl$_4$,1.761,6
48,31.88775,94989.19,134142.3,113444.37895888869,126776.7075523515,"(30.0, 3)",AC_108_1_250lbs,Li$_{1.73}$Zn$_{0.6}$Zr$_{0.27}$Cl$_4$,1.761,6
49,24.93351,104469.5,164619.3,124950.50999086956,149253.79363599734,"(30.0, 3)",AC_108_1_250lbs,Li$_{1.73}$Zn$_{0.6}$Zr$_{0.27}$Cl$_4$,1.761,6
50,19.94681,115547.8,198018.0,138496.81289332957,175717.15596207776,"(30.0, 3)",AC_108_1_250lbs,Li$_{1.73}$Zn$_{0.6}$Zr$_{0.27}$Cl$_4$,1.761,6
51,15.94388,129685.4,237947.6,154445.07696719555,206873.53919945235,"(30.0, 3)",AC_108_1_250lbs,Li$_{1.73}$Zn$_{0.6}$Zr$_{0.27}$Cl$_4$,1.761,6
52,12.40079,150194.8,291566.6,173221.2406511219,243555.02970220096,"(30.0, 3)",AC_108_1_250lbs,Li$_{1.73}$Zn$_{0.6}$Zr$_{0.27}$Cl$_4$,1.761,6
53,9.91015,173619.8,348418.7,195326.7673319714,286741.27759752603,"(30.0, 3)",AC_108_1_250lbs,Li$_{1.73}$Zn$_{0.6}$Zr$_{0.27}$Cl$_4$,1.761,6
54,7.971939,201890.6,412795.6,221352.03819545495,337585.66003182926,"(30.0, 3)",AC_108_1_250lbs,Li$_{1.73}$Zn$_{0.6}$Zr$_{0.27}$Cl$_4$,1.761,6
55,6.351626,238353.5,490865.7,251992.11980919374,397446.08430114953,"(30.0, 3)",AC_108_1_250lbs,Li$_{1.73}$Zn$_{0.6}$Zr$_{0.27}$Cl$_4$,1.761,6
56,5.095109,281725.7,578522.3,288065.32755208266,467921.25351525506,"(30.0, 3)",AC_108_1_250lbs,Li$_{1.73}$Zn$_{0.6}$Zr$_{0.27}$Cl$_4$,1.761,6
57,4.040948,337221.9,684912.1,330535.0806724885,550893.3633377432,"(30.0, 3)",AC_108_1_250lbs,Li$_{1.73}$Zn$_{0.6}$Zr$_{0.27}$Cl$_4$,1.761,6
58,3.175813,407115.8,812784.4,380535.6326676701,648578.3701040769,"(30.0, 3)",AC_108_1_250lbs,Li$_{1.73}$Zn$_{0.6}$Zr$_{0.27}$Cl$_4$,1.761,6
59,2.547554,485183.3,948885.3,439402.36417564517,763585.1728329149,"(30.0, 3)",AC_108_1_250lbs,Li$_{1.73}$Zn$_{0.6}$Zr$_{0.27}$Cl$_4$,1.761,6
60,2.020474,580301.1,1110830.0,508707.4474227056,898985.2897140742,"(30.0, 3)",AC_108_1_250lbs,Li$_{1.73}$Zn$_{0.6}$Zr$_{0.27}$Cl$_4$,1.761,6
61,1.605308,691075.9,1295670.0,590301.8347291935,1058394.8899371778,"(30.0, 3)",AC_108_1_250lbs,Li$_{1.73}$Zn$_{0.6}$Zr$_{0.27}$Cl$_4$,1.761,6
62,1.273777,820860.7,1509155.0,686364.6924744126,1246071.3717041367,"(30.0, 3)",AC_108_1_250lbs,Li$_{1.73}$Zn$_{0.6}$Zr$_{0.27}$Cl$_4$,1.761,6
63,1.010237,971208.0,1755336.0,799461.6007694543,1467027.0657590057,"(30.0, 3)",AC_108_1_250lbs,Li$_{1.73}$Zn$_{0.6}$Zr$_{0.27}$Cl$_4$,1.761,6
64,0.7971939,1148126.0,2046909.0,932613.073194952,1727163.1011459534,"(30.0, 3)",AC_108_1_250lbs,Li$_{1.73}$Zn$_{0.6}$Zr$_{0.27}$Cl$_4$,1.761,6
65,0.6334459,1344567.0,2374691.0,1089375.22658173,2033427.00838553,"(30.0, 3)",AC_108_1_250lbs,Li$_{1.73}$Zn$_{0.6}$Zr$_{0.27}$Cl$_4$,1.761,6
66,0.5029507,1569363.0,2756544.0,1273934.7553070358,2393998.2692223303,"(30.0, 3)",AC_108_1_250lbs,Li$_{1.73}$Zn$_{0.6}$Zr$_{0.27}$Cl$_4$,1.761,6
67,0.3999573,1823096.0,3199032.0,1491220.7466140024,2818506.768475192,"(30.0, 3)",AC_108_1_250lbs,Li$_{1.73}$Zn$_{0.6}$Zr$_{0.27}$Cl$_4$,1.761,6
68,0.3175813,2111354.0,3714173.0,1747036.3232401975,3318289.982247834,"(30.0, 3)",AC_108_1_250lbs,Li$_{1.73}$Zn$_{0.6}$Zr$_{0.27}$Cl$_4$,1.761,6
69,0.2520161,2442401.0,4328027.0,2048213.6291749694,3906695.771301801,"(30.0, 3)",AC_108_1_250lbs,Li$_{1.73}$Zn$_{0.6}$Zr$_{0.27}$Cl$_4$,1.761,6

File: EIS/0p4/temp_30.0_replicate_4_AC_108_1_250lbs_Li173Zn06Zr027Cl4_nyquist.csv
,Frequency,Z real,Z imag,Fit real,Fit imag,Dataset,sample_name,material_name,height,diameter
0,2000039.0,4750.898,12423.09,5850.794641459124,11738.049600328895,"(30.0, 4)",AC_108_1_250lbs,Li$_{1.73}$Zn$_{0.6}$Zr$_{0.27}$Cl$_4$,1.761,6
1,1588711.0,7098.019,14559.87,7707.794006521016,13611.59874983961,"(30.0, 4)",AC_108_1_250lbs,Li$_{1.73}$Zn$_{0.6}$Zr$_{0.27}$Cl$_4$,1.761,6
2,1261992.0,10030.23,16371.97,10072.337023876644,15508.909871727747,"(30.0, 4)",AC_108_1_250lbs,Li$_{1.73}$Zn$_{0.6}$Zr$_{0.27}$Cl$_4$,1.761,6
3,1002539.0,13293.37,17852.66,12989.3685512481,17285.313808705894,"(30.0, 4)",AC_108_1_250lbs,Li$_{1.73}$Zn$_{0.6}$Zr$_{0.27}$Cl$_4$,1.761,6
4,796289.1,17077.23,18826.56,16442.613031548743,18758.862097447764,"(30.0, 4)",AC_108_1_250lbs,Li$_{1.73}$Zn$_{0.6}$Zr$_{0.27}$Cl$_4$,1.761,6
5,632460.9,20748.58,19393.87,20329.80885565522,19742.32490732248,"(30.0, 4)",AC_108_1_250lbs,Li$_{1.73}$Zn$_{0.6}$Zr$_{0.27}$Cl$_4$,1.761,6
6,502382.8,24468.38,19189.67,24460.380216398553,20092.474319037356,"(30.0, 4)",AC_108_1_250lbs,Li$_{1.73}$Zn$_{0.6}$Zr$_{0.27}$Cl$_4$,1.761,6
7,399257.8,28235.84,18667.92,28587.202706762022,19757.145070763712,"(30.0, 4)",AC_108_1_250lbs,Li$_{1.73}$Zn$_{0.6}$Zr$_{0.27}$Cl$_4$,1.761,6
8,316992.2,31659.06,17801.94,32464.57319031935,18794.32684466141,"(30.0, 4)",AC_108_1_250lbs,Li$_{1.73}$Zn$_{0.6}$Zr$_{0.27}$Cl$_4$,1.761,6
9,251835.9,34411.79,16390.9,35905.51068894418,17351.4670915741,"(30.0, 4)",AC_108_1_250lbs,Li$_{1.73}$Zn$_{0.6}$Zr$_{0.27}$Cl$_4$,1.761,6
10,200039.1,37172.29,15291.42,38812.03152864223,15617.786755521032,"(30.0, 4)",AC_108_1_250lbs,Li$_{1.73}$Zn$_{0.6}$Zr$_{0.27}$Cl$_4$,1.761,6
11,159023.4,39492.17,13933.79,41171.50800370559,13775.481886210095,"(30.0, 4)",AC_108_1_250lbs,Li$_{1.73}$Zn$_{0.6}$Zr$_{0.27}$Cl$_4$,1.761,6
12,126210.9,41408.91,12573.9,43031.343211488085,11968.71734125573,"(30.0, 4)",AC_108_1_250lbs,Li$_{1.73}$Zn$_{0.6}$Zr$_{0.27}$Cl$_4$,1.761,6
13,100429.7,43186.19,11343.78,44469.201282816815,10293.911102323289,"(30.0, 4)",AC_108_1_250lbs,Li$_{1.73}$Zn$_{0.6}$Zr$_{0.27}$Cl$_4$,1.761,6
14,79804.69,44633.28,10058.62,45569.82253147353,8804.609210692199,"(30.0, 4)",AC_108_1_250lbs,Li$_{1.73}$Zn$_{0.6}$Zr$_{0.27}$Cl$_4$,1.761,6
15,63398.44,45851.93,8916.224,46411.39545922139,7522.4608869905005,"(30.0, 4)",AC_108_1_250lbs,Li$_{1.73}$Zn$_{0.6}$Zr$_{0.27}$Cl$_4$,1.761,6
16,50273.44,46904.65,7800.165,47059.75676025273,6448.519098480023,"(30.0, 4)",AC_108_1_250lbs,Li$_{1.73}$Zn$_{0.6}$Zr$_{0.27}$Cl$_4$,1.761,6
17,39960.94,47722.79,6867.72,47567.44285631596,5572.301484937796,"(30.0, 4)",AC_108_1_250lbs,Li$_{1.73}$Zn$_{0.6}$Zr$_{0.27}$Cl$_4$,1.761,6
18,31757.81,48355.85,6045.782,47975.12122493839,4878.116886207189,"(30.0, 4)",AC_108_1_250lbs,Li$_{1.73}$Zn$_{0.6}$Zr$_{0.27}$Cl$_4$,1.761,6
19,25195.31,49022.74,5170.29,48313.84885863686,4349.080245686912,"(30.0, 4)",AC_108_1_250lbs,Li$_{1.73}$Zn$_{0.6}$Zr$_{0.27}$Cl$_4$,1.761,6
20,20039.06,49407.52,4619.612,48607.35730572357,3969.466404851099,"(30.0, 4)",AC_108_1_250lbs,Li$_{1.73}$Zn$_{0.6}$Zr$_{0.27}$Cl$_4$,1.761,6
21,16054.69,49749.46,4234.082,48874.03434034072,3725.9836515281136,"(30.0, 4)",AC_108_1_250lbs,Li$_{1.73}$Zn$_{0.6}$Zr$_{0.27}$Cl$_4$,1.761,6
22,12773.44,49991.27,3969.381,49128.52047599105,3608.3976362640706,"(30.0, 4)",AC_108_1_250lbs,Li$_{1.73}$Zn$_{0.6}$Zr$_{0.27}$Cl$_4$,1.761,6
23,9946.65,50294.65,3837.481,49382.94956493673,3609.7956609711387,"(30.0, 4)",AC_108_1_250lbs,Li$_{1.73}$Zn$_{0.6}$Zr$_{0.27}$Cl$_4$,1.761,6
24,7888.72,50573.96,3850.618,49647.90099116252,3726.675724066514,"(30.0, 4)",AC_108_1_250lbs,Li$_{1.73}$Zn$_{0.6}$Zr$_{0.27}$Cl$_4$,1.761,6
25,6288.11,50838.59,3978.487,49933.13541330052,3958.9733878156685,"(30.0, 4)",AC_108_1_250lbs,Li$_{1.73}$Zn$_{0.6}$Zr$_{0.27}$Cl$_4$,1.761,6
26,5039.063,51118.22,4251.775,50248.177324144024,4310.094436225401,"(30.0, 4)",AC_108_1_250lbs,Li$_{1.73}$Zn$_{0.6}$Zr$_{0.27}$Cl$_4$,1.761,6
27,4001.524,51447.37,4636.183,50602.79572180108,4786.994180673343,"(30.0, 4)",AC_108_1_250lbs,Li$_{1.73}$Zn$_{0.6}$Zr$_{0.27}$Cl$_4$,1.761,6
28,3161.337,51830.42,5168.502,51007.42306815086,5400.328810309142,"(30.0, 4)",AC_108_1_250lbs,Li$_{1.73}$Zn$_{0.6}$Zr$_{0.27}$Cl$_4$,1.761,6
29,2507.267,52306.52,5669.835,51473.5438134445,6164.696042276777,"(30.0, 4)",AC_108_1_250lbs,Li$_{1.73}$Zn$_{0.6}$Zr$_{0.27}$Cl$_4$,1.761,6
30,1979.167,52792.66,6548.805,52014.07725577627,7098.978725109394,"(30.0, 4)",AC_108_1_250lbs,Li$_{1.73}$Zn$_{0.6}$Zr$_{0.27}$Cl$_4$,1.761,6
31,1598.011,53301.6,7503.176,52643.77509830374,8226.804280942746,"(30.0, 4)",AC_108_1_250lbs,Li$_{1.73}$Zn$_{0.6}$Zr$_{0.27}$Cl$_4$,1.761,6
32,1257.622,53963.02,8785.735,53379.65137889657,9577.13392788806,"(30.0, 4)",AC_108_1_250lbs,Li$_{1.73}$Zn$_{0.6}$Zr$_{0.27}$Cl$_4$,1.761,6
33,1004.464,54694.11,10219.01,54241.46112332048,11184.997930380825,"(30.0, 4)",AC_108_1_250lbs,Li$_{1.73}$Zn$_{0.6}$Zr$_{0.27}$Cl$_4$,1.761,6
34,800.3049,55552.95,11928.29,55252.24383850722,13092.396382371731,"(30.0, 4)",AC_108_1_250lbs,Li$_{1.73}$Zn$_{0.6}$Zr$_{0.27}$Cl$_4$,1.761,6
35,631.0096,56595.03,14053.88,56438.948623079435,15349.389105899056,"(30.0, 4)",AC_108_1_250lbs,Li$_{1.73}$Zn$_{0.6}$Zr$_{0.27}$Cl$_4$,1.761,6
36,498.6702,57800.86,16548.96,57833.1591063267,18015.40312500983,"(30.0, 4)",AC_108_1_250lbs,Li$_{1.73}$Zn$_{0.6}$Zr$_{0.27}$Cl$_4$,1.761,6
37,397.2458,59137.71,19383.5,59471.93857199651,21160.791904918184,"(30.0, 4)",AC_108_1_250lbs,Li$_{1.73}$Zn$_{0.6}$Zr$_{0.27}$Cl$_4$,1.761,6
38,319.6023,60583.54,22581.77,61398.81846564538,24868.687235442594,"(30.0, 4)",AC_108_1_250lbs,Li$_{1.73}$Zn$_{0.6}$Zr$_{0.27}$Cl$_4$,1.761,6
39,251.1161,62393.11,26779.69,63664.95704993435,29237.19243712252,"(30.0, 4)",AC_108_1_250lbs,Li$_{1.73}$Zn$_{0.6}$Zr$_{0.27}$Cl$_4$,1.761,6
40,200.8929,64256.75,31416.36,66330.49932165115,34381.97466963755,"(30.0, 4)",AC_108_1_250lbs,Li$_{1.73}$Zn$_{0.6}$Zr$_{0.27}$Cl$_4$,1.761,6
41,158.0056,66505.25,37444.45,69466.17452937743,40439.32475812957,"(30.0, 4)",AC_108_1_250lbs,Li$_{1.73}$Zn$_{0.6}$Zr$_{0.27}$Cl$_4$,1.761,6
42,126.6892,68810.44,44169.95,73155.17385419436,47569.76540132414,"(30.0, 4)",AC_108_1_250lbs,Li$_{1.73}$Zn$_{0.6}$Zr$_{0.27}$Cl$_4$,1.761,6
43,99.734,71610.43,53051.39,77495.35819180343,55962.303213929255,"(30.0, 4)",AC_108_1_250lbs,Li$_{1.73}$Zn$_{0.6}$Zr$_{0.27}$Cl$_4$,1.761,6
44,79.44915,74749.9,63490.12,82601.8546911313,65839.43717072486,"(30.0, 4)",AC_108_1_250lbs,Li$_{1.73}$Zn$_{0.6}$Zr$_{0.27}$Cl$_4$,1.761,6
45,63.34459,78404.86,76052.9,88610.11098802116,77463.05611486718,"(30.0, 4)",AC_108_1_250lbs,Li$_{1.73}$Zn$_{0.6}$Zr$_{0.27}$Cl$_4$,1.761,6
46,49.86702,83020.91,92545.95,95679.4881922729,91141.38160147084,"(30.0, 4)",AC_108_1_250lbs,Li$_{1.73}$Zn$_{0.6}$Zr$_{0.27}$Cl$_4$,1.761,6
47,39.72458,88458.97,111704.0,103997.48796116613,107237.14009612739,"(30.0, 4)",AC_108_1_250lbs,Li$_{1.73}$Zn$_{0.6}$Zr$_{0.27}$Cl$_4$,1.761,6
48,31.88775,95092.2,134079.3,113784.72579965612,126177.18117315277,"(30.0, 4)",AC_108_1_250lbs,Li$_{1.73}$Zn$_{0.6}$Zr$_{0.27}$Cl$_4$,1.761,6
49,24.93351,104617.4,164560.0,125300.78251131927,148463.79672585844,"(30.0, 4)",AC_108_1_250lbs,Li$_{1.73}$Zn$_{0.6}$Zr$_{0.27}$Cl$_4$,1.761,6
50,19.94681,115786.9,197935.6,138851.08900876914,174688.04132908778,"(30.0, 4)",AC_108_1_250lbs,Li$_{1.73}$Zn$_{0.6}$Zr$_{0.27}$Cl$_4$,1.761,6
51,15.94388,130034.3,237821.3,154795.02709468876,205545.40697999348,"(30.0, 4)",AC_108_1_250lbs,Li$_{1.73}$Zn$_{0.6}$Zr$_{0.27}$Cl$_4$,1.761,6
52,12.40079,150591.6,291299.3,173555.46107120597,241854.26789486647,"(30.0, 4)",AC_108_1_250lbs,Li$_{1.73}$Zn$_{0.6}$Zr$_{0.27}$Cl$_4$,1.761,6
53,9.91015,174161.6,348024.0,195629.9529810486,284577.58451444894,"(30.0, 4)",AC_108_1_250lbs,Li$_{1.73}$Zn$_{0.6}$Zr$_{0.27}$Cl$_4$,1.761,6
54,7.971939,202506.3,412137.5,221603.9589349582,334848.4423165398,"(30.0, 4)",AC_108_1_250lbs,Li$_{1.73}$Zn$_{0.6}$Zr$_{0.27}$Cl$_4$,1.761,6
55,6.351626,239176.4,489918.5,252166.35652029034,394000.10274578206,"(30.0, 4)",AC_108_1_250lbs,Li$_{1.73}$Zn$_{0.6}$Zr$_{0.27}$Cl$_4$,1.761,6
56,5.095109,282727.9,577130.6,288127.71510896797,463601.3632440786,"(30.0, 4)",AC_108_1_250lbs,Li$_{1.73}$Zn$_{0.6}$Zr$_{0.27}$Cl$_4$,1.761,6
57,4.040948,338436.9,682919.3,330441.7936285476,545498.1641752243,"(30.0, 4)",AC_108_1_250lbs,Li$_{1.73}$Zn$_{0.6}$Zr$_{0.27}$Cl$_4$,1.761,6
58,3.175813,408771.3,810079.0,380230.8359574178,641862.5461187535,"(30.0, 4)",AC_108_1_250lbs,Li$_{1.73}$Zn$_{0.6}$Zr$_{0.27}$Cl$_4$,1.761,6
59,2.547554,487000.0,945091.7,438815.3348241912,755250.2559549456,"(30.0, 4)",AC_108_1_250lbs,Li$_{1.73}$Zn$_{0.6}$Zr$_{0.27}$Cl$_4$,1.761,6
60,2.020474,582300.0,1105654.0,507749.0536034358,888668.529545869,"(30.0, 4)",AC_108_1_250lbs,Li$_{1.73}$Zn$_{0.6}$Zr$_{0.27}$Cl$_4$,1.761,6
61,1.605308,693217.5,1288743.0,588860.2348480808,1045655.8487199292,"(30.0, 4)",AC_108_1_250lbs,Li$_{1.73}$Zn$_{0.6}$Zr$_{0.27}$Cl$_4$,1.761,6
62,1.273777,822999.5,1500000.0,684300.0884815652,1230375.7878480214,"(30.0, 4)",AC_108_1_250lbs,Li$_{1.73}$Zn$_{0.6}$Zr$_{0.27}$Cl$_4$,1.761,6
63,1.010237,973162.0,1743380.0,796599.8456418153,1447727.4389809228,"(30.0, 4)",AC_108_1_250lbs,Li$_{1.73}$Zn$_{0.6}$Zr$_{0.27}$Cl$_4$,1.761,6
64,0.7971939,1149562.0,2031471.0,928737.8913449149,1703475.3442106578,"(30.0, 4)",AC_108_1_250lbs,Li$_{1.73}$Zn$_{0.6}$Zr$_{0.27}$Cl$_4$,1.761,6
65,0.6334459,1345449.0,2354950.0,1084218.7564440202,2004402.381284783,"(30.0, 4)",AC_108_1_250lbs,Li$_{1.73}$Zn$_{0.6}$Zr$_{0.27}$Cl$_4$,1.761,6
66,0.5029507,1568902.0,2731559.0,1267166.063888046,2358489.6572632273,"(30.0, 4)",AC_108_1_250lbs,Li$_{1.73}$Zn$_{0.6}$Zr$_{0.27}$Cl$_4$,1.761,6
67,0.3999573,1821048.0,3167999.0,1482431.8943768614,2775128.181308058,"(30.0, 4)",AC_108_1_250lbs,Li$_{1.73}$Zn$_{0.6}$Zr$_{0.27}$Cl$_4$,1.761,6
68,0.3175813,2106633.0,3676259.0,1735725.4719805897,3265367.930534761,"(30.0, 4)",AC_108_1_250lbs,Li$_{1.73}$Zn$_{0.6}$Zr$_{0.27}$Cl$_4$,1.761,6
69,0.2520161,2434570.0,4280524.0,2033764.582689545,3842210.91458289,"(30.0, 4)",AC_108_1_250lbs,Li$_{1.73}$Zn$_{0.6}$Zr$_{0.27}$Cl$_4$,1.761,6
