Repository: Maughan-Lab/Li-Zn-Zr-Cl_Halospinels

# Li-Zn-Zr-Cl_Halospinels

Data and information for "From Cation Order to Disorder: Unlocking Ion Transport Pathways in Li−Zn−Zr−Cl Halospinels" (doi: https://doi.org/10.1021/acs.chemmater.6c00461)

Neutron powder diffraction (NPD) collected at beamline BL-11A (POWGEN) at the Spallation Neutron Source at Oak Ridge National Laboratory, including raw data and .txt files with two theta, intensity, calculated fit, and difference are in the NPD directory.

File: EIS/0p4/temp_30.0_replicate_5_AC_108_1_250lbs_Li173Zn06Zr027Cl4_nyquist.csv
,Frequency,Z real,Z imag,Fit real,Fit imag,Dataset,sample_name,material_name,height,diameter
0,2000039.0,4690.379,12291.53,5780.791840553152,11737.323853369595,"(30.0, 5)",AC_108_1_250lbs,Li$_{1.73}$Zn$_{0.6}$Zr$_{0.27}$Cl$_4$,1.761,6
1,1588711.0,7139.658,14571.54,7630.610475837423,13626.642199454927,"(30.0, 5)",AC_108_1_250lbs,Li$_{1.73}$Zn$_{0.6}$Zr$_{0.27}$Cl$_4$,1.761,6
2,1261992.0,10076.4,16462.57,9991.93985064405,15545.075170511447,"(30.0, 5)",AC_108_1_250lbs,Li$_{1.73}$Zn$_{0.6}$Zr$_{0.27}$Cl$_4$,1.761,6
3,1002539.0,13324.22,17870.97,12912.455837305733,17347.141142154276,"(30.0, 5)",AC_108_1_250lbs,Li$_{1.73}$Zn$_{0.6}$Zr$_{0.27}$Cl$_4$,1.761,6
4,796289.1,16967.54,18903.93,16378.409431459337,18848.445282747318,"(30.0, 5)",AC_108_1_250lbs,Li$_{1.73}$Zn$_{0.6}$Zr$_{0.27}$Cl$_4$,1.761,6
5,632460.9,20901.81,19308.99,20288.714886605983,19857.734622512045,"(30.0, 5)",AC_108_1_250lbs,Li$_{1.73}$Zn$_{0.6}$Zr$_{0.27}$Cl$_4$,1.761,6
6,502382.8,24662.5,19454.9,24451.574431319998,20227.169745997133,"(30.0, 5)",AC_108_1_250lbs,Li$_{1.73}$Zn$_{0.6}$Zr$_{0.27}$Cl$_4$,1.761,6
7,399257.8,28233.48,18864.92,28616.126339550538,19901.071473043346,"(30.0, 5)",AC_108_1_250lbs,Li$_{1.73}$Zn$_{0.6}$Zr$_{0.27}$Cl$_4$,1.761,6
8,316992.2,31745.25,17959.07,32531.596122892875,18936.421697044065,"(30.0, 5)",AC_108_1_250lbs,Li$_{1.73}$Zn$_{0.6}$Zr$_{0.27}$Cl$_4$,1.761,6
9,251835.9,34641.56,16586.89,36006.430260653826,17482.34816536511,"(30.0, 5)",AC_108_1_250lbs,Li$_{1.73}$Zn$_{0.6}$Zr$_{0.27}$Cl$_4$,1.761,6
10,200039.1,37298.67,15440.35,38939.90648209165,15731.391773400705,"(30.0, 5)",AC_108_1_250lbs,Li$_{1.73}$Zn$_{0.6}$Zr$_{0.27}$Cl$_4$,1.761,6
11,159023.4,39646.9,14246.16,41318.72853580523,13869.281445856719,"(30.0, 5)",AC_108_1_250lbs,Li$_{1.73}$Zn$_{0.6}$Zr$_{0.27}$Cl$_4$,1.761,6
12,126210.9,41523.02,12646.29,43191.10840331407,12042.942096792913,"(30.0, 5)",AC_108_1_250lbs,Li$_{1.73}$Zn$_{0.6}$Zr$_{0.27}$Cl$_4$,1.761,6
13,100429.7,43274.55,11416.69,44636.18966854789,10350.465823429631,"(30.0, 5)",AC_108_1_250lbs,Li$_{1.73}$Zn$_{0.6}$Zr$_{0.27}$Cl$_4$,1.761,6
14,79804.69,44724.03,10145.04,45740.25525414074,8846.132623920943,"(30.0, 5)",AC_108_1_250lbs,Li$_{1.73}$Zn$_{0.6}$Zr$_{0.27}$Cl$_4$,1.761,6
15,63398.44,45962.98,8925.493,46582.78944274521,7551.694306294655,"(30.0, 5)",AC_108_1_250lbs,Li$_{1.73}$Zn$_{0.6}$Zr$_{0.27}$Cl$_4$,1.761,6
16,50273.44,46922.93,7893.501,47230.58992699161,6467.961980020912,"(30.0, 5)",AC_108_1_250lbs,Li$_{1.73}$Zn$_{0.6}$Zr$_{0.27}$Cl$_4$,1.761,6
17,39960.94,47849.43,6876.798,47736.847269061356,5584.067962451021,"(30.0, 5)",AC_108_1_250lbs,Li$_{1.73}$Zn$_{0.6}$Zr$_{0.27}$Cl$_4$,1.761,6
18,31757.81,48501.89,6005.454,48142.644475785426,4883.909935786821,"(30.0, 5)",AC_108_1_250lbs,Li$_{1.73}$Zn$_{0.6}$Zr$_{0.27}$Cl$_4$,1.761,6
19,25195.31,49125.49,5229.956,48479.28508009063,4350.2241802940625,"(30.0, 5)",AC_108_1_250lbs,Li$_{1.73}$Zn$_{0.6}$Zr$_{0.27}$Cl$_4$,1.761,6
20,20039.06,49566.33,4652.787,48770.6345898138,3966.9620313353075,"(30.0, 5)",AC_108_1_250lbs,Li$_{1.73}$Zn$_{0.6}$Zr$_{0.27}$Cl$_4$,1.761,6
21,16054.69,49808.62,4259.164,49035.1429881217,3720.5672407800776,"(30.0, 5)",AC_108_1_250lbs,Li$_{1.73}$Zn$_{0.6}$Zr$_{0.27}$Cl$_4$,1.761,6
22,12773.44,50148.77,3985.043,49287.468853835104,3600.5950806010915,"(30.0, 5)",AC_108_1_250lbs,Li$_{1.73}$Zn$_{0.6}$Zr$_{0.27}$Cl$_4$,1.761,6
23,9946.65,50397.24,3848.745,49539.73776075004,3599.9687766066645,"(30.0, 5)",AC_108_1_250lbs,Li$_{1.73}$Zn$_{0.6}$Zr$_{0.27}$Cl$_4$,1.761,6
24,7888.72,50712.65,3896.809,49802.50551712192,3715.0604249348344,"(30.0, 5)",AC_108_1_250lbs,Li$_{1.73}$Zn$_{0.6}$Zr$_{0.27}$Cl$_4$,1.761,6
25,6288.11,50998.83,3987.819,50085.50051886609,3945.710672248674,"(30.0, 5)",AC_108_1_250lbs,Li$_{1.73}$Zn$_{0.6}$Zr$_{0.27}$Cl$_4$,1.761,6
26,5039.063,51267.23,4255.362,50398.2101031085,4295.255552360067,"(30.0, 5)",AC_108_1_250lbs,Li$_{1.73}$Zn$_{0.6}$Zr$_{0.27}$Cl$_4$,1.761,6
27,4001.524,51599.32,4640.353,50750.36327679549,4770.601394038961,"(30.0, 5)",AC_108_1_250lbs,Li$_{1.73}$Zn$_{0.6}$Zr$_{0.27}$Cl$_4$,1.761,6
28,3161.337,51981.36,5172.908,51152.350694451634,5382.3731095808635,"(30.0, 5)",AC_108_1_250lbs,Li$_{1.73}$Zn$_{0.6}$Zr$_{0.27}$Cl$_4$,1.761,6
29,2507.267,52457.69,5674.516,51615.613607798135,6145.152996305005,"(30.0, 5)",AC_108_1_250lbs,Li$_{1.73}$Zn$_{0.6}$Zr$_{0.27}$Cl$_4$,1.761,6
30,1979.167,52948.12,6549.459,52153.02683624502,7077.82359686684,"(30.0, 5)",AC_108_1_250lbs,Li$_{1.73}$Zn$_{0.6}$Zr$_{0.27}$Cl$_4$,1.761,6
31,1598.011,53455.79,7506.444,52779.296299741785,8204.027433613364,"(30.0, 5)",AC_108_1_250lbs,Li$_{1.73}$Zn$_{0.6}$Zr$_{0.27}$Cl$_4$,1.761,6
32,1257.622,54119.34,8789.402,53511.3889064879,9552.7575331215,"(30.0, 5)",AC_108_1_250lbs,Li$_{1.73}$Zn$_{0.6}$Zr$_{0.27}$Cl$_4$,1.761,6
33,1004.464,54848.54,10219.04,54369.011230322765,11159.09501148977,"(30.0, 5)",AC_108_1_250lbs,Li$_{1.73}$Zn$_{0.6}$Zr$_{0.27}$Cl$_4$,1.761,6
34,800.3049,55704.32,11935.98,55375.15316140486,13065.113297266567,"(30.0, 5)",AC_108_1_250lbs,Li$_{1.73}$Zn$_{0.6}$Zr$_{0.27}$Cl$_4$,1.761,6
35,631.0096,56752.48,14056.91,56556.71336944794,15320.972697656081,"(30.0, 5)",AC_108_1_250lbs,Li$_{1.73}$Zn$_{0.6}$Zr$_{0.27}$Cl$_4$,1.761,6
36,498.6702,57956.24,16551.34,57945.224856105386,17986.233945431188,"(30.0, 5)",AC_108_1_250lbs,Li$_{1.73}$Zn$_{0.6}$Zr$_{0.27}$Cl$_4$,1.761,6
37,397.2458,59293.31,19394.55,59577.70102790352,21131.42515348218,"(30.0, 5)",AC_108_1_250lbs,Li$_{1.73}$Zn$_{0.6}$Zr$_{0.27}$Cl$_4$,1.761,6
38,319.6023,60743.66,22583.85,61497.62557861487,24839.903360134347,"(30.0, 5)",AC_108_1_250lbs,Li$_{1.73}$Zn$_{0.6}$Zr$_{0.27}$Cl$_4$,1.761,6
39,251.1161,62549.1,26783.22,63756.11305598944,29210.059724787494,"(30.0, 5)",AC_108_1_250lbs,Li$_{1.73}$Zn$_{0.6}$Zr$_{0.27}$Cl$_4$,1.761,6
40,200.8929,64424.47,31432.76,66413.27136315046,34357.926624579595,"(30.0, 5)",AC_108_1_250lbs,Li$_{1.73}$Zn$_{0.6}$Zr$_{0.27}$Cl$_4$,1.761,6
41,158.0056,66676.4,37458.22,69539.80270241077,40420.25564479994,"(30.0, 5)",AC_108_1_250lbs,Li$_{1.73}$Zn$_{0.6}$Zr$_{0.27}$Cl$_4$,1.761,6
42,126.6892,68970.54,44189.87,73218.88573244779,47558.14802999683,"(30.0, 5)",AC_108_1_250lbs,Li$_{1.73}$Zn$_{0.6}$Zr$_{0.27}$Cl$_4$,1.761,6
43,99.734,71791.77,53056.46,77548.38913427234,55961.33390149227,"(30.0, 5)",AC_108_1_250lbs,Li$_{1.73}$Zn$_{0.6}$Zr$_{0.27}$Cl$_4$,1.761,6
44,79.44915,74931.79,63508.52,82643.47555721502,65853.21384156478,"(30.0, 5)",AC_108_1_250lbs,Li$_{1.73}$Zn$_{0.6}$Zr$_{0.27}$Cl$_4$,1.761,6
45,63.34459,78599.22,76074.3,88639.66527154314,77496.796754817,"(30.0, 5)",AC_108_1_250lbs,Li$_{1.73}$Zn$_{0.6}$Zr$_{0.27}$Cl$_4$,1.761,6
46,49.86702,83178.21,92555.65,95696.44106125203,91201.69178372125,"(30.0, 5)",AC_108_1_250lbs,Li$_{1.73}$Zn$_{0.6}$Zr$_{0.27}$Cl$_4$,1.761,6
47,39.72458,88690.32,111715.9,104001.49027133262,107332.34011330351,"(30.0, 5)",AC_108_1_250lbs,Li$_{1.73}$Zn$_{0.6}$Zr$_{0.27}$Cl$_4$,1.761,6
48,31.88775,95380.3,134114.7,113775.69685923908,126317.70549616445,"(30.0, 5)",AC_108_1_250lbs,Li$_{1.73}$Zn$_{0.6}$Zr$_{0.27}$Cl$_4$,1.761,6
49,24.93351,104904.3,164563.7,125279.01623966478,148662.68114168334,"(30.0, 5)",AC_108_1_250lbs,Li$_{1.73}$Zn$_{0.6}$Zr$_{0.27}$Cl$_4$,1.761,6
50,19.94681,116122.5,197893.4,138817.38918459957,174961.5162750584,"(30.0, 5)",AC_108_1_250lbs,Li$_{1.73}$Zn$_{0.6}$Zr$_{0.27}$Cl$_4$,1.761,6
51,15.94388,130454.5,237746.7,154750.87867073272,205913.61939769262,"(30.0, 5)",AC_108_1_250lbs,Li$_{1.73}$Zn$_{0.6}$Zr$_{0.27}$Cl$_4$,1.761,6
52,12.40079,151090.9,291123.6,173503.24608803302,242342.15849959457,"(30.0, 5)",AC_108_1_250lbs,Li$_{1.73}$Zn$_{0.6}$Zr$_{0.27}$Cl$_4$,1.761,6
53,9.91015,174795.7,347747.2,195573.22150145067,285215.9528686372,"(30.0, 5)",AC_108_1_250lbs,Li$_{1.73}$Zn$_{0.6}$Zr$_{0.27}$Cl$_4$,1.761,6
54,7.971939,203291.1,411696.4,221547.7677099854,335675.23868954607,"(30.0, 5)",AC_108_1_250lbs,Li$_{1.73}$Zn$_{0.6}$Zr$_{0.27}$Cl$_4$,1.761,6
55,6.351626,240202.0,489251.7,252117.69087188476,395061.99365599366,"(30.0, 5)",AC_108_1_250lbs,Li$_{1.73}$Zn$_{0.6}$Zr$_{0.27}$Cl$_4$,1.761,6
56,5.095109,283893.4,576048.0,288096.01287161495,464955.62707253563,"(30.0, 5)",AC_108_1_250lbs,Li$_{1.73}$Zn$_{0.6}$Zr$_{0.27}$Cl$_4$,1.761,6
57,4.040948,339869.1,681288.8,330439.59405311674,547214.984624257,"(30.0, 5)",AC_108_1_250lbs,Li$_{1.73}$Zn$_{0.6}$Zr$_{0.27}$Cl$_4$,1.761,6
58,3.175813,410405.8,807616.3,380274.58138810133,644027.7849362872,"(30.0, 5)",AC_108_1_250lbs,Li$_{1.73}$Zn$_{0.6}$Zr$_{0.27}$Cl$_4$,1.761,6
59,2.547554,488983.4,941718.1,438926.358886722,757968.8026994396,"(30.0, 5)",AC_108_1_250lbs,Li$_{1.73}$Zn$_{0.6}$Zr$_{0.27}$Cl$_4$,1.761,6
60,2.020474,584527.8,1100958.0,507954.7967966327,892068.3457589325,"(30.0, 5)",AC_108_1_250lbs,Li$_{1.73}$Zn$_{0.6}$Zr$_{0.27}$Cl$_4$,1.761,6
61,1.605308,695601.2,1282440.0,589195.7370596967,1049892.847337199,"(30.0, 5)",AC_108_1_250lbs,Li$_{1.73}$Zn$_{0.6}$Zr$_{0.27}$Cl$_4$,1.761,6
62,1.273777,825415.1,1491593.0,684809.8183513209,1235639.716770349,"(30.0, 5)",AC_108_1_250lbs,Li$_{1.73}$Zn$_{0.6}$Zr$_{0.27}$Cl$_4$,1.761,6
63,1.010237,975483.0,1732442.0,797339.9392265807,1454248.9713503327,"(30.0, 5)",AC_108_1_250lbs,Li$_{1.73}$Zn$_{0.6}$Zr$_{0.27}$Cl$_4$,1.761,6
64,0.7971939,1151618.0,2017313.0,929778.8876313445,1711534.6181665354,"(30.0, 5)",AC_108_1_250lbs,Li$_{1.73}$Zn$_{0.6}$Zr$_{0.27}$Cl$_4$,1.761,6
65,0.6334459,1346756.0,2337036.0,1085648.9354153748,2014339.280101106,"(30.0, 5)",AC_108_1_250lbs,Li$_{1.73}$Zn$_{0.6}$Zr$_{0.27}$Cl$_4$,1.761,6
66,0.5029507,1569402.0,2709458.0,1269095.514698705,2370716.178321279,"(30.0, 5)",AC_108_1_250lbs,Li$_{1.73}$Zn$_{0.6}$Zr$_{0.27}$Cl$_4$,1.761,6
67,0.3999573,1820131.0,3140774.0,1484997.4674555447,2790143.3111704276,"(30.0, 5)",AC_108_1_250lbs,Li$_{1.73}$Zn$_{0.6}$Zr$_{0.27}$Cl$_4$,1.761,6
68,0.3175813,2103866.0,3642943.0,1739096.8004518405,3283775.525637236,"(30.0, 5)",AC_108_1_250lbs,Li$_{1.73}$Zn$_{0.6}$Zr$_{0.27}$Cl$_4$,1.761,6
69,0.2520161,2429528.0,4241310.0,2038151.396425948,3864741.1853523394,"(30.0, 5)",AC_108_1_250lbs,Li$_{1.73}$Zn$_{0.6}$Zr$_{0.27}$Cl$_4$,1.761,6

File: EIS/0p4/temp_35.0_replicate_1_AC_108_1_250lbs_Li173Zn06Zr027Cl4_nyquist.csv
,Frequency,Z real,Z imag,Fit real,Fit imag,Dataset,sample_name,material_name,height,diameter
0,2000039.0,5567.824,10706.3,6235.700463768781,10069.086451403522,"(35.0, 1)",AC_108_1_250lbs,Li$_{1.73}$Zn$_{0.6}$Zr$_{0.27}$Cl$_4$,1.761,6
1,1588711.0,7922.526,11980.73,8074.513908552093,11318.473870447004,"(35.0, 1)",AC_108_1_250lbs,Li$_{1.73}$Zn$_{0.6}$Zr$_{0.27}$Cl$_4$,1.761,6
2,1261992.0,10502.69,12914.41,10286.266138315108,12412.392912169915,"(35.0, 1)",AC_108_1_250lbs,Li$_{1.73}$Zn$_{0.6}$Zr$_{0.27}$Cl$_4$,1.761,6
3,1002539.0,13145.92,13308.21,12825.810580381803,13222.7552590984,"(35.0, 1)",AC_108_1_250lbs,Li$_{1.73}$Zn$_{0.6}$Zr$_{0.27}$Cl$_4$,1.761,6
4,796289.1,15835.91,13474.08,15586.960406214997,13637.27615412609,"(35.0, 1)",AC_108_1_250lbs,Li$_{1.73}$Zn$_{0.6}$Zr$_{0.27}$Cl$_4$,1.761,6
5,632460.9,18534.03,13025.23,18414.48550273284,13593.509583773553,"(35.0, 1)",AC_108_1_250lbs,Li$_{1.73}$Zn$_{0.6}$Zr$_{0.27}$Cl$_4$,1.761,6
6,502382.8,20793.0,12363.2,21137.429945433552,13100.761332080472,"(35.0, 1)",AC_108_1_250lbs,Li$_{1.73}$Zn$_{0.6}$Zr$_{0.27}$Cl$_4$,1.761,6
7,399257.8,22872.55,11703.06,23609.998522572623,12236.854103452644,"(35.0, 1)",AC_108_1_250lbs,Li$_{1.73}$Zn$_{0.6}$Zr$_{0.27}$Cl$_4$,1.761,6
8,316992.2,24768.57,10727.48,25740.527674611945,11121.764390240482,"(35.0, 1)",AC_108_1_250lbs,Li$_{1.73}$Zn$_{0.6}$Zr$_{0.27}$Cl$_4$,1.761,6
9,251835.9,26562.59,9741.33,27497.9489071021,9883.357382260609,"(35.0, 1)",AC_108_1_250lbs,Li$_{1.73}$Zn$_{0.6}$Zr$_{0.27}$Cl$_4$,1.761,6
10,200039.1,27877.38,8802.57,28899.494017785833,8630.910129641321,"(35.0, 1)",AC_108_1_250lbs,Li$_{1.73}$Zn$_{0.6}$Zr$_{0.27}$Cl$_4$,1.761,6
11,159023.4,29058.66,7859.347,29990.873221213344,7442.945312775343,"(35.0, 1)",AC_108_1_250lbs,Li$_{1.73}$Zn$_{0.6}$Zr$_{0.27}$Cl$_4$,1.761,6
12,126210.9,30080.37,6949.801,30828.42870300309,6367.063831605069,"(35.0, 1)",AC_108_1_250lbs,Li$_{1.73}$Zn$_{0.6}$Zr$_{0.27}$Cl$_4$,1.761,6
13,100429.7,30930.19,6141.315,31467.323794878554,5426.115374534714,"(35.0, 1)",AC_108_1_250lbs,Li$_{1.73}$Zn$_{0.6}$Zr$_{0.27}$Cl$_4$,1.761,6
14,79804.69,31646.7,5391.08,31955.634001049635,4625.960143436282,"(35.0, 1)",AC_108_1_250lbs,Li$_{1.73}$Zn$_{0.6}$Zr$_{0.27}$Cl$_4$,1.761,6
15,63398.44,32174.08,4725.539,32332.521632496726,3962.2694037272104,"(35.0, 1)",AC_108_1_250lbs,Li$_{1.73}$Zn$_{0.6}$Zr$_{0.27}$Cl$_4$,1.761,6
16,50273.44,32658.79,4124.68,32628.64226739761,3425.5440688141816,"(35.0, 1)",AC_108_1_250lbs,Li$_{1.73}$Zn$_{0.6}$Zr$_{0.27}$Cl$_4$,1.761,6
17,39960.94,33017.17,3627.721,32867.488886320105,3004.4364463726556,"(35.0, 1)",AC_108_1_250lbs,Li$_{1.73}$Zn$_{0.6}$Zr$_{0.27}$Cl$_4$,1.761,6
18,31757.81,33307.5,3189.181,33066.94481678247,2687.7741464664905,"(35.0, 1)",AC_108_1_250lbs,Li$_{1.73}$Zn$_{0.6}$Zr$_{0.27}$Cl$_4$,1.761,6
19,25195.31,33603.39,2791.903,33240.70806937062,2465.7035036189372,"(35.0, 1)",AC_108_1_250lbs,Li$_{1.73}$Zn$_{0.6}$Zr$_{0.27}$Cl$_4$,1.761,6
20,20039.06,33789.54,2594.807,33399.47224433128,2330.284142804833,"(35.0, 1)",AC_108_1_250lbs,Li$_{1.73}$Zn$_{0.6}$Zr$_{0.27}$Cl$_4$,1.761,6
21,16054.69,33949.91,2491.681,33551.85738471259,2275.767251350661,"(35.0, 1)",AC_108_1_250lbs,Li$_{1.73}$Zn$_{0.6}$Zr$_{0.27}$Cl$_4$,1.761,6
22,12773.44,34121.14,2481.614,33705.127491070125,2298.70953061675,"(35.0, 1)",AC_108_1_250lbs,Li$_{1.73}$Zn$_{0.6}$Zr$_{0.27}$Cl$_4$,1.761,6
23,9946.65,34299.0,2533.046,33865.74254445163,2398.0179724849327,"(35.0, 1)",AC_108_1_250lbs,Li$_{1.73}$Zn$_{0.6}$Zr$_{0.27}$Cl$_4$,1.761,6
24,7888.72,34483.71,2695.326,34039.79018470702,2574.983632023142,"(35.0, 1)",AC_108_1_250lbs,Li$_{1.73}$Zn$_{0.6}$Zr$_{0.27}$Cl$_4$,1.761,6
25,6288.11,34681.95,2903.805,34233.334907204364,2833.339842810964,"(35.0, 1)",AC_108_1_250lbs,Li$_{1.73}$Zn$_{0.6}$Zr$_{0.27}$Cl$_4$,1.761,6
26,5039.063,34915.52,3209.231,34452.71493719232,3179.367083075338,"(35.0, 1)",AC_108_1_250lbs,Li$_{1.73}$Zn$_{0.6}$Zr$_{0.27}$Cl$_4$,1.761,6
27,4001.524,35179.63,3608.796,34704.810411597864,3622.059533042507,"(35.0, 1)",AC_108_1_250lbs,Li$_{1.73}$Zn$_{0.6}$Zr$_{0.27}$Cl$_4$,1.761,6
28,3161.337,35487.54,4121.569,34997.3015507985,4173.365015050356,"(35.0, 1)",AC_108_1_250lbs,Li$_{1.73}$Zn$_{0.6}$Zr$_{0.27}$Cl$_4$,1.761,6
29,2507.267,35874.64,4624.562,35338.93206128056,4848.509069860145,"(35.0, 1)",AC_108_1_250lbs,Li$_{1.73}$Zn$_{0.6}$Zr$_{0.27}$Cl$_4$,1.761,6
30,1979.167,36279.62,5405.131,35739.79084400157,5666.4145509108475,"(35.0, 1)",AC_108_1_250lbs,Li$_{1.73}$Zn$_{0.6}$Zr$_{0.27}$Cl$_4$,1.761,6
31,1598.011,36704.79,6244.039,36211.62395168603,6650.2298303831785,"(35.0, 1)",AC_108_1_250lbs,Li$_{1.73}$Zn$_{0.6}$Zr$_{0.27}$Cl$_4$,1.761,6
32,1257.622,37258.91,7357.477,36768.18844205134,7827.981252548001,"(35.0, 1)",AC_108_1_250lbs,Li$_{1.73}$Zn$_{0.6}$Zr$_{0.27}$Cl$_4$,1.761,6
33,1004.464,37866.29,8593.941,37425.66016885503,9233.368731106902,"(35.0, 1)",AC_108_1_250lbs,Li$_{1.73}$Zn$_{0.6}$Zr$_{0.27}$Cl$_4$,1.761,6
34,800.3049,38570.83,10063.96,38203.108546762014,10906.727352092177,"(35.0, 1)",AC_108_1_250lbs,Li$_{1.73}$Zn$_{0.6}$Zr$_{0.27}$Cl$_4$,1.761,6
35,631.0096,39424.72,11886.06,39123.05287242303,12896.18256080945,"(35.0, 1)",AC_108_1_250lbs,Li$_{1.73}$Zn$_{0.6}$Zr$_{0.27}$Cl$_4$,1.761,6
36,498.6702,40392.83,14032.45,40212.11687350476,15259.032077007489,"(35.0, 1)",AC_108_1_250lbs,Li$_{1.73}$Zn$_{0.6}$Zr$_{0.27}$Cl$_4$,1.761,6
37,397.2458,41450.78,16488.11,41501.800812151785,18063.394234207157,"(35.0, 1)",AC_108_1_250lbs,Li$_{1.73}$Zn$_{0.6}$Zr$_{0.27}$Cl$_4$,1.761,6
38,319.6023,42583.96,19273.74,43029.39373986474,21390.170152309576,"(35.0, 1)",AC_108_1_250lbs,Li$_{1.73}$Zn$_{0.6}$Zr$_{0.27}$Cl$_4$,1.761,6
39,251.1161,43983.32,22985.71,44839.05246339278,25335.376241995516,"(35.0, 1)",AC_108_1_250lbs,Li$_{1.73}$Zn$_{0.6}$Zr$_{0.27}$Cl$_4$,1.761,6
40,200.8929,45439.81,27151.11,46983.07853802618,30012.914263037797,"(35.0, 1)",AC_108_1_250lbs,Li$_{1.73}$Zn$_{0.6}$Zr$_{0.27}$Cl$_4$,1.761,6
41,158.0056,47200.11,32616.7,49523.430284575596,35557.85882380224,"(35.0, 1)",AC_108_1_250lbs,Li$_{1.73}$Zn$_{0.6}$Zr$_{0.27}$Cl$_4$,1.761,6
42,126.6892,49062.56,38779.7,52533.51358765829,42130.35718056098,"(35.0, 1)",AC_108_1_250lbs,Li$_{1.73}$Zn$_{0.6}$Zr$_{0.27}$Cl$_4$,1.761,6
43,99.734,51453.87,46969.25,56100.303267085765,49920.25390479736,"(35.0, 1)",AC_108_1_250lbs,Li$_{1.73}$Zn$_{0.6}$Zr$_{0.27}$Cl$_4$,1.761,6
44,79.44915,54197.05,56558.88,60326.856350596114,59152.57394596938,"(35.0, 1)",AC_108_1_250lbs,Li$_{1.73}$Zn$_{0.6}$Zr$_{0.27}$Cl$_4$,1.761,6
45,63.34459,57591.25,68129.52,65335.28988859283,70094.02243186174,"(35.0, 1)",AC_108_1_250lbs,Li$_{1.73}$Zn$_{0.6}$Zr$_{0.27}$Cl$_4$,1.761,6
46,49.86702,62151.32,83203.52,71270.30936551842,83060.68893582771,"(35.0, 1)",AC_108_1_250lbs,Li$_{1.73}$Zn$_{0.6}$Zr$_{0.27}$Cl$_4$,1.761,6
47,39.72458,67714.16,100543.6,78303.38966470095,98427.17874919709,"(35.0, 1)",AC_108_1_250lbs,Li$_{1.73}$Zn$_{0.6}$Zr$_{0.27}$Cl$_4$,1.761,6
48,31.88775,74634.38,120603.7,86637.72939280747,116637.43493383484,"(35.0, 1)",AC_108_1_250lbs,Li$_{1.73}$Zn$_{0.6}$Zr$_{0.27}$Cl$_4$,1.761,6
49,24.93351,84746.66,147497.9,96514.12171059709,138217.5637859138,"(35.0, 1)",AC_108_1_250lbs,Li$_{1.73}$Zn$_{0.6}$Zr$_{0.27}$Cl$_4$,1.761,6
50,19.94681,96660.6,176478.7,108217.911293651,163791.03422915304,"(35.0, 1)",AC_108_1_250lbs,Li$_{1.73}$Zn$_{0.6}$Zr$_{0.27}$Cl$_4$,1.761,6
51,15.94388,111837.9,210488.3,122087.23842493026,194096.6902467152,"(35.0, 1)",AC_108_1_250lbs,Li$_{1.73}$Zn$_{0.6}$Zr$_{0.27}$Cl$_4$,1.761,6
52,12.40079,133651.0,255129.5,138522.8084067845,230010.09673750278,"(35.0, 1)",AC_108_1_250lbs,Li$_{1.73}$Zn$_{0.6}$Zr$_{0.27}$Cl$_4$,1.761,6
53,9.91015,158136.9,301330.9,157999.4685476604,272568.83549307735,"(35.0, 1)",AC_108_1_250lbs,Li$_{1.73}$Zn$_{0.6}$Zr$_{0.27}$Cl$_4$,1.761,6
54,7.971939,187312.2,352414.3,181079.92720133965,323002.4821185322,"(35.0, 1)",AC_108_1_250lbs,Li$_{1.73}$Zn$_{0.6}$Zr$_{0.27}$Cl$_4$,1.761,6
55,6.351626,224156.4,412828.2,208431.0112227935,382768.129961735,"(35.0, 1)",AC_108_1_250lbs,Li$_{1.73}$Zn$_{0.6}$Zr$_{0.27}$Cl$_4$,1.761,6
56,5.095109,266850.3,478876.3,240842.93154263502,453592.48737785855,"(35.0, 1)",AC_108_1_250lbs,Li$_{1.73}$Zn$_{0.6}$Zr$_{0.27}$Cl$_4$,1.761,6
57,4.040948,319967.9,556972.4,279252.11347045825,537521.7645702494,"(35.0, 1)",AC_108_1_250lbs,Li$_{1.73}$Zn$_{0.6}$Zr$_{0.27}$Cl$_4$,1.761,6
58,3.175813,384936.6,648583.1,324768.251326975,636980.7913014389,"(35.0, 1)",AC_108_1_250lbs,Li$_{1.73}$Zn$_{0.6}$Zr$_{0.27}$Cl$_4$,1.761,6
59,2.547554,455037.3,743843.3,378706.36905128625,754843.0734615764,"(35.0, 1)",AC_108_1_250lbs,Li$_{1.73}$Zn$_{0.6}$Zr$_{0.27}$Cl$_4$,1.761,6
60,2.020474,537521.5,855032.9,442624.81305892696,894513.812520963,"(35.0, 1)",AC_108_1_250lbs,Li$_{1.73}$Zn$_{0.6}$Zr$_{0.27}$Cl$_4$,1.761,6
61,1.605308,630484.8,980260.0,518370.2750170316,1060028.2864095035,"(35.0, 1)",AC_108_1_250lbs,Li$_{1.73}$Zn$_{0.6}$Zr$_{0.27}$Cl$_4$,1.761,6
62,1.273777,735931.8,1123309.0,608131.1453067884,1256168.4341791042,"(35.0, 1)",AC_108_1_250lbs,Li$_{1.73}$Zn$_{0.6}$Zr$_{0.27}$Cl$_4$,1.761,6
63,1.010237,854523.2,1287289.0,714500.7386282324,1488601.01273773,"(35.0, 1)",AC_108_1_250lbs,Li$_{1.73}$Zn$_{0.6}$Zr$_{0.27}$Cl$_4$,1.761,6
64,0.7971939,990383.0,1481161.0,840552.2184220734,1764041.3171909044,"(35.0, 1)",AC_108_1_250lbs,Li$_{1.73}$Zn$_{0.6}$Zr$_{0.27}$Cl$_4$,1.761,6
65,0.6334459,1137650.0,1698751.0,989927.3847780451,2090447.1948943827,"(35.0, 1)",AC_108_1_250lbs,Li$_{1.73}$Zn$_{0.6}$Zr$_{0.27}$Cl$_4$,1.761,6
66,0.5029507,1302570.0,1952966.0,1166941.8910343377,2477248.9585487754,"(35.0, 1)",AC_108_1_250lbs,Li$_{1.73}$Zn$_{0.6}$Zr$_{0.27}$Cl$_4$,1.761,6
67,0.3999573,1485813.0,2247761.0,1376709.9289200285,2935621.840839637,"(35.0, 1)",AC_108_1_250lbs,Li$_{1.73}$Zn$_{0.6}$Zr$_{0.27}$Cl$_4$,1.761,6
68,0.3175813,1692928.0,2597449.0,1625291.9845652953,3478808.862210241,"(35.0, 1)",AC_108_1_250lbs,Li$_{1.73}$Zn$_{0.6}$Zr$_{0.27}$Cl$_4$,1.761,6
69,0.2520161,1927416.0,3011876.0,1919869.9342531473,4122503.439858878,"(35.0, 1)",AC_108_1_250lbs,Li$_{1.73}$Zn$_{0.6}$Zr$_{0.27}$Cl$_4$,1.761,6

File: EIS/0p4/temp_35.0_replicate_2_AC_108_1_250lbs_Li173Zn06Zr027Cl4_nyquist.csv
,Frequency,Z real,Z imag,Fit real,Fit imag,Dataset,sample_name,material_name,height,diameter
0,2000039.0,5559.735,10720.04,6218.306732692207,10142.020769191877,"(35.0, 2)",AC_108_1_250lbs,Li$_{1.73}$Zn$_{0.6}$Zr$_{0.27}$Cl$_4$,1.761,6
1,1588711.0,7805.348,12120.17,8067.293136345499,11413.971291942657,"(35.0, 2)",AC_108_1_250lbs,Li$_{1.73}$Zn$_{0.6}$Zr$_{0.27}$Cl$_4$,1.761,6
2,1261992.0,10491.81,13035.46,10296.604249645063,12531.890956542851,"(35.0, 2)",AC_108_1_250lbs,Li$_{1.73}$Zn$_{0.6}$Zr$_{0.27}$Cl$_4$,1.761,6
3,1002539.0,13160.52,13350.27,12862.128051078333,13364.810830838505,"(35.0, 2)",AC_108_1_250lbs,Li$_{1.73}$Zn$_{0.6}$Zr$_{0.27}$Cl$_4$,1.761,6
4,796289.1,15936.29,13598.0,15657.099198854172,13796.897246006798,"(35.0, 2)",AC_108_1_250lbs,Li$_{1.73}$Zn$_{0.6}$Zr$_{0.27}$Cl$_4$,1.761,6
5,632460.9,18580.08,13207.79,18523.75212717048,13762.603201181297,"(35.0, 2)",AC_108_1_250lbs,Li$_{1.73}$Zn$_{0.6}$Zr$_{0.27}$Cl$_4$,1.761,6
6,502382.8,21041.01,12553.45,21287.202136682066,13269.776237140653,"(35.0, 2)",AC_108_1_250lbs,Li$_{1.73}$Zn$_{0.6}$Zr$_{0.27}$Cl$_4$,1.761,6
7,399257.8,23090.2,11815.07,23797.614543149102,12396.9322273414,"(35.0, 2)",AC_108_1_250lbs,Li$_{1.73}$Zn$_{0.6}$Zr$_{0.27}$Cl$_4$,1.761,6
8,316992.2,25157.86,10968.38,25960.41097075756,11266.410096216663,"(35.0, 2)",AC_108_1_250lbs,Li$_{1.73}$Zn$_{0.6}$Zr$_{0.27}$Cl$_4$,1.761,6
9,251835.9,26710.15,9979.53,27743.261282082967,10009.056616645477,"(35.0, 2)",AC_108_1_250lbs,Li$_{1.73}$Zn$_{0.6}$Zr$_{0.27}$Cl$_4$,1.761,6
10,200039.1,28103.88,8899.028,29163.562121750478,8736.807129345918,"(35.0, 2)",AC_108_1_250lbs,Li$_{1.73}$Zn$_{0.6}$Zr$_{0.27}$Cl$_4$,1.761,6
11,159023.4,29347.87,7951.912,30268.026752022404,7530.049856546529,"(35.0, 2)",AC_108_1_250lbs,Li$_{1.73}$Zn$_{0.6}$Zr$_{0.27}$Cl$_4$,1.761,6
12,126210.9,30337.0,7068.238,31114.28167837973,6437.423788561074,"(35.0, 2)",AC_108_1_250lbs,Li$_{1.73}$Zn$_{0.6}$Zr$_{0.27}$Cl$_4$,1.761,6
13,100429.7,31168.69,6224.281,31758.703469156248,5482.178648002162,"(35.0, 2)",AC_108_1_250lbs,Li$_{1.73}$Zn$_{0.6}$Zr$_{0.27}$Cl$_4$,1.761,6
14,79804.69,31888.13,5472.746,32250.3562680589,4670.170846581875,"(35.0, 2)",AC_108_1_250lbs,Li$_{1.73}$Zn$_{0.6}$Zr$_{0.27}$Cl$_4$,1.761,6
15,63398.44,32485.69,4794.656,32629.13974095877,3996.8550347136543,"(35.0, 2)",AC_108_1_250lbs,Li$_{1.73}$Zn$_{0.6}$Zr$_{0.27}$Cl$_4$,1.761,6
16,50273.44,32936.5,4169.601,32926.22825077277,3452.4299053994746,"(35.0, 2)",AC_108_1_250lbs,Li$_{1.73}$Zn$_{0.6}$Zr$_{0.27}$Cl$_4$,1.761,6
17,39960.94,33318.84,3673.38,33165.46511905045,3025.233402016526,"(35.0, 2)",AC_108_1_250lbs,Li$_{1.73}$Zn$_{0.6}$Zr$_{0.27}$Cl$_4$,1.761,6
18,31757.81,33579.54,3267.599,33364.96307411474,2703.803531278012,"(35.0, 2)",AC_108_1_250lbs,Li$_{1.73}$Zn$_{0.6}$Zr$_{0.27}$Cl$_4$,1.761,6
19,25195.31,33904.95,2835.13,33538.56658036128,2478.03685511283,"(35.0, 2)",AC_108_1_250lbs,Li$_{1.73}$Zn$_{0.6}$Zr$_{0.27}$Cl$_4$,1.761,6
20,20039.06,34077.98,2627.474,33697.06059864179,2339.7863790249075,"(35.0, 2)",AC_108_1_250lbs,Li$_{1.73}$Zn$_{0.6}$Zr$_{0.27}$Cl$_4$,1.761,6
21,16054.69,34249.0,2521.52,33849.12083731256,2283.13752770104,"(35.0, 2)",AC_108_1_250lbs,Li$_{1.73}$Zn$_{0.6}$Zr$_{0.27}$Cl$_4$,1.761,6
22,12773.44,34407.97,2480.734,34002.04434690307,2304.517607145427,"(35.0, 2)",AC_108_1_250lbs,Li$_{1.73}$Zn$_{0.6}$Zr$_{0.27}$Cl$_4$,1.761,6
23,9946.65,34624.72,2566.609,34162.310184883834,2402.735677446969,"(35.0, 2)",AC_108_1_250lbs,Li$_{1.73}$Zn$_{0.6}$Zr$_{0.27}$Cl$_4$,1.761,6
24,7888.72,34785.95,2691.851,34336.0167387386,2579.011856612431,"(35.0, 2)",AC_108_1_250lbs,Li$_{1.73}$Zn$_{0.6}$Zr$_{0.27}$Cl$_4$,1.761,6
25,6288.11,34965.64,2931.197,34529.23460117795,2837.031857364606,"(35.0, 2)",AC_108_1_250lbs,Li$_{1.73}$Zn$_{0.6}$Zr$_{0.27}$Cl$_4$,1.761,6
26,5039.063,35201.29,3220.649,34748.30586567385,3183.0490759884515,"(35.0, 2)",AC_108_1_250lbs,Li$_{1.73}$Zn$_{0.6}$Zr$_{0.27}$Cl$_4$,1.761,6
27,4001.524,35461.86,3621.904,35000.1139492669,3626.049275974716,"(35.0, 2)",AC_108_1_250lbs,Li$_{1.73}$Zn$_{0.6}$Zr$_{0.27}$Cl$_4$,1.761,6
28,3161.337,35772.28,4134.473,35292.34294360808,4177.989523149782,"(35.0, 2)",AC_108_1_250lbs,Li$_{1.73}$Zn$_{0.6}$Zr$_{0.27}$Cl$_4$,1.761,6
29,2507.267,36156.66,4637.372,35633.741948630806,4854.122089929153,"(35.0, 2)",AC_108_1_250lbs,Li$_{1.73}$Zn$_{0.6}$Zr$_{0.27}$Cl$_4$,1.761,6
30,1979.167,36561.62,5418.165,36034.40760992728,5673.4146915630145,"(35.0, 2)",AC_108_1_250lbs,Li$_{1.73}$Zn$_{0.6}$Zr$_{0.27}$Cl$_4$,1.761,6
31,1598.011,36986.1,6259.258,36506.09690785657,6659.080155033765,"(35.0, 2)",AC_108_1_250lbs,Li$_{1.73}$Zn$_{0.6}$Zr$_{0.27}$Cl$_4$,1.761,6
32,1257.622,37539.81,7371.744,37062.581926176674,7839.231193135367,"(35.0, 2)",AC_108_1_250lbs,Li$_{1.73}$Zn$_{0.6}$Zr$_{0.27}$Cl$_4$,1.761,6
33,1004.464,38145.82,8614.123,37720.05871080264,9247.679250865662,"(35.0, 2)",AC_108_1_250lbs,Li$_{1.73}$Zn$_{0.6}$Zr$_{0.27}$Cl$_4$,1.761,6
34,800.3049,38851.64,10087.18,38497.623319673345,10924.900392520452,"(35.0, 2)",AC_108_1_250lbs,Li$_{1.73}$Zn$_{0.6}$Zr$_{0.27}$Cl$_4$,1.761,6
35,631.0096,39703.64,11909.34,39417.82971355743,12919.195954923542,"(35.0, 2)",AC_108_1_250lbs,Li$_{1.73}$Zn$_{0.6}$Zr$_{0.27}$Cl$_4$,1.761,6
36,498.6702,40674.93,14060.33,40507.346234376266,15288.081302956713,"(35.0, 2)",AC_108_1_250lbs,Li$_{1.73}$Zn$_{0.6}$Zr$_{0.27}$Cl$_4$,1.761,6
37,397.2458,41734.89,16519.2,41797.730084126735,18099.942626724576,"(35.0, 2)",AC_108_1_250lbs,Li$_{1.73}$Zn$_{0.6}$Zr$_{0.27}$Cl$_4$,1.761,6
38,319.6023,42867.32,19313.43,43326.342504003565,21436.009492486806,"(35.0, 2)",AC_108_1_250lbs,Li$_{1.73}$Zn$_{0.6}$Zr$_{0.27}$Cl$_4$,1.761,6
39,251.1161,44276.09,23030.32,45137.431336439644,25392.700018773063,"(35.0, 2)",AC_108_1_250lbs,Li$_{1.73}$Zn$_{0.6}$Zr$_{0.27}$Cl$_4$,1.761,6
40,200.8929,45724.8,27192.93,47283.41243508867,30084.40635533446,"(35.0, 2)",AC_108_1_250lbs,Li$_{1.73}$Zn$_{0.6}$Zr$_{0.27}$Cl$_4$,1.761,6
41,158.0056,47495.0,32673.55,49826.387099,35646.800905986696,"(35.0, 2)",AC_108_1_250lbs,Li$_{1.73}$Zn$_{0.6}$Zr$_{0.27}$Cl$_4$,1.761,6
42,126.6892,49362.97,38835.46,52839.93950674217,42240.75882502171,"(35.0, 2)",AC_108_1_250lbs,Li$_{1.73}$Zn$_{0.6}$Zr$_{0.27}$Cl$_4$,1.761,6
43,99.734,51749.74,47018.66,56411.266206748944,50057.01016675874,"(35.0, 2)",AC_108_1_250lbs,Li$_{1.73}$Zn$_{0.6}$Zr$_{0.27}$Cl$_4$,1.761,6
44,79.44915,54497.59,56636.09,60643.69931275515,59321.656195309304,"(35.0, 2)",AC_108_1_250lbs,Li$_{1.73}$Zn$_{0.6}$Zr$_{0.27}$Cl$_4$,1.761,6
45,63.34459,57872.28,68332.38,65659.69643353761,70302.70937812289,"(35.0, 2)",AC_108_1_250lbs,Li$_{1.73}$Zn$_{0.6}$Zr$_{0.27}$Cl$_4$,1.761,6
46,49.86702,62417.99,83329.41,71604.38386226862,83317.84621636473,"(35.0, 2)",AC_108_1_250lbs,Li$_{1.73}$Zn$_{0.6}$Zr$_{0.27}$Cl$_4$,1.761,6
47,39.72458,68000.91,100666.7,78649.75555222729,98743.59716515517,"(35.0, 2)",AC_108_1_250lbs,Li$_{1.73}$Zn$_{0.6}$Zr$_{0.27}$Cl$_4$,1.761,6
48,31.88775,74943.36,120775.9,86999.64937474784,117026.23948294515,"(35.0, 2)",AC_108_1_250lbs,Li$_{1.73}$Zn$_{0.6}$Zr$_{0.27}$Cl$_4$,1.761,6
49,24.93351,85025.98,147698.0,96895.64464051492,138694.70812523636,"(35.0, 2)",AC_108_1_250lbs,Li$_{1.73}$Zn$_{0.6}$Zr$_{0.27}$Cl$_4$,1.761,6
50,19.94681,96933.8,176728.0,108624.05151689105,164375.8981893443,"(35.0, 2)",AC_108_1_250lbs,Li$_{1.73}$Zn$_{0.6}$Zr$_{0.27}$Cl$_4$,1.761,6
51,15.94388,112152.4,210813.2,122524.19456276196,194812.80161352374,"(35.0, 2)",AC_108_1_250lbs,Li$_{1.73}$Zn$_{0.6}$Zr$_{0.27}$Cl$_4$,1.761,6
52,12.40079,133929.9,255519.8,138998.23004217996,230886.0028376739,"(35.0, 2)",AC_108_1_250lbs,Li$_{1.73}$Zn$_{0.6}$Zr$_{0.27}$Cl$_4$,1.761,6
53,9.91015,158467.0,301830.5,158522.7810519765,273639.15531668195,"(35.0, 2)",AC_108_1_250lbs,Li$_{1.73}$Zn$_{0.6}$Zr$_{0.27}$Cl$_4$,1.761,6
54,7.971939,187752.3,353058.4,181662.72709024284,324309.1759530743,"(35.0, 2)",AC_108_1_250lbs,Li$_{1.73}$Zn$_{0.6}$Zr$_{0.27}$Cl$_4$,1.761,6
55,6.351626,224618.5,413532.1,209087.54702365177,384362.0310153438,"(35.0, 2)",AC_108_1_250lbs,Li$_{1.73}$Zn$_{0.6}$Zr$_{0.27}$Cl$_4$,1.761,6
56,5.095109,267497.5,479716.4,241590.68828533302,455535.14888139255,"(35.0, 2)",AC_108_1_250lbs,Li$_{1.73}$Zn$_{0.6}$Zr$_{0.27}$Cl$_4$,1.761,6
57,4.040948,320700.8,557901.3,280112.52268866566,539887.6866733772,"(35.0, 2)",AC_108_1_250lbs,Li$_{1.73}$Zn$_{0.6}$Zr$_{0.27}$Cl$_4$,1.761,6
58,3.175813,385785.2,649557.6,325767.55300898815,639860.1050779565,"(35.0, 2)",AC_108_1_250lbs,Li$_{1.73}$Zn$_{0.6}$Zr$_{0.27}$Cl$_4$,1.761,6
59,2.547554,456162.1,744851.2,379876.65746696224,758344.7749486148,"(35.0, 2)",AC_108_1_250lbs,Li$_{1.73}$Zn$_{0.6}$Zr$_{0.27}$Cl$_4$,1.761,6
60,2.020474,538823.6,855992.3,444005.305002243,898769.6584558437,"(35.0, 2)",AC_108_1_250lbs,Li$_{1.73}$Zn$_{0.6}$Zr$_{0.27}$Cl$_4$,1.761,6
61,1.605308,631978.0,981123.0,520008.8469710997,1065197.4858205826,"(35.0, 2)",AC_108_1_250lbs,Li$_{1.73}$Zn$_{0.6}$Zr$_{0.27}$Cl$_4$,1.761,6
62,1.273777,737603.2,1124009.0,610086.1956345271,1262443.2969805168,"(35.0, 2)",AC_108_1_250lbs,Li$_{1.73}$Zn$_{0.6}$Zr$_{0.27}$Cl$_4$,1.761,6
63,1.010237,856317.1,1287729.0,716843.4424474566,1496213.7488681145,"(35.0, 2)",AC_108_1_250lbs,Li$_{1.73}$Zn$_{0.6}$Zr$_{0.27}$Cl$_4$,1.761,6
64,0.7971939,992216.0,1481111.0,843369.2567349807,1773272.2186959046,"(35.0, 2)",AC_108_1_250lbs,Li$_{1.73}$Zn$_{0.6}$Zr$_{0.27}$Cl$_4$,1.761,6
65,0.6334459,1139450.0,1698099.0,993324.2461681489,2101634.4799672877,"(35.0, 2)",AC_108_1_250lbs,Li$_{1.73}$Zn$_{0.6}$Zr$_{0.27}$Cl$_4$,1.761,6
66,0.5029507,1304248.0,1951559.0,1171046.864390487,2490800.612452468,"(35.0, 2)",AC_108_1_250lbs,Li$_{1.73}$Zn$_{0.6}$Zr$_{0.27}$Cl$_4$,1.761,6
67,0.3999573,1487206.0,2246141.0,1381678.9298836612,2952029.8556797164,"(35.0, 2)",AC_108_1_250lbs,Li$_{1.73}$Zn$_{0.6}$Zr$_{0.27}$Cl$_4$,1.761,6
68,0.3175813,1693586.0,2593588.0,1631314.3875472685,3498666.357921492,"(35.0, 2)",AC_108_1_250lbs,Li$_{1.73}$Zn$_{0.6}$Zr$_{0.27}$Cl$_4$,1.761,6
69,0.2520161,1926992.0,3005674.0,1927175.6169190514,4146525.2451484874,"(35.0, 2)",AC_108_1_250lbs,Li$_{1.73}$Zn$_{0.6}$Zr$_{0.27}$Cl$_4$,1.761,6

File: EIS/0p4/temp_35.0_replicate_3_AC_108_1_250lbs_Li173Zn06Zr027Cl4_nyquist.csv
,Frequency,Z real,Z imag,Fit real,Fit imag,Dataset,sample_name,material_name,height,diameter
0,2000039.0,5580.367,10711.5,6210.419953477767,10112.12724103559,"(35.0, 3)",AC_108_1_250lbs,Li$_{1.73}$Zn$_{0.6}$Zr$_{0.27}$Cl$_4$,1.761,6
1,1588711.0,7868.618,12039.11,8058.877722009263,11375.010403018401,"(35.0, 3)",AC_108_1_250lbs,Li$_{1.73}$Zn$_{0.6}$Zr$_{0.27}$Cl$_4$,1.761,6
2,1261992.0,10376.46,12994.42,10285.769894308683,12480.751718036088,"(35.0, 3)",AC_108_1_250lbs,Li$_{1.73}$Zn$_{0.6}$Zr$_{0.27}$Cl$_4$,1.761,6
3,1002539.0,13151.96,13416.67,12845.316250205344,13298.594496453583,"(35.0, 3)",AC_108_1_250lbs,Li$_{1.73}$Zn$_{0.6}$Zr$_{0.27}$Cl$_4$,1.761,6
4,796289.1,15840.05,13569.92,15629.111599551206,13713.967251576767,"(35.0, 3)",AC_108_1_250lbs,Li$_{1.73}$Zn$_{0.6}$Zr$_{0.27}$Cl$_4$,1.761,6
5,632460.9,18557.71,13088.58,18478.541598726613,13663.583346869656,"(35.0, 3)",AC_108_1_250lbs,Li$_{1.73}$Zn$_{0.6}$Zr$_{0.27}$Cl$_4$,1.761,6
6,502382.8,20795.98,12526.26,21219.26483367501,13157.889386817127,"(35.0, 3)",AC_108_1_250lbs,Li$_{1.73}$Zn$_{0.6}$Zr$_{0.27}$Cl$_4$,1.761,6
7,399257.8,22918.64,11775.11,23703.34382869728,12277.378984727282,"(35.0, 3)",AC_108_1_250lbs,Li$_{1.73}$Zn$_{0.6}$Zr$_{0.27}$Cl$_4$,1.761,6
8,316992.2,24977.2,10845.77,25838.757925623544,11145.09402054053,"(35.0, 3)",AC_108_1_250lbs,Li$_{1.73}$Zn$_{0.6}$Zr$_{0.27}$Cl$_4$,1.761,6
9,251835.9,26673.96,9683.72,27595.52353797391,9891.308691051818,"(35.0, 3)",AC_108_1_250lbs,Li$_{1.73}$Zn$_{0.6}$Zr$_{0.27}$Cl$_4$,1.761,6
10,200039.1,28017.93,8792.086,28992.61634613093,8626.598060635071,"(35.0, 3)",AC_108_1_250lbs,Li$_{1.73}$Zn$_{0.6}$Zr$_{0.27}$Cl$_4$,1.761,6
11,159023.4,29138.46,7826.703,30077.459370860422,7429.782185406727,"(35.0, 3)",AC_108_1_250lbs,Li$_{1.73}$Zn$_{0.6}$Zr$_{0.27}$Cl$_4$,1.761,6
12,126210.9,30115.49,6970.726,30907.714833033697,6348.123719564363,"(35.0, 3)",AC_108_1_250lbs,Li$_{1.73}$Zn$_{0.6}$Zr$_{0.27}$Cl$_4$,1.761,6
13,100429.7,30991.21,6149.059,31539.39888441212,5403.854613263443,"(35.0, 3)",AC_108_1_250lbs,Li$_{1.73}$Zn$_{0.6}$Zr$_{0.27}$Cl$_4$,1.761,6
14,79804.69,31693.21,5413.257,32021.049899615344,4602.1761774622255,"(35.0, 3)",AC_108_1_250lbs,Li$_{1.73}$Zn$_{0.6}$Zr$_{0.27}$Cl$_4$,1.761,6
15,63398.44,32276.07,4739.048,32392.022636183174,3938.1798361695646,"(35.0, 3)",AC_108_1_250lbs,Li$_{1.73}$Zn$_{0.6}$Zr$_{0.27}$Cl$_4$,1.761,6
16,50273.44,32757.39,4114.307,32683.00103942333,3401.9061967128887,"(35.0, 3)",AC_108_1_250lbs,Li$_{1.73}$Zn$_{0.6}$Zr$_{0.27}$Cl$_4$,1.761,6
17,39960.94,33085.66,3626.876,32917.41884362665,2981.6651814690244,"(35.0, 3)",AC_108_1_250lbs,Li$_{1.73}$Zn$_{0.6}$Zr$_{0.27}$Cl$_4$,1.761,6
18,31757.81,33349.54,3225.51,33113.06086804419,2666.041207667394,"(35.0, 3)",AC_108_1_250lbs,Li$_{1.73}$Zn$_{0.6}$Zr$_{0.27}$Cl$_4$,1.761,6
19,25195.31,33667.77,2803.341,33283.51497731452,2445.0141373184906,"(35.0, 3)",AC_108_1_250lbs,Li$_{1.73}$Zn$_{0.6}$Zr$_{0.27}$Cl$_4$,1.761,6
20,20039.06,33843.82,2592.428,33439.36716542644,2310.533503238532,"(35.0, 3)",AC_108_1_250lbs,Li$_{1.73}$Zn$_{0.6}$Zr$_{0.27}$Cl$_4$,1.761,6
21,16054.69,33998.08,2501.596,33589.13859066181,2256.7804528245933,"(35.0, 3)",AC_108_1_250lbs,Li$_{1.73}$Zn$_{0.6}$Zr$_{0.27}$Cl$_4$,1.761,6
22,12773.44,34150.94,2450.758,33740.004861141395,2280.269446693779,"(35.0, 3)",AC_108_1_250lbs,Li$_{1.73}$Zn$_{0.6}$Zr$_{0.27}$Cl$_4$,1.761,6
23,9946.65,34320.01,2528.912,33898.34759105998,2379.8842560280373,"(35.0, 3)",AC_108_1_250lbs,Li$_{1.73}$Zn$_{0.6}$Zr$_{0.27}$Cl$_4$,1.761,6
24,7888.72,34532.84,2682.434,34070.18461282771,2556.905698352077,"(35.0, 3)",AC_108_1_250lbs,Li$_{1.73}$Zn$_{0.6}$Zr$_{0.27}$Cl$_4$,1.761,6
25,6288.11,34727.58,2913.015,34261.517372940085,2815.0659078061676,"(35.0, 3)",AC_108_1_250lbs,Li$_{1.73}$Zn$_{0.6}$Zr$_{0.27}$Cl$_4$,1.761,6
26,5039.063,34948.05,3206.168,34478.626003135774,3160.650840250364,"(35.0, 3)",AC_108_1_250lbs,Li$_{1.73}$Zn$_{0.6}$Zr$_{0.27}$Cl$_4$,1.761,6
27,4001.524,35207.17,3606.474,34728.33584569594,3602.6656880440432,"(35.0, 3)",AC_108_1_250lbs,Li$_{1.73}$Zn$_{0.6}$Zr$_{0.27}$Cl$_4$,1.761,6
28,3161.337,35511.11,4116.315,35018.27416918725,4153.0746521436295,"(35.0, 3)",AC_108_1_250lbs,Li$_{1.73}$Zn$_{0.6}$Zr$_{0.27}$Cl$_4$,1.761,6
29,2507.267,35893.91,4620.975,35357.132324011414,4827.125679520891,"(35.0, 3)",AC_108_1_250lbs,Li$_{1.73}$Zn$_{0.6}$Zr$_{0.27}$Cl$_4$,1.761,6
30,1979.167,36293.4,5399.769,35754.94640326897,5643.771481307233,"(35.0, 3)",AC_108_1_250lbs,Li$_{1.73}$Zn$_{0.6}$Zr$_{0.27}$Cl$_4$,1.761,6
31,1598.011,36716.12,6237.04,36223.408339893314,6626.199924384441,"(35.0, 3)",AC_108_1_250lbs,Li$_{1.73}$Zn$_{0.6}$Zr$_{0.27}$Cl$_4$,1.761,6
32,1257.622,37265.25,7346.986,36776.21907965069,7802.489487303699,"(35.0, 3)",AC_108_1_250lbs,Li$_{1.73}$Zn$_{0.6}$Zr$_{0.27}$Cl$_4$,1.761,6
33,1004.464,37865.51,8582.368,37429.49587362366,9206.408785138778,"(35.0, 3)",AC_108_1_250lbs,Li$_{1.73}$Zn$_{0.6}$Zr$_{0.27}$Cl$_4$,1.761,6
34,800.3049,38568.66,10051.88,38202.246739629576,10878.383185058043,"(35.0, 3)",AC_108_1_250lbs,Li$_{1.73}$Zn$_{0.6}$Zr$_{0.27}$Cl$_4$,1.761,6
35,631.0096,39415.42,11870.49,39116.92670219495,12866.656306861094,"(35.0, 3)",AC_108_1_250lbs,Li$_{1.73}$Zn$_{0.6}$Zr$_{0.27}$Cl$_4$,1.761,6
36,498.6702,40378.66,14014.54,40200.09252596323,15228.679830326158,"(35.0, 3)",AC_108_1_250lbs,Li$_{1.73}$Zn$_{0.6}$Zr$_{0.27}$Cl$_4$,1.761,6
37,397.2458,41433.26,16468.09,41483.17533066335,18032.771654288288,"(35.0, 3)",AC_108_1_250lbs,Li$_{1.73}$Zn$_{0.6}$Zr$_{0.27}$Cl$_4$,1.761,6
38,319.6023,42557.72,19251.52,43003.39376811536,21360.090249521505,"(35.0, 3)",AC_108_1_250lbs,Li$_{1.73}$Zn$_{0.6}$Zr$_{0.27}$Cl$_4$,1.761,6
39,251.1161,43956.43,22959.45,44804.83443050103,25306.98223702172,"(35.0, 3)",AC_108_1_250lbs,Li$_{1.73}$Zn$_{0.6}$Zr$_{0.27}$Cl$_4$,1.761,6
40,200.8929,45398.11,27121.17,46939.73094750669,29987.7710672098,"(35.0, 3)",AC_108_1_250lbs,Li$_{1.73}$Zn$_{0.6}$Zr$_{0.27}$Cl$_4$,1.761,6
41,158.0056,47157.11,32584.01,49469.97894830545,35538.067485898246,"(35.0, 3)",AC_108_1_250lbs,Li$_{1.73}$Zn$_{0.6}$Zr$_{0.27}$Cl$_4$,1.761,6
42,126.6892,49020.71,38730.51,52468.93087269236,42118.69761977082,"(35.0, 3)",AC_108_1_250lbs,Li$_{1.73}$Zn$_{0.6}$Zr$_{0.27}$Cl$_4$,1.761,6
43,99.734,51392.4,46897.45,56023.522707460914,49920.36243620879,"(35.0, 3)",AC_108_1_250lbs,Li$_{1.73}$Zn$_{0.6}$Zr$_{0.27}$Cl$_4$,1.761,6
44,79.44915,54147.9,56495.32,60236.794331204896,59169.16354898479,"(35.0, 3)",AC_108_1_250lbs,Li$_{1.73}$Zn$_{0.6}$Zr$_{0.27}$Cl$_4$,1.761,6
45,63.34459,57559.83,68086.45,65230.87654980719,70133.15546775625,"(35.0, 3)",AC_108_1_250lbs,Li$_{1.73}$Zn$_{0.6}$Zr$_{0.27}$Cl$_4$,1.761,6
46,49.86702,62094.8,83116.11,71150.53142511105,83130.11415396901,"(35.0, 3)",AC_108_1_250lbs,Li$_{1.73}$Zn$_{0.6}$Zr$_{0.27}$Cl$_4$,1.761,6
47,39.72458,67660.83,100410.3,78167.34853171604,98536.74701176306,"(35.0, 3)",AC_108_1_250lbs,Li$_{1.73}$Zn$_{0.6}$Zr$_{0.27}$Cl$_4$,1.761,6
48,31.88775,74619.0,120438.0,86484.71878562417,116799.61123223144,"(35.0, 3)",AC_108_1_250lbs,Li$_{1.73}$Zn$_{0.6}$Zr$_{0.27}$Cl$_4$,1.761,6
49,24.93351,84735.01,147260.8,96343.7300241705,138448.05693449258,"(35.0, 3)",AC_108_1_250lbs,Li$_{1.73}$Zn$_{0.6}$Zr$_{0.27}$Cl$_4$,1.761,6
50,19.94681,96648.2,176154.9,108030.15523223844,164109.5702432475,"(35.0, 3)",AC_108_1_250lbs,Li$_{1.73}$Zn$_{0.6}$Zr$_{0.27}$Cl$_4$,1.761,6
51,15.94388,111897.7,210058.7,121882.73597936364,194527.9610113699,"(35.0, 3)",AC_108_1_250lbs,Li$_{1.73}$Zn$_{0.6}$Zr$_{0.27}$Cl$_4$,1.761,6
52,12.40079,133704.1,254509.2,138303.0011737953,230584.92235429023,"(35.0, 3)",AC_108_1_250lbs,Li$_{1.73}$Zn$_{0.6}$Zr$_{0.27}$Cl$_4$,1.761,6
53,9.91015,158286.8,300514.6,157766.90574098408,273325.5869007568,"(35.0, 3)",AC_108_1_250lbs,Li$_{1.73}$Zn$_{0.6}$Zr$_{0.27}$Cl$_4$,1.761,6
54,7.971939,187539.9,351352.3,180838.62658513788,323988.82051511377,"(35.0, 3)",AC_108_1_250lbs,Li$_{1.73}$Zn$_{0.6}$Zr$_{0.27}$Cl$_4$,1.761,6
55,6.351626,224352.1,411320.5,208186.9157224081,384043.13156764576,"(35.0, 3)",AC_108_1_250lbs,Li$_{1.73}$Zn$_{0.6}$Zr$_{0.27}$Cl$_4$,1.761,6
56,5.095109,267125.2,476892.1,240604.48459538777,455229.23660227016,"(35.0, 3)",AC_108_1_250lbs,Li$_{1.73}$Zn$_{0.6}$Zr$_{0.27}$Cl$_4$,1.761,6
57,4.040948,320249.0,554357.4,279030.98143933504,539610.5161930394,"(35.0, 3)",AC_108_1_250lbs,Li$_{1.73}$Zn$_{0.6}$Zr$_{0.27}$Cl$_4$,1.761,6
58,3.175813,385014.1,645015.5,324580.22771758423,639632.8234852256,"(35.0, 3)",AC_108_1_250lbs,Li$_{1.73}$Zn$_{0.6}$Zr$_{0.27}$Cl$_4$,1.761,6
59,2.547554,454996.8,739260.7,378572.50309572555,758195.3790123743,"(35.0, 3)",AC_108_1_250lbs,Li$_{1.73}$Zn$_{0.6}$Zr$_{0.27}$Cl$_4$,1.761,6
60,2.020474,537138.0,849147.7,442572.8147596756,898734.8067256247,"(35.0, 3)",AC_108_1_250lbs,Li$_{1.73}$Zn$_{0.6}$Zr$_{0.27}$Cl$_4$,1.761,6
61,1.605308,629613.0,972831.0,518436.26034335175,1065324.7470802215,"(35.0, 3)",AC_108_1_250lbs,Li$_{1.73}$Zn$_{0.6}$Zr$_{0.27}$Cl$_4$,1.761,6
62,1.273777,734353.6,1114003.0,608361.7993451781,1262793.9345374391,"(35.0, 3)",AC_108_1_250lbs,Li$_{1.73}$Zn$_{0.6}$Zr$_{0.27}$Cl$_4$,1.761,6
63,1.010237,851981.5,1275702.0,714955.9916389815,1496866.162045663,"(35.0, 3)",AC_108_1_250lbs,Li$_{1.73}$Zn$_{0.6}$Zr$_{0.27}$Cl$_4$,1.761,6
64,0.7971939,986561.0,1466835.0,841308.5505885094,1774326.1894753112,"(35.0, 3)",AC_108_1_250lbs,Li$_{1.73}$Zn$_{0.6}$Zr$_{0.27}$Cl$_4$,1.761,6
65,0.6334459,1132335.0,1681319.0,991081.900729982,2103216.404987756,"(35.0, 3)",AC_108_1_250lbs,Li$_{1.73}$Zn$_{0.6}$Zr$_{0.27}$Cl$_4$,1.761,6
66,0.5029507,1295340.0,1931737.0,1168617.335920003,2493069.939715599,"(35.0, 3)",AC_108_1_250lbs,Li$_{1.73}$Zn$_{0.6}$Zr$_{0.27}$Cl$_4$,1.761,6
67,0.3999573,1476198.0,2222794.0,1379060.855023182,2955186.9927586988,"(35.0, 3)",AC_108_1_250lbs,Li$_{1.73}$Zn$_{0.6}$Zr$_{0.27}$Cl$_4$,1.761,6
68,0.3175813,1679979.0,2565932.0,1628512.3225821382,3502962.3759841733,"(35.0, 3)",AC_108_1_250lbs,Li$_{1.73}$Zn$_{0.6}$Zr$_{0.27}$Cl$_4$,1.761,6
69,0.2520161,1910437.0,2972885.0,1924202.2780047883,4152273.7727634404,"(35.0, 3)",AC_108_1_250lbs,Li$_{1.73}$Zn$_{0.6}$Zr$_{0.27}$Cl$_4$,1.761,6
