Repository: Maughan-Lab/Li-Zn-Zr-Cl_Halospinels

# Li-Zn-Zr-Cl_Halospinels

Data and information for "From Cation Order to Disorder: Unlocking Ion Transport Pathways in Li−Zn−Zr−Cl Halospinels" (doi: https://doi.org/10.1021/acs.chemmater.6c00461)

Neutron powder diffraction (NPD) collected at beamline BL-11A (POWGEN) at the Spallation Neutron Source at Oak Ridge National Laboratory, including raw data and .txt files with two theta, intensity, calculated fit, and difference are in the NPD directory.

File: EIS/0p4/temp_35.0_replicate_4_AC_108_1_250lbs_Li173Zn06Zr027Cl4_nyquist.csv
,Frequency,Z real,Z imag,Fit real,Fit imag,Dataset,sample_name,material_name,height,diameter
0,2000039.0,5608.907,10627.58,6253.430702494715,10030.303079596553,"(35.0, 4)",AC_108_1_250lbs,Li$_{1.73}$Zn$_{0.6}$Zr$_{0.27}$Cl$_4$,1.761,6
1,1588711.0,7901.695,11929.67,8095.244891680747,11260.189608320166,"(35.0, 4)",AC_108_1_250lbs,Li$_{1.73}$Zn$_{0.6}$Zr$_{0.27}$Cl$_4$,1.761,6
2,1261992.0,10505.5,12817.46,10305.38208533141,12327.79946857295,"(35.0, 4)",AC_108_1_250lbs,Li$_{1.73}$Zn$_{0.6}$Zr$_{0.27}$Cl$_4$,1.761,6
3,1002539.0,13178.51,13242.94,12835.11165303435,13105.991051916462,"(35.0, 4)",AC_108_1_250lbs,Li$_{1.73}$Zn$_{0.6}$Zr$_{0.27}$Cl$_4$,1.761,6
4,796289.1,15835.2,13202.86,15575.08748353551,13485.629615628754,"(35.0, 4)",AC_108_1_250lbs,Li$_{1.73}$Zn$_{0.6}$Zr$_{0.27}$Cl$_4$,1.761,6
5,632460.9,18406.73,12985.34,18368.8863690865,13409.229119281703,"(35.0, 4)",AC_108_1_250lbs,Li$_{1.73}$Zn$_{0.6}$Zr$_{0.27}$Cl$_4$,1.761,6
6,502382.8,20695.37,12262.47,21047.30442431264,12891.317580717654,"(35.0, 4)",AC_108_1_250lbs,Li$_{1.73}$Zn$_{0.6}$Zr$_{0.27}$Cl$_4$,1.761,6
7,399257.8,22885.0,11522.52,23468.84326809268,12013.296400418047,"(35.0, 4)",AC_108_1_250lbs,Li$_{1.73}$Zn$_{0.6}$Zr$_{0.27}$Cl$_4$,1.761,6
8,316992.2,24619.16,10474.38,25547.101636877367,10896.004617958359,"(35.0, 4)",AC_108_1_250lbs,Li$_{1.73}$Zn$_{0.6}$Zr$_{0.27}$Cl$_4$,1.761,6
9,251835.9,26298.21,9506.26,27255.52996312234,9665.712061864922,"(35.0, 4)",AC_108_1_250lbs,Li$_{1.73}$Zn$_{0.6}$Zr$_{0.27}$Cl$_4$,1.761,6
10,200039.1,27568.82,8646.739,28614.19057005214,8428.746458348161,"(35.0, 4)",AC_108_1_250lbs,Li$_{1.73}$Zn$_{0.6}$Zr$_{0.27}$Cl$_4$,1.761,6
11,159023.4,28815.89,7705.483,29669.89218255473,7260.473094170723,"(35.0, 4)",AC_108_1_250lbs,Li$_{1.73}$Zn$_{0.6}$Zr$_{0.27}$Cl$_4$,1.761,6
12,126210.9,29776.46,6769.689,30478.817748184105,6205.845768180562,"(35.0, 4)",AC_108_1_250lbs,Li$_{1.73}$Zn$_{0.6}$Zr$_{0.27}$Cl$_4$,1.761,6
13,100429.7,30560.99,6014.917,31095.283950123543,5285.830191979499,"(35.0, 4)",AC_108_1_250lbs,Li$_{1.73}$Zn$_{0.6}$Zr$_{0.27}$Cl$_4$,1.761,6
14,79804.69,31258.85,5265.931,31566.272569070763,4505.121780533201,"(35.0, 4)",AC_108_1_250lbs,Li$_{1.73}$Zn$_{0.6}$Zr$_{0.27}$Cl$_4$,1.761,6
15,63398.44,31828.7,4618.189,31929.867734678886,3858.7806978284384,"(35.0, 4)",AC_108_1_250lbs,Li$_{1.73}$Zn$_{0.6}$Zr$_{0.27}$Cl$_4$,1.761,6
16,50273.44,32253.87,4008.625,32215.784456738093,3337.0713273429833,"(35.0, 4)",AC_108_1_250lbs,Li$_{1.73}$Zn$_{0.6}$Zr$_{0.27}$Cl$_4$,1.761,6
17,39960.94,32605.26,3525.304,32446.748307317146,2928.637074601314,"(35.0, 4)",AC_108_1_250lbs,Li$_{1.73}$Zn$_{0.6}$Zr$_{0.27}$Cl$_4$,1.761,6
18,31757.81,32888.48,3152.444,32640.040004991115,2622.4190871814076,"(35.0, 4)",AC_108_1_250lbs,Li$_{1.73}$Zn$_{0.6}$Zr$_{0.27}$Cl$_4$,1.761,6
19,25195.31,33164.75,2744.93,32808.89389239087,2408.730532448354,"(35.0, 4)",AC_108_1_250lbs,Li$_{1.73}$Zn$_{0.6}$Zr$_{0.27}$Cl$_4$,1.761,6
20,20039.06,33344.2,2543.832,32963.6493703106,2279.80845986034,"(35.0, 4)",AC_108_1_250lbs,Li$_{1.73}$Zn$_{0.6}$Zr$_{0.27}$Cl$_4$,1.761,6
21,16054.69,33491.85,2448.946,33112.6548244647,2230.067045267546,"(35.0, 4)",AC_108_1_250lbs,Li$_{1.73}$Zn$_{0.6}$Zr$_{0.27}$Cl$_4$,1.761,6
22,12773.44,33628.35,2430.328,33262.96278789664,2256.197569955513,"(35.0, 4)",AC_108_1_250lbs,Li$_{1.73}$Zn$_{0.6}$Zr$_{0.27}$Cl$_4$,1.761,6
23,9946.65,33847.06,2504.577,33420.864270904436,2357.2057187164323,"(35.0, 4)",AC_108_1_250lbs,Li$_{1.73}$Zn$_{0.6}$Zr$_{0.27}$Cl$_4$,1.761,6
24,7888.72,34015.04,2646.055,33592.306725496186,2534.441385544601,"(35.0, 4)",AC_108_1_250lbs,Li$_{1.73}$Zn$_{0.6}$Zr$_{0.27}$Cl$_4$,1.761,6
25,6288.11,34194.55,2875.101,33783.23263224888,2791.6545381174474,"(35.0, 4)",AC_108_1_250lbs,Li$_{1.73}$Zn$_{0.6}$Zr$_{0.27}$Cl$_4$,1.761,6
26,5039.063,34429.31,3175.719,33999.868040988295,3135.0981575497813,"(35.0, 4)",AC_108_1_250lbs,Li$_{1.73}$Zn$_{0.6}$Zr$_{0.27}$Cl$_4$,1.761,6
27,4001.524,34686.1,3576.378,34248.98399540389,3573.692536474373,"(35.0, 4)",AC_108_1_250lbs,Li$_{1.73}$Zn$_{0.6}$Zr$_{0.27}$Cl$_4$,1.761,6
28,3161.337,34989.82,4086.226,34538.14896063325,4119.2621249690565,"(35.0, 4)",AC_108_1_250lbs,Li$_{1.73}$Zn$_{0.6}$Zr$_{0.27}$Cl$_4$,1.761,6
29,2507.267,35369.37,4588.887,34875.98704716106,4786.855315241556,"(35.0, 4)",AC_108_1_250lbs,Li$_{1.73}$Zn$_{0.6}$Zr$_{0.27}$Cl$_4$,1.761,6
30,1979.167,35766.43,5364.795,35272.454746299845,5595.1582492375055,"(35.0, 4)",AC_108_1_250lbs,Li$_{1.73}$Zn$_{0.6}$Zr$_{0.27}$Cl$_4$,1.761,6
31,1598.011,36186.37,6197.827,35739.14782186804,6567.015461674357,"(35.0, 4)",AC_108_1_250lbs,Li$_{1.73}$Zn$_{0.6}$Zr$_{0.27}$Cl$_4$,1.761,6
32,1257.622,36733.48,7301.861,36289.649743955255,7730.072695573372,"(35.0, 4)",AC_108_1_250lbs,Li$_{1.73}$Zn$_{0.6}$Zr$_{0.27}$Cl$_4$,1.761,6
33,1004.464,37327.28,8531.751,36939.933463584945,9117.560447094744,"(35.0, 4)",AC_108_1_250lbs,Li$_{1.73}$Zn$_{0.6}$Zr$_{0.27}$Cl$_4$,1.761,6
34,800.3049,38025.13,9995.1,37708.82932300923,10769.240699845464,"(35.0, 4)",AC_108_1_250lbs,Li$_{1.73}$Zn$_{0.6}$Zr$_{0.27}$Cl$_4$,1.761,6
35,631.0096,38869.48,11803.09,38618.573430694756,12732.543945891659,"(35.0, 4)",AC_108_1_250lbs,Li$_{1.73}$Zn$_{0.6}$Zr$_{0.27}$Cl$_4$,1.761,6
36,498.6702,39822.02,13930.76,39695.452894830305,15063.929057896747,"(35.0, 4)",AC_108_1_250lbs,Li$_{1.73}$Zn$_{0.6}$Zr$_{0.27}$Cl$_4$,1.761,6
37,397.2458,40870.46,16375.29,40970.5669273775,17830.505009662946,"(35.0, 4)",AC_108_1_250lbs,Li$_{1.73}$Zn$_{0.6}$Zr$_{0.27}$Cl$_4$,1.761,6
38,319.6023,41985.55,19143.6,42480.726052455946,21111.961013398435,"(35.0, 4)",AC_108_1_250lbs,Li$_{1.73}$Zn$_{0.6}$Zr$_{0.27}$Cl$_4$,1.761,6
39,251.1161,43370.86,22835.35,44269.515553693214,25002.8605621098,"(35.0, 4)",AC_108_1_250lbs,Li$_{1.73}$Zn$_{0.6}$Zr$_{0.27}$Cl$_4$,1.761,6
40,200.8929,44801.82,26983.1,46388.55397565867,29615.36538768238,"(35.0, 4)",AC_108_1_250lbs,Li$_{1.73}$Zn$_{0.6}$Zr$_{0.27}$Cl$_4$,1.761,6
41,158.0056,46546.39,32423.74,48898.98308150616,35082.46777069824,"(35.0, 4)",AC_108_1_250lbs,Li$_{1.73}$Zn$_{0.6}$Zr$_{0.27}$Cl$_4$,1.761,6
42,126.6892,48398.71,38553.27,51873.23231809214,41561.82432415212,"(35.0, 4)",AC_108_1_250lbs,Li$_{1.73}$Zn$_{0.6}$Zr$_{0.27}$Cl$_4$,1.761,6
43,99.734,50761.23,46696.75,55397.1087391423,49240.30174315312,"(35.0, 4)",AC_108_1_250lbs,Li$_{1.73}$Zn$_{0.6}$Zr$_{0.27}$Cl$_4$,1.761,6
44,79.44915,53514.55,56253.2,59572.272711811165,58339.36556743285,"(35.0, 4)",AC_108_1_250lbs,Li$_{1.73}$Zn$_{0.6}$Zr$_{0.27}$Cl$_4$,1.761,6
45,63.34459,56941.28,67860.24,64519.17085089437,69121.46733608455,"(35.0, 4)",AC_108_1_250lbs,Li$_{1.73}$Zn$_{0.6}$Zr$_{0.27}$Cl$_4$,1.761,6
46,49.86702,61446.07,82748.35,70380.51080756116,81897.61432657343,"(35.0, 4)",AC_108_1_250lbs,Li$_{1.73}$Zn$_{0.6}$Zr$_{0.27}$Cl$_4$,1.761,6
47,39.72458,67058.62,99981.3,77325.378165234,97036.34019411048,"(35.0, 4)",AC_108_1_250lbs,Li$_{1.73}$Zn$_{0.6}$Zr$_{0.27}$Cl$_4$,1.761,6
48,31.88775,74059.36,119891.0,85554.11421433775,114974.33524759271,"(35.0, 4)",AC_108_1_250lbs,Li$_{1.73}$Zn$_{0.6}$Zr$_{0.27}$Cl$_4$,1.761,6
49,24.93351,84207.45,146548.4,95304.09532390782,136229.04298074206,"(35.0, 4)",AC_108_1_250lbs,Li$_{1.73}$Zn$_{0.6}$Zr$_{0.27}$Cl$_4$,1.761,6
50,19.94681,96151.3,175244.0,106856.58063428663,161413.586203292,"(35.0, 4)",AC_108_1_250lbs,Li$_{1.73}$Zn$_{0.6}$Zr$_{0.27}$Cl$_4$,1.761,6
51,15.94388,111378.2,208844.3,120544.82561137021,191254.453323662,"(35.0, 4)",AC_108_1_250lbs,Li$_{1.73}$Zn$_{0.6}$Zr$_{0.27}$Cl$_4$,1.761,6
52,12.40079,133226.0,252916.3,136763.6955179016,226612.45496039375,"(35.0, 4)",AC_108_1_250lbs,Li$_{1.73}$Zn$_{0.6}$Zr$_{0.27}$Cl$_4$,1.761,6
53,9.91015,157796.9,298441.9,155981.0561244011,268507.55540179595,"(35.0, 4)",AC_108_1_250lbs,Li$_{1.73}$Zn$_{0.6}$Zr$_{0.27}$Cl$_4$,1.761,6
54,7.971939,186980.9,348713.4,178751.27024952782,318148.2952133799,"(35.0, 4)",AC_108_1_250lbs,Li$_{1.73}$Zn$_{0.6}$Zr$_{0.27}$Cl$_4$,1.761,6
55,6.351626,223800.2,408015.3,205731.189465833,376966.65373536054,"(35.0, 4)",AC_108_1_250lbs,Li$_{1.73}$Zn$_{0.6}$Zr$_{0.27}$Cl$_4$,1.761,6
56,5.095109,266294.3,472708.9,237699.1022842999,446659.35713841807,"(35.0, 4)",AC_108_1_250lbs,Li$_{1.73}$Zn$_{0.6}$Zr$_{0.27}$Cl$_4$,1.761,6
57,4.040948,319174.0,549144.2,275577.18541606475,529236.8236419436,"(35.0, 4)",AC_108_1_250lbs,Li$_{1.73}$Zn$_{0.6}$Zr$_{0.27}$Cl$_4$,1.761,6
58,3.175813,383457.6,638526.7,320458.1057624673,627081.1578088881,"(35.0, 4)",AC_108_1_250lbs,Li$_{1.73}$Zn$_{0.6}$Zr$_{0.27}$Cl$_4$,1.761,6
59,2.547554,452882.8,731441.6,373636.54052014614,743014.8668704036,"(35.0, 4)",AC_108_1_250lbs,Li$_{1.73}$Zn$_{0.6}$Zr$_{0.27}$Cl$_4$,1.761,6
60,2.020474,534259.1,839738.1,436646.5246602473,880382.2813319247,"(35.0, 4)",AC_108_1_250lbs,Li$_{1.73}$Zn$_{0.6}$Zr$_{0.27}$Cl$_4$,1.761,6
61,1.605308,625771.1,961627.0,511305.7031425431,1043146.0285925339,"(35.0, 4)",AC_108_1_250lbs,Li$_{1.73}$Zn$_{0.6}$Zr$_{0.27}$Cl$_4$,1.761,6
62,1.273777,729341.2,1100854.0,599767.7644055597,1236001.3425432183,"(35.0, 4)",AC_108_1_250lbs,Li$_{1.73}$Zn$_{0.6}$Zr$_{0.27}$Cl$_4$,1.761,6
63,1.010237,845580.0,1260351.0,704584.5676784457,1464511.5066233536,"(35.0, 4)",AC_108_1_250lbs,Li$_{1.73}$Zn$_{0.6}$Zr$_{0.27}$Cl$_4$,1.761,6
64,0.7971939,978519.0,1448956.0,828779.7562972445,1735268.3374505201,"(35.0, 4)",AC_108_1_250lbs,Li$_{1.73}$Zn$_{0.6}$Zr$_{0.27}$Cl$_4$,1.761,6
65,0.6334459,1122381.0,1660723.0,975935.980544186,2056082.3384827878,"(35.0, 4)",AC_108_1_250lbs,Li$_{1.73}$Zn$_{0.6}$Zr$_{0.27}$Cl$_4$,1.761,6
66,0.5029507,1283420.0,1908105.0,1150298.2461215223,2436208.0090622124,"(35.0, 4)",AC_108_1_250lbs,Li$_{1.73}$Zn$_{0.6}$Zr$_{0.27}$Cl$_4$,1.761,6
67,0.3999573,1462059.0,2195552.0,1356896.3695465028,2886610.8083134093,"(35.0, 4)",AC_108_1_250lbs,Li$_{1.73}$Zn$_{0.6}$Zr$_{0.27}$Cl$_4$,1.761,6
68,0.3175813,1663546.0,2534822.0,1601690.0729301106,3420283.474986024,"(35.0, 4)",AC_108_1_250lbs,Li$_{1.73}$Zn$_{0.6}$Zr$_{0.27}$Cl$_4$,1.761,6
69,0.2520161,1891481.0,2937046.0,1891740.9036789124,4052620.8280975576,"(35.0, 4)",AC_108_1_250lbs,Li$_{1.73}$Zn$_{0.6}$Zr$_{0.27}$Cl$_4$,1.761,6

File: EIS/0p4/temp_35.0_replicate_5_AC_108_1_250lbs_Li173Zn06Zr027Cl4_nyquist.csv
,Frequency,Z real,Z imag,Fit real,Fit imag,Dataset,sample_name,material_name,height,diameter
0,2000039.0,5657.824,10546.5,6280.2365791501725,9991.860606530523,"(35.0, 5)",AC_108_1_250lbs,Li$_{1.73}$Zn$_{0.6}$Zr$_{0.27}$Cl$_4$,1.761,6
1,1588711.0,7909.35,11777.8,8118.82624389066,11205.11299457583,"(35.0, 5)",AC_108_1_250lbs,Li$_{1.73}$Zn$_{0.6}$Zr$_{0.27}$Cl$_4$,1.761,6
2,1261992.0,10429.8,12736.09,10320.500057502612,12253.734967459588,"(35.0, 5)",AC_108_1_250lbs,Li$_{1.73}$Zn$_{0.6}$Zr$_{0.27}$Cl$_4$,1.761,6
3,1002539.0,13112.3,13213.55,12835.181246633523,13012.536877125049,"(35.0, 5)",AC_108_1_250lbs,Li$_{1.73}$Zn$_{0.6}$Zr$_{0.27}$Cl$_4$,1.761,6
4,796289.1,15859.38,13104.95,15553.28215503082,13375.152191954303,"(35.0, 5)",AC_108_1_250lbs,Li$_{1.73}$Zn$_{0.6}$Zr$_{0.27}$Cl$_4$,1.761,6
5,632460.9,18391.95,12790.79,18319.71922833633,13286.883389839926,"(35.0, 5)",AC_108_1_250lbs,Li$_{1.73}$Zn$_{0.6}$Zr$_{0.27}$Cl$_4$,1.761,6
6,502382.8,20626.64,12200.58,20967.995227728952,12764.044035308376,"(35.0, 5)",AC_108_1_250lbs,Li$_{1.73}$Zn$_{0.6}$Zr$_{0.27}$Cl$_4$,1.761,6
7,399257.8,22749.3,11359.53,23359.791417186752,11888.197304913865,"(35.0, 5)",AC_108_1_250lbs,Li$_{1.73}$Zn$_{0.6}$Zr$_{0.27}$Cl$_4$,1.761,6
8,316992.2,24523.95,10408.36,25411.32671069056,10778.871674410542,"(35.0, 5)",AC_108_1_250lbs,Li$_{1.73}$Zn$_{0.6}$Zr$_{0.27}$Cl$_4$,1.761,6
9,251835.9,26228.7,9167.284,27097.522961115927,9560.264933324364,"(35.0, 5)",AC_108_1_250lbs,Li$_{1.73}$Zn$_{0.6}$Zr$_{0.27}$Cl$_4$,1.761,6
10,200039.1,27439.65,8538.614,28438.772001430745,8336.631245984023,"(35.0, 5)",AC_108_1_250lbs,Li$_{1.73}$Zn$_{0.6}$Zr$_{0.27}$Cl$_4$,1.761,6
11,159023.4,28598.18,7596.894,29481.435247632307,7181.723039209629,"(35.0, 5)",AC_108_1_250lbs,Li$_{1.73}$Zn$_{0.6}$Zr$_{0.27}$Cl$_4$,1.761,6
12,126210.9,29603.73,6707.907,30280.889115705995,6139.467483596917,"(35.0, 5)",AC_108_1_250lbs,Li$_{1.73}$Zn$_{0.6}$Zr$_{0.27}$Cl$_4$,1.761,6
13,100429.7,30373.35,5925.165,30890.58624042206,5230.308425507735,"(35.0, 5)",AC_108_1_250lbs,Li$_{1.73}$Zn$_{0.6}$Zr$_{0.27}$Cl$_4$,1.761,6
14,79804.69,31041.81,5207.395,31356.74526730602,4458.772801511224,"(35.0, 5)",AC_108_1_250lbs,Li$_{1.73}$Zn$_{0.6}$Zr$_{0.27}$Cl$_4$,1.761,6
15,63398.44,31575.65,4558.538,31716.842135805255,3819.964249587687,"(35.0, 5)",AC_108_1_250lbs,Li$_{1.73}$Zn$_{0.6}$Zr$_{0.27}$Cl$_4$,1.761,6
16,50273.44,32026.05,3981.603,32000.135768686327,3304.2990434810017,"(35.0, 5)",AC_108_1_250lbs,Li$_{1.73}$Zn$_{0.6}$Zr$_{0.27}$Cl$_4$,1.761,6
17,39960.94,32375.58,3486.865,32229.02186278048,2900.615427067054,"(35.0, 5)",AC_108_1_250lbs,Li$_{1.73}$Zn$_{0.6}$Zr$_{0.27}$Cl$_4$,1.761,6
18,31757.81,32643.98,3114.578,32420.547010871895,2598.0555973304145,"(35.0, 5)",AC_108_1_250lbs,Li$_{1.73}$Zn$_{0.6}$Zr$_{0.27}$Cl$_4$,1.761,6
19,25195.31,32927.74,2710.451,32587.780151800827,2387.122066235773,"(35.0, 5)",AC_108_1_250lbs,Li$_{1.73}$Zn$_{0.6}$Zr$_{0.27}$Cl$_4$,1.761,6
20,20039.06,33106.45,2523.393,32740.942766189455,2260.2228725578807,"(35.0, 5)",AC_108_1_250lbs,Li$_{1.73}$Zn$_{0.6}$Zr$_{0.27}$Cl$_4$,1.761,6
21,16054.69,33257.29,2436.324,32888.29718853153,2211.924478193316,"(35.0, 5)",AC_108_1_250lbs,Li$_{1.73}$Zn$_{0.6}$Zr$_{0.27}$Cl$_4$,1.761,6
22,12773.44,33402.35,2399.104,33036.83075433751,2239.0547343749245,"(35.0, 5)",AC_108_1_250lbs,Li$_{1.73}$Zn$_{0.6}$Zr$_{0.27}$Cl$_4$,1.761,6
23,9946.65,33598.0,2477.439,33192.782581965876,2340.744864153379,"(35.0, 5)",AC_108_1_250lbs,Li$_{1.73}$Zn$_{0.6}$Zr$_{0.27}$Cl$_4$,1.761,6
24,7888.72,33782.51,2629.229,33362.056494419514,2518.4648322679686,"(35.0, 5)",AC_108_1_250lbs,Li$_{1.73}$Zn$_{0.6}$Zr$_{0.27}$Cl$_4$,1.761,6
25,6288.11,33976.09,2863.965,33550.55634146076,2776.085321517753,"(35.0, 5)",AC_108_1_250lbs,Li$_{1.73}$Zn$_{0.6}$Zr$_{0.27}$Cl$_4$,1.761,6
26,5039.063,34193.65,3160.902,33764.4725407228,3119.987282919125,"(35.0, 5)",AC_108_1_250lbs,Li$_{1.73}$Zn$_{0.6}$Zr$_{0.27}$Cl$_4$,1.761,6
27,4001.524,34453.2,3562.207,34010.54242731864,3559.2334614967617,"(35.0, 5)",AC_108_1_250lbs,Li$_{1.73}$Zn$_{0.6}$Zr$_{0.27}$Cl$_4$,1.761,6
28,3161.337,34759.16,4069.818,34296.302320696705,4105.813313425245,"(35.0, 5)",AC_108_1_250lbs,Li$_{1.73}$Zn$_{0.6}$Zr$_{0.27}$Cl$_4$,1.761,6
29,2507.267,35137.25,4572.939,34630.345988895206,4774.972010927819,"(35.0, 5)",AC_108_1_250lbs,Li$_{1.73}$Zn$_{0.6}$Zr$_{0.27}$Cl$_4$,1.761,6
30,1979.167,35537.12,5346.863,35022.60218574521,5585.6349951640295,"(35.0, 5)",AC_108_1_250lbs,Li$_{1.73}$Zn$_{0.6}$Zr$_{0.27}$Cl$_4$,1.761,6
31,1598.011,35954.34,6177.587,35484.64292415102,6560.941339432826,"(35.0, 5)",AC_108_1_250lbs,Li$_{1.73}$Zn$_{0.6}$Zr$_{0.27}$Cl$_4$,1.761,6
32,1257.622,36500.02,7280.493,36030.0339395195,7728.901794451142,"(35.0, 5)",AC_108_1_250lbs,Li$_{1.73}$Zn$_{0.6}$Zr$_{0.27}$Cl$_4$,1.761,6
33,1004.464,37099.67,8505.677,36674.73925665253,9123.200709165332,"(35.0, 5)",AC_108_1_250lbs,Li$_{1.73}$Zn$_{0.6}$Zr$_{0.27}$Cl$_4$,1.761,6
34,800.3049,37797.13,9962.87,37437.59281646236,10784.165048292598,"(35.0, 5)",AC_108_1_250lbs,Li$_{1.73}$Zn$_{0.6}$Zr$_{0.27}$Cl$_4$,1.761,6
35,631.0096,38636.34,11765.56,38340.85170458843,12759.928517028642,"(35.0, 5)",AC_108_1_250lbs,Li$_{1.73}$Zn$_{0.6}$Zr$_{0.27}$Cl$_4$,1.761,6
36,498.6702,39589.93,13889.69,39410.847647571456,15107.824456511567,"(35.0, 5)",AC_108_1_250lbs,Li$_{1.73}$Zn$_{0.6}$Zr$_{0.27}$Cl$_4$,1.761,6
37,397.2458,40633.08,16326.18,40678.75612972356,17896.04783320789,"(35.0, 5)",AC_108_1_250lbs,Li$_{1.73}$Zn$_{0.6}$Zr$_{0.27}$Cl$_4$,1.761,6
38,319.6023,41747.41,19089.7,42181.50578862953,21205.63449219936,"(35.0, 5)",AC_108_1_250lbs,Li$_{1.73}$Zn$_{0.6}$Zr$_{0.27}$Cl$_4$,1.761,6
39,251.1161,43127.69,22776.89,43962.85474842582,25132.81509920429,"(35.0, 5)",AC_108_1_250lbs,Li$_{1.73}$Zn$_{0.6}$Zr$_{0.27}$Cl$_4$,1.761,6
40,200.8929,44565.61,26912.84,46074.66535237791,29791.812124116543,"(35.0, 5)",AC_108_1_250lbs,Li$_{1.73}$Zn$_{0.6}$Zr$_{0.27}$Cl$_4$,1.761,6
41,158.0056,46300.86,32346.24,48578.41449159717,35318.161135603244,"(35.0, 5)",AC_108_1_250lbs,Li$_{1.73}$Zn$_{0.6}$Zr$_{0.27}$Cl$_4$,1.761,6
42,126.6892,48153.64,38464.21,51546.98355648274,41872.65295661916,"(35.0, 5)",AC_108_1_250lbs,Li$_{1.73}$Zn$_{0.6}$Zr$_{0.27}$Cl$_4$,1.761,6
43,99.734,50523.64,46602.8,55066.78015671008,49646.01131879502,"(35.0, 5)",AC_108_1_250lbs,Li$_{1.73}$Zn$_{0.6}$Zr$_{0.27}$Cl$_4$,1.761,6
44,79.44915,53266.94,56138.14,59240.253398101006,58864.442075872925,"(35.0, 5)",AC_108_1_250lbs,Li$_{1.73}$Zn$_{0.6}$Zr$_{0.27}$Cl$_4$,1.761,6
45,63.34459,56692.65,67716.38,64188.87594941299,69796.21541625944,"(35.0, 5)",AC_108_1_250lbs,Li$_{1.73}$Zn$_{0.6}$Zr$_{0.27}$Cl$_4$,1.761,6
46,49.86702,61211.61,82568.3,70056.67971089834,82759.47259121788,"(35.0, 5)",AC_108_1_250lbs,Li$_{1.73}$Zn$_{0.6}$Zr$_{0.27}$Cl$_4$,1.761,6
47,39.72458,66823.94,99768.5,77014.44800380178,98131.48432382282,"(35.0, 5)",AC_108_1_250lbs,Li$_{1.73}$Zn$_{0.6}$Zr$_{0.27}$Cl$_4$,1.761,6
48,31.88775,73815.01,119606.1,85264.68630402783,116359.63032232416,"(35.0, 5)",AC_108_1_250lbs,Li$_{1.73}$Zn$_{0.6}$Zr$_{0.27}$Cl$_4$,1.761,6
49,24.93351,83990.06,146219.1,95047.51619964789,137974.41942016996,"(35.0, 5)",AC_108_1_250lbs,Li$_{1.73}$Zn$_{0.6}$Zr$_{0.27}$Cl$_4$,1.761,6
50,19.94681,95941.9,174804.0,106647.66411986612,163604.9292619107,"(35.0, 5)",AC_108_1_250lbs,Li$_{1.73}$Zn$_{0.6}$Zr$_{0.27}$Cl$_4$,1.761,6
51,15.94388,111207.1,208307.2,120402.74824431827,193997.11487847174,"(35.0, 5)",AC_108_1_250lbs,Li$_{1.73}$Zn$_{0.6}$Zr$_{0.27}$Cl$_4$,1.761,6
52,12.40079,133042.7,252182.9,136713.10478330543,230035.5189966485,"(35.0, 5)",AC_108_1_250lbs,Li$_{1.73}$Zn$_{0.6}$Zr$_{0.27}$Cl$_4$,1.761,6
53,9.91015,157646.0,297547.2,156053.43962129505,272769.01593655243,"(35.0, 5)",AC_108_1_250lbs,Li$_{1.73}$Zn$_{0.6}$Zr$_{0.27}$Cl$_4$,1.761,6
54,7.971939,186820.9,347560.1,178986.64444161605,323441.33834885113,"(35.0, 5)",AC_108_1_250lbs,Li$_{1.73}$Zn$_{0.6}$Zr$_{0.27}$Cl$_4$,1.761,6
55,6.351626,223493.4,406512.6,206180.1794458787,383527.2752478875,"(35.0, 5)",AC_108_1_250lbs,Li$_{1.73}$Zn$_{0.6}$Zr$_{0.27}$Cl$_4$,1.761,6
56,5.095109,266036.1,470911.5,238425.49948068446,454775.5948587151,"(35.0, 5)",AC_108_1_250lbs,Li$_{1.73}$Zn$_{0.6}$Zr$_{0.27}$Cl$_4$,1.761,6
57,4.040948,318698.9,546851.4,276661.0889607014,539259.9415198247,"(35.0, 5)",AC_108_1_250lbs,Li$_{1.73}$Zn$_{0.6}$Zr$_{0.27}$Cl$_4$,1.761,6
58,3.175813,382904.7,635734.3,321999.7760091322,639439.1879653916,"(35.0, 5)",AC_108_1_250lbs,Li$_{1.73}$Zn$_{0.6}$Zr$_{0.27}$Cl$_4$,1.761,6
59,2.547554,452100.7,728080.1,375761.1207808699,758228.999505901,"(35.0, 5)",AC_108_1_250lbs,Li$_{1.73}$Zn$_{0.6}$Zr$_{0.27}$Cl$_4$,1.761,6
60,2.020474,533174.6,835714.1,439509.8206150226,899086.6929434786,"(35.0, 5)",AC_108_1_250lbs,Li$_{1.73}$Zn$_{0.6}$Zr$_{0.27}$Cl$_4$,1.761,6
61,1.605308,624330.9,956877.0,515101.2497801625,1066111.8599954857,"(35.0, 5)",AC_108_1_250lbs,Li$_{1.73}$Zn$_{0.6}$Zr$_{0.27}$Cl$_4$,1.761,6
62,1.273777,727460.1,1095297.0,604735.4592242955,1264165.6838185715,"(35.0, 5)",AC_108_1_250lbs,Li$_{1.73}$Zn$_{0.6}$Zr$_{0.27}$Cl$_4$,1.761,6
63,1.010237,843208.4,1253962.0,711021.2079656731,1499012.4212791522,"(35.0, 5)",AC_108_1_250lbs,Li$_{1.73}$Zn$_{0.6}$Zr$_{0.27}$Cl$_4$,1.761,6
64,0.7971939,975548.0,1441590.0,837051.8897263949,1777487.168739599,"(35.0, 5)",AC_108_1_250lbs,Li$_{1.73}$Zn$_{0.6}$Zr$_{0.27}$Cl$_4$,1.761,6
65,0.6334459,1118791.0,1652323.0,986495.5646157826,2107694.794098285,"(35.0, 5)",AC_108_1_250lbs,Li$_{1.73}$Zn$_{0.6}$Zr$_{0.27}$Cl$_4$,1.761,6
66,0.5029507,1279161.0,1898543.0,1163701.716190881,2499245.8249000893,"(35.0, 5)",AC_108_1_250lbs,Li$_{1.73}$Zn$_{0.6}$Zr$_{0.27}$Cl$_4$,1.761,6
67,0.3999573,1457213.0,2184970.0,1373827.841005153,2963536.157922133,"(35.0, 5)",AC_108_1_250lbs,Li$_{1.73}$Zn$_{0.6}$Zr$_{0.27}$Cl$_4$,1.761,6
68,0.3175813,1658237.0,2523191.0,1622989.554971069,3514078.7310418067,"(35.0, 5)",AC_108_1_250lbs,Li$_{1.73}$Zn$_{0.6}$Zr$_{0.27}$Cl$_4$,1.761,6
69,0.2520161,1885731.0,2924694.0,1918438.5853073723,4166896.8105305308,"(35.0, 5)",AC_108_1_250lbs,Li$_{1.73}$Zn$_{0.6}$Zr$_{0.27}$Cl$_4$,1.761,6

File: EIS/0p4/temp_45.0_replicate_1_AC_108_1_250lbs_Li173Zn06Zr027Cl4_nyquist.csv
,Frequency,Z real,Z imag,Fit real,Fit imag,Dataset,sample_name,material_name,height,diameter
0,2000039.0,6198.123,6964.623,6268.173554059961,6703.836607314955,"(45.0, 1)",AC_108_1_250lbs,Li$_{1.73}$Zn$_{0.6}$Zr$_{0.27}$Cl$_4$,1.761,6
1,1588711.0,7740.738,7111.702,7678.278090010958,6943.216909926011,"(45.0, 1)",AC_108_1_250lbs,Li$_{1.73}$Zn$_{0.6}$Zr$_{0.27}$Cl$_4$,1.761,6
2,1261992.0,9237.721,6932.648,9131.984791510418,6942.365446403045,"(45.0, 1)",AC_108_1_250lbs,Li$_{1.73}$Zn$_{0.6}$Zr$_{0.27}$Cl$_4$,1.761,6
3,1002539.0,10566.95,6520.016,10537.417634661128,6702.841952685128,"(45.0, 1)",AC_108_1_250lbs,Li$_{1.73}$Zn$_{0.6}$Zr$_{0.27}$Cl$_4$,1.761,6
4,796289.1,11832.23,6063.153,11814.90783960759,6264.413068972127,"(45.0, 1)",AC_108_1_250lbs,Li$_{1.73}$Zn$_{0.6}$Zr$_{0.27}$Cl$_4$,1.761,6
5,632460.9,12679.3,5576.931,12913.874677092299,5690.957752048469,"(45.0, 1)",AC_108_1_250lbs,Li$_{1.73}$Zn$_{0.6}$Zr$_{0.27}$Cl$_4$,1.761,6
6,502382.8,13516.92,4984.752,13817.014660552053,5051.3036809001105,"(45.0, 1)",AC_108_1_250lbs,Li$_{1.73}$Zn$_{0.6}$Zr$_{0.27}$Cl$_4$,1.761,6
7,399257.8,14167.88,4501.869,14533.624594591487,4404.240497002454,"(45.0, 1)",AC_108_1_250lbs,Li$_{1.73}$Zn$_{0.6}$Zr$_{0.27}$Cl$_4$,1.761,6
8,316992.2,14796.01,3993.121,15088.526132007393,3791.6655483626173,"(45.0, 1)",AC_108_1_250lbs,Li$_{1.73}$Zn$_{0.6}$Zr$_{0.27}$Cl$_4$,1.761,6
9,251835.9,15300.89,3451.386,15512.127321661103,3238.5563889481396,"(45.0, 1)",AC_108_1_250lbs,Li$_{1.73}$Zn$_{0.6}$Zr$_{0.27}$Cl$_4$,1.761,6
10,200039.1,15731.75,3007.277,15833.94466766609,2756.481361904497,"(45.0, 1)",AC_108_1_250lbs,Li$_{1.73}$Zn$_{0.6}$Zr$_{0.27}$Cl$_4$,1.761,6
11,159023.4,16022.06,2626.068,16079.45688794381,2347.927543733053,"(45.0, 1)",AC_108_1_250lbs,Li$_{1.73}$Zn$_{0.6}$Zr$_{0.27}$Cl$_4$,1.761,6
12,126210.9,16308.73,2279.905,16269.214933190027,2010.0250887048783,"(45.0, 1)",AC_108_1_250lbs,Li$_{1.73}$Zn$_{0.6}$Zr$_{0.27}$Cl$_4$,1.761,6
13,100429.7,16513.18,1990.022,16419.14852243107,1737.243590290258,"(45.0, 1)",AC_108_1_250lbs,Li$_{1.73}$Zn$_{0.6}$Zr$_{0.27}$Cl$_4$,1.761,6
14,79804.69,16679.21,1737.137,16541.34896713964,1523.13803004297,"(45.0, 1)",AC_108_1_250lbs,Li$_{1.73}$Zn$_{0.6}$Zr$_{0.27}$Cl$_4$,1.761,6
15,63398.44,16819.5,1529.811,16644.935144226616,1361.383099852692,"(45.0, 1)",AC_108_1_250lbs,Li$_{1.73}$Zn$_{0.6}$Zr$_{0.27}$Cl$_4$,1.761,6
16,50273.44,16935.68,1372.392,16736.82841931795,1246.3332485253463,"(45.0, 1)",AC_108_1_250lbs,Li$_{1.73}$Zn$_{0.6}$Zr$_{0.27}$Cl$_4$,1.761,6
17,39960.94,17017.54,1257.77,16822.382753075657,1173.2914066637832,"(45.0, 1)",AC_108_1_250lbs,Li$_{1.73}$Zn$_{0.6}$Zr$_{0.27}$Cl$_4$,1.761,6
18,31757.81,17101.65,1197.4,16905.872419419422,1138.6114467759753,"(45.0, 1)",AC_108_1_250lbs,Li$_{1.73}$Zn$_{0.6}$Zr$_{0.27}$Cl$_4$,1.761,6
19,25195.31,17211.4,1098.024,16990.860764725985,1139.7140145053118,"(45.0, 1)",AC_108_1_250lbs,Li$_{1.73}$Zn$_{0.6}$Zr$_{0.27}$Cl$_4$,1.761,6
20,20039.06,17285.6,1111.899,17080.47760759648,1175.064087369447,"(45.0, 1)",AC_108_1_250lbs,Li$_{1.73}$Zn$_{0.6}$Zr$_{0.27}$Cl$_4$,1.761,6
21,16054.69,17361.2,1164.691,17177.630199895033,1244.1386034958234,"(45.0, 1)",AC_108_1_250lbs,Li$_{1.73}$Zn$_{0.6}$Zr$_{0.27}$Cl$_4$,1.761,6
22,12773.44,17451.12,1248.224,17285.167982024603,1347.4003180380366,"(45.0, 1)",AC_108_1_250lbs,Li$_{1.73}$Zn$_{0.6}$Zr$_{0.27}$Cl$_4$,1.761,6
23,9946.65,17563.52,1384.185,17406.016746070025,1486.2869294155257,"(45.0, 1)",AC_108_1_250lbs,Li$_{1.73}$Zn$_{0.6}$Zr$_{0.27}$Cl$_4$,1.761,6
24,7888.72,17683.69,1551.777,17543.293997331286,1663.2205524626888,"(45.0, 1)",AC_108_1_250lbs,Li$_{1.73}$Zn$_{0.6}$Zr$_{0.27}$Cl$_4$,1.761,6
25,6288.11,17823.79,1740.113,17700.414408254903,1881.6405614429088,"(45.0, 1)",AC_108_1_250lbs,Li$_{1.73}$Zn$_{0.6}$Zr$_{0.27}$Cl$_4$,1.761,6
26,5039.063,17981.28,1976.107,17881.192190458605,2146.061916245456,"(45.0, 1)",AC_108_1_250lbs,Li$_{1.73}$Zn$_{0.6}$Zr$_{0.27}$Cl$_4$,1.761,6
27,4001.524,18169.98,2264.61,18089.945810329675,2462.160860144783,"(45.0, 1)",AC_108_1_250lbs,Li$_{1.73}$Zn$_{0.6}$Zr$_{0.27}$Cl$_4$,1.761,6
28,3161.337,18394.72,2614.48,18331.609587732717,2836.8900684945065,"(45.0, 1)",AC_108_1_250lbs,Li$_{1.73}$Zn$_{0.6}$Zr$_{0.27}$Cl$_4$,1.761,6
29,2507.267,18651.65,3020.226,18611.856220561065,3278.6257823140686,"(45.0, 1)",AC_108_1_250lbs,Li$_{1.73}$Zn$_{0.6}$Zr$_{0.27}$Cl$_4$,1.761,6
30,1979.167,18955.47,3504.475,18937.23407693943,3797.350096826374,"(45.0, 1)",AC_108_1_250lbs,Li$_{1.73}$Zn$_{0.6}$Zr$_{0.27}$Cl$_4$,1.761,6
31,1598.011,19272.97,4012.816,19315.32312654844,4404.872352958852,"(45.0, 1)",AC_108_1_250lbs,Li$_{1.73}$Zn$_{0.6}$Zr$_{0.27}$Cl$_4$,1.761,6
32,1257.622,19681.98,4674.259,19754.9135999224,5115.094485906551,"(45.0, 1)",AC_108_1_250lbs,Li$_{1.73}$Zn$_{0.6}$Zr$_{0.27}$Cl$_4$,1.761,6
33,1004.464,20125.83,5397.71,20266.211844044592,5944.3262217151905,"(45.0, 1)",AC_108_1_250lbs,Li$_{1.73}$Zn$_{0.6}$Zr$_{0.27}$Cl$_4$,1.761,6
34,800.3049,20637.23,6248.595,20861.07837162528,6911.65719404356,"(45.0, 1)",AC_108_1_250lbs,Li$_{1.73}$Zn$_{0.6}$Zr$_{0.27}$Cl$_4$,1.761,6
35,631.0096,21253.7,7290.837,21553.303777697976,8039.394400368622,"(45.0, 1)",AC_108_1_250lbs,Li$_{1.73}$Zn$_{0.6}$Zr$_{0.27}$Cl$_4$,1.761,6
36,498.6702,21960.06,8506.562,22358.929026248592,9353.574958020947,"(45.0, 1)",AC_108_1_250lbs,Li$_{1.73}$Zn$_{0.6}$Zr$_{0.27}$Cl$_4$,1.761,6
37,397.2458,22744.54,9884.26,23296.617603871855,10884.5658897686,"(45.0, 1)",AC_108_1_250lbs,Li$_{1.73}$Zn$_{0.6}$Zr$_{0.27}$Cl$_4$,1.761,6
38,319.6023,23618.79,11429.83,24388.088215310952,12667.764706568038,"(45.0, 1)",AC_108_1_250lbs,Li$_{1.73}$Zn$_{0.6}$Zr$_{0.27}$Cl$_4$,1.761,6
39,251.1161,24742.74,13443.89,25658.618081300992,14744.416908650071,"(45.0, 1)",AC_108_1_250lbs,Li$_{1.73}$Zn$_{0.6}$Zr$_{0.27}$Cl$_4$,1.761,6
40,200.8929,25973.23,15642.62,27137.628522341434,17162.569249951157,"(45.0, 1)",AC_108_1_250lbs,Li$_{1.73}$Zn$_{0.6}$Zr$_{0.27}$Cl$_4$,1.761,6
41,158.0056,27547.67,18427.64,28859.36640899394,19978.180768377308,"(45.0, 1)",AC_108_1_250lbs,Li$_{1.73}$Zn$_{0.6}$Zr$_{0.27}$Cl$_4$,1.761,6
42,126.6892,29283.36,21422.24,30863.69727296288,23256.417248923142,"(45.0, 1)",AC_108_1_250lbs,Li$_{1.73}$Zn$_{0.6}$Zr$_{0.27}$Cl$_4$,1.761,6
43,99.734,31544.75,25217.53,33197.0284541385,27073.159043426436,"(45.0, 1)",AC_108_1_250lbs,Li$_{1.73}$Zn$_{0.6}$Zr$_{0.27}$Cl$_4$,1.761,6
44,79.44915,34175.51,29438.81,35913.38366625279,31516.75711857643,"(45.0, 1)",AC_108_1_250lbs,Li$_{1.73}$Zn$_{0.6}$Zr$_{0.27}$Cl$_4$,1.761,6
45,63.34459,37309.3,34256.1,39075.65386712113,36690.07795753327,"(45.0, 1)",AC_108_1_250lbs,Li$_{1.73}$Zn$_{0.6}$Zr$_{0.27}$Cl$_4$,1.761,6
46,49.86702,41390.04,40033.65,42757.05339950053,42712.88463360467,"(45.0, 1)",AC_108_1_250lbs,Li$_{1.73}$Zn$_{0.6}$Zr$_{0.27}$Cl$_4$,1.761,6
47,39.72458,46074.32,46242.23,47042.815119695675,49724.609162029745,"(45.0, 1)",AC_108_1_250lbs,Li$_{1.73}$Zn$_{0.6}$Zr$_{0.27}$Cl$_4$,1.761,6
48,31.88775,51509.91,52904.12,52032.16376306693,57887.580298503955,"(45.0, 1)",AC_108_1_250lbs,Li$_{1.73}$Zn$_{0.6}$Zr$_{0.27}$Cl$_4$,1.761,6
49,24.93351,58758.62,61129.13,57840.61323654237,67390.78150061106,"(45.0, 1)",AC_108_1_250lbs,Li$_{1.73}$Zn$_{0.6}$Zr$_{0.27}$Cl$_4$,1.761,6
50,19.94681,66505.38,69205.18,64602.64102716682,78454.22604511853,"(45.0, 1)",AC_108_1_250lbs,Li$_{1.73}$Zn$_{0.6}$Zr$_{0.27}$Cl$_4$,1.761,6
51,15.94388,75438.96,77872.59,72474.80164621344,91334.05058448142,"(45.0, 1)",AC_108_1_250lbs,Li$_{1.73}$Zn$_{0.6}$Zr$_{0.27}$Cl$_4$,1.761,6
52,12.40079,86859.73,88243.33,81639.35119252915,106328.44506081274,"(45.0, 1)",AC_108_1_250lbs,Li$_{1.73}$Zn$_{0.6}$Zr$_{0.27}$Cl$_4$,1.761,6
53,9.91015,98264.3,98098.0,92308.46695188306,123784.55626021567,"(45.0, 1)",AC_108_1_250lbs,Li$_{1.73}$Zn$_{0.6}$Zr$_{0.27}$Cl$_4$,1.761,6
54,7.971939,110352.5,108297.0,104729.15972508017,144106.524833125,"(45.0, 1)",AC_108_1_250lbs,Li$_{1.73}$Zn$_{0.6}$Zr$_{0.27}$Cl$_4$,1.761,6
55,6.351626,124016.2,119784.4,119188.99261541461,167764.84184911568,"(45.0, 1)",AC_108_1_250lbs,Li$_{1.73}$Zn$_{0.6}$Zr$_{0.27}$Cl$_4$,1.761,6
56,5.095109,138241.3,131969.7,136022.73867697082,195307.24150512938,"(45.0, 1)",AC_108_1_250lbs,Li$_{1.73}$Zn$_{0.6}$Zr$_{0.27}$Cl$_4$,1.761,6
57,4.040948,154234.6,146232.9,155620.13156158593,227371.38217155836,"(45.0, 1)",AC_108_1_250lbs,Li$_{1.73}$Zn$_{0.6}$Zr$_{0.27}$Cl$_4$,1.761,6
58,3.175813,172032.5,163082.4,178434.88860720771,264699.6093645669,"(45.0, 1)",AC_108_1_250lbs,Li$_{1.73}$Zn$_{0.6}$Zr$_{0.27}$Cl$_4$,1.761,6
59,2.547554,190080.0,180841.0,204995.21526975933,308156.1424340061,"(45.0, 1)",AC_108_1_250lbs,Li$_{1.73}$Zn$_{0.6}$Zr$_{0.27}$Cl$_4$,1.761,6
60,2.020474,209670.7,202388.7,235916.03409650212,358747.08287026477,"(45.0, 1)",AC_108_1_250lbs,Li$_{1.73}$Zn$_{0.6}$Zr$_{0.27}$Cl$_4$,1.761,6
61,1.605308,230778.3,227441.9,271913.2213652785,417643.70745954616,"(45.0, 1)",AC_108_1_250lbs,Li$_{1.73}$Zn$_{0.6}$Zr$_{0.27}$Cl$_4$,1.761,6
62,1.273777,253898.0,257053.5,313820.18099528213,486209.5855678047,"(45.0, 1)",AC_108_1_250lbs,Li$_{1.73}$Zn$_{0.6}$Zr$_{0.27}$Cl$_4$,1.761,6
63,1.010237,279226.6,291991.3,362607.1394472914,566032.1483696657,"(45.0, 1)",AC_108_1_250lbs,Li$_{1.73}$Zn$_{0.6}$Zr$_{0.27}$Cl$_4$,1.761,6
64,0.7971939,307982.8,334642.6,419403.60832739057,658959.44090984,"(45.0, 1)",AC_108_1_250lbs,Li$_{1.73}$Zn$_{0.6}$Zr$_{0.27}$Cl$_4$,1.761,6
65,0.6334459,338815.6,383419.7,485524.5347465888,767142.9078771753,"(45.0, 1)",AC_108_1_250lbs,Li$_{1.73}$Zn$_{0.6}$Zr$_{0.27}$Cl$_4$,1.761,6
66,0.5029507,373358.8,441442.0,562500.7448673391,893087.2036635734,"(45.0, 1)",AC_108_1_250lbs,Li$_{1.73}$Zn$_{0.6}$Zr$_{0.27}$Cl$_4$,1.761,6
67,0.3999573,411763.4,509408.7,652114.3854634535,1039708.1799057387,"(45.0, 1)",AC_108_1_250lbs,Li$_{1.73}$Zn$_{0.6}$Zr$_{0.27}$Cl$_4$,1.761,6
68,0.3175813,455609.1,590973.9,756440.1840334856,1210400.3930321955,"(45.0, 1)",AC_108_1_250lbs,Li$_{1.73}$Zn$_{0.6}$Zr$_{0.27}$Cl$_4$,1.761,6
69,0.2520161,505748.3,688180.4,877893.4827182991,1409115.6947443981,"(45.0, 1)",AC_108_1_250lbs,Li$_{1.73}$Zn$_{0.6}$Zr$_{0.27}$Cl$_4$,1.761,6

File: EIS/0p4/temp_45.0_replicate_2_AC_108_1_250lbs_Li173Zn06Zr027Cl4_nyquist.csv
,Frequency,Z real,Z imag,Fit real,Fit imag,Dataset,sample_name,material_name,height,diameter
0,2000039.0,6213.044,7012.417,6275.426717954821,6737.020018470282,"(45.0, 2)",AC_108_1_250lbs,Li$_{1.73}$Zn$_{0.6}$Zr$_{0.27}$Cl$_4$,1.761,6
1,1588711.0,7772.337,7186.641,7690.7804697655565,6985.521626744574,"(45.0, 2)",AC_108_1_250lbs,Li$_{1.73}$Zn$_{0.6}$Zr$_{0.27}$Cl$_4$,1.761,6
2,1261992.0,9281.913,6955.382,9153.079999087842,6993.72864703163,"(45.0, 2)",AC_108_1_250lbs,Li$_{1.73}$Zn$_{0.6}$Zr$_{0.27}$Cl$_4$,1.761,6
3,1002539.0,10555.95,6632.634,10570.282656548716,6761.721848475024,"(45.0, 2)",AC_108_1_250lbs,Li$_{1.73}$Zn$_{0.6}$Zr$_{0.27}$Cl$_4$,1.761,6
4,796289.1,11775.23,6089.684,11861.746665850778,6328.071841930112,"(45.0, 2)",AC_108_1_250lbs,Li$_{1.73}$Zn$_{0.6}$Zr$_{0.27}$Cl$_4$,1.761,6
5,632460.9,12716.48,5618.721,12975.479698356186,5756.162960314446,"(45.0, 2)",AC_108_1_250lbs,Li$_{1.73}$Zn$_{0.6}$Zr$_{0.27}$Cl$_4$,1.761,6
6,502382.8,13619.75,5014.442,13892.837960881845,5115.07096578927,"(45.0, 2)",AC_108_1_250lbs,Li$_{1.73}$Zn$_{0.6}$Zr$_{0.27}$Cl$_4$,1.761,6
7,399257.8,14286.82,4494.648,14622.19442450334,4464.311760795879,"(45.0, 2)",AC_108_1_250lbs,Li$_{1.73}$Zn$_{0.6}$Zr$_{0.27}$Cl$_4$,1.761,6
8,316992.2,14866.34,4061.607,15187.941116776,3846.650264408014,"(45.0, 2)",AC_108_1_250lbs,Li$_{1.73}$Zn$_{0.6}$Zr$_{0.27}$Cl$_4$,1.761,6
9,251835.9,15390.6,3497.779,15620.446207672474,3287.834262272256,"(45.0, 2)",AC_108_1_250lbs,Li$_{1.73}$Zn$_{0.6}$Zr$_{0.27}$Cl$_4$,1.761,6
10,200039.1,15843.02,3097.774,15949.417311879384,2800.0026205147974,"(45.0, 2)",AC_108_1_250lbs,Li$_{1.73}$Zn$_{0.6}$Zr$_{0.27}$Cl$_4$,1.761,6
11,159023.4,16138.97,2670.127,16200.621677094376,2386.0075410672544,"(45.0, 2)",AC_108_1_250lbs,Li$_{1.73}$Zn$_{0.6}$Zr$_{0.27}$Cl$_4$,1.761,6
12,126210.9,16441.7,2309.157,16394.911409581953,2043.1780129088047,"(45.0, 2)",AC_108_1_250lbs,Li$_{1.73}$Zn$_{0.6}$Zr$_{0.27}$Cl$_4$,1.761,6
13,100429.7,16648.54,2010.579,16548.487377806112,1766.0649827288075,"(45.0, 2)",AC_108_1_250lbs,Li$_{1.73}$Zn$_{0.6}$Zr$_{0.27}$Cl$_4$,1.761,6
14,79804.69,16809.16,1751.888,16673.666775287315,1548.2294524146357,"(45.0, 2)",AC_108_1_250lbs,Li$_{1.73}$Zn$_{0.6}$Zr$_{0.27}$Cl$_4$,1.761,6
15,63398.44,16949.51,1557.816,16779.748457558282,1383.3077113078066,"(45.0, 2)",AC_108_1_250lbs,Li$_{1.73}$Zn$_{0.6}$Zr$_{0.27}$Cl$_4$,1.761,6
16,50273.44,17071.15,1384.841,16873.793564690324,1265.5918499400918,"(45.0, 2)",AC_108_1_250lbs,Li$_{1.73}$Zn$_{0.6}$Zr$_{0.27}$Cl$_4$,1.761,6
17,39960.94,17152.1,1267.936,16961.26311127969,1190.3109468391353,"(45.0, 2)",AC_108_1_250lbs,Li$_{1.73}$Zn$_{0.6}$Zr$_{0.27}$Cl$_4$,1.761,6
18,31757.81,17239.64,1182.954,17046.512827660827,1153.7404138198553,"(45.0, 2)",AC_108_1_250lbs,Li$_{1.73}$Zn$_{0.6}$Zr$_{0.27}$Cl$_4$,1.761,6
19,25195.31,17348.28,1105.432,17133.16786735642,1153.2210292924192,"(45.0, 2)",AC_108_1_250lbs,Li$_{1.73}$Zn$_{0.6}$Zr$_{0.27}$Cl$_4$,1.761,6
20,20039.06,17422.8,1119.851,17224.404816595197,1187.137330969943,"(45.0, 2)",AC_108_1_250lbs,Li$_{1.73}$Zn$_{0.6}$Zr$_{0.27}$Cl$_4$,1.761,6
21,16054.69,17496.99,1169.3,17323.16603549696,1254.8845587341189,"(45.0, 2)",AC_108_1_250lbs,Li$_{1.73}$Zn$_{0.6}$Zr$_{0.27}$Cl$_4$,1.761,6
22,12773.44,17589.07,1256.382,17432.326756031816,1356.840818823273,"(45.0, 2)",AC_108_1_250lbs,Li$_{1.73}$Zn$_{0.6}$Zr$_{0.27}$Cl$_4$,1.761,6
23,9946.65,17704.74,1388.133,17554.83074038011,1494.3537979920638,"(45.0, 2)",AC_108_1_250lbs,Li$_{1.73}$Zn$_{0.6}$Zr$_{0.27}$Cl$_4$,1.761,6
24,7888.72,17822.47,1543.101,17693.806445388876,1669.7472408833664,"(45.0, 2)",AC_108_1_250lbs,Li$_{1.73}$Zn$_{0.6}$Zr$_{0.27}$Cl$_4$,1.761,6
25,6288.11,17965.56,1744.449,17852.672699262075,1886.3502497804086,"(45.0, 2)",AC_108_1_250lbs,Li$_{1.73}$Zn$_{0.6}$Zr$_{0.27}$Cl$_4$,1.761,6
26,5039.063,18121.59,1975.032,18035.240787043855,2148.5514876580637,"(45.0, 2)",AC_108_1_250lbs,Li$_{1.73}$Zn$_{0.6}$Zr$_{0.27}$Cl$_4$,1.761,6
27,4001.524,18310.44,2262.71,18245.818404823458,2461.8800902126713,"(45.0, 2)",AC_108_1_250lbs,Li$_{1.73}$Zn$_{0.6}$Zr$_{0.27}$Cl$_4$,1.761,6
28,3161.337,18535.88,2611.927,18489.32002509243,2833.115242899494,"(45.0, 2)",AC_108_1_250lbs,Li$_{1.73}$Zn$_{0.6}$Zr$_{0.27}$Cl$_4$,1.761,6
29,2507.267,18792.16,3015.707,18771.38769102701,3270.4267968551544,"(45.0, 2)",AC_108_1_250lbs,Li$_{1.73}$Zn$_{0.6}$Zr$_{0.27}$Cl$_4$,1.761,6
30,1979.167,19096.93,3498.953,19098.526030881094,3783.549896917889,"(45.0, 2)",AC_108_1_250lbs,Li$_{1.73}$Zn$_{0.6}$Zr$_{0.27}$Cl$_4$,1.761,6
31,1598.011,19415.05,4003.735,19478.25528837901,4383.997333273438,"(45.0, 2)",AC_108_1_250lbs,Li$_{1.73}$Zn$_{0.6}$Zr$_{0.27}$Cl$_4$,1.761,6
32,1257.622,19826.3,4662.076,19919.286356733683,5085.314189578615,"(45.0, 2)",AC_108_1_250lbs,Li$_{1.73}$Zn$_{0.6}$Zr$_{0.27}$Cl$_4$,1.761,6
33,1004.464,20269.8,5382.099,20431.72215577965,5903.380345419607,"(45.0, 2)",AC_108_1_250lbs,Li$_{1.73}$Zn$_{0.6}$Zr$_{0.27}$Cl$_4$,1.761,6
34,800.3049,20781.42,6226.815,21027.29018998252,6856.767511311886,"(45.0, 2)",AC_108_1_250lbs,Li$_{1.73}$Zn$_{0.6}$Zr$_{0.27}$Cl$_4$,1.761,6
35,631.0096,21398.53,7260.376,21719.61176615877,7967.15874970932,"(45.0, 2)",AC_108_1_250lbs,Li$_{1.73}$Zn$_{0.6}$Zr$_{0.27}$Cl$_4$,1.761,6
36,498.6702,22102.23,8467.521,22524.51413799536,9259.839891582731,"(45.0, 2)",AC_108_1_250lbs,Li$_{1.73}$Zn$_{0.6}$Zr$_{0.27}$Cl$_4$,1.761,6
37,397.2458,22887.33,9835.19,23460.392790904472,10764.273926737711,"(45.0, 2)",AC_108_1_250lbs,Li$_{1.73}$Zn$_{0.6}$Zr$_{0.27}$Cl$_4$,1.761,6
38,319.6023,23756.42,11366.67,24548.632202242803,12514.771364638347,"(45.0, 2)",AC_108_1_250lbs,Li$_{1.73}$Zn$_{0.6}$Zr$_{0.27}$Cl$_4$,1.761,6
39,251.1161,24878.04,13366.43,25814.09473084684,14551.271774785542,"(45.0, 2)",AC_108_1_250lbs,Li$_{1.73}$Zn$_{0.6}$Zr$_{0.27}$Cl$_4$,1.761,6
40,200.8929,26102.59,15545.08,27285.688834109707,16920.254272339982,"(45.0, 2)",AC_108_1_250lbs,Li$_{1.73}$Zn$_{0.6}$Zr$_{0.27}$Cl$_4$,1.761,6
41,158.0056,27664.9,18307.81,28997.02961422391,19675.79767435212,"(45.0, 2)",AC_108_1_250lbs,Li$_{1.73}$Zn$_{0.6}$Zr$_{0.27}$Cl$_4$,1.761,6
42,126.6892,29384.92,21279.05,30987.206797904437,22880.81448258711,"(45.0, 2)",AC_108_1_250lbs,Li$_{1.73}$Zn$_{0.6}$Zr$_{0.27}$Cl$_4$,1.761,6
43,99.734,31626.98,25045.86,33301.67770321053,26608.48682919204,"(45.0, 2)",AC_108_1_250lbs,Li$_{1.73}$Zn$_{0.6}$Zr$_{0.27}$Cl$_4$,1.761,6
44,79.44915,34227.45,29239.77,35993.305598462626,30943.93714256413,"(45.0, 2)",AC_108_1_250lbs,Li$_{1.73}$Zn$_{0.6}$Zr$_{0.27}$Cl$_4$,1.761,6
45,63.34459,37347.34,33999.89,39123.56717649012,35986.17165855777,"(45.0, 2)",AC_108_1_250lbs,Li$_{1.73}$Zn$_{0.6}$Zr$_{0.27}$Cl$_4$,1.761,6
46,49.86702,41364.54,39787.14,42763.956728102465,41850.34113945672,"(45.0, 2)",AC_108_1_250lbs,Li$_{1.73}$Zn$_{0.6}$Zr$_{0.27}$Cl$_4$,1.761,6
47,39.72458,46003.32,45976.61,46997.61908976006,48670.37041259964,"(45.0, 2)",AC_108_1_250lbs,Li$_{1.73}$Zn$_{0.6}$Zr$_{0.27}$Cl$_4$,1.761,6
48,31.88775,51385.39,52630.64,51921.24866439041,56602.016767928326,"(45.0, 2)",AC_108_1_250lbs,Li$_{1.73}$Zn$_{0.6}$Zr$_{0.27}$Cl$_4$,1.761,6
49,24.93351,58575.48,60848.96,57647.29789037735,65826.42705165503,"(45.0, 2)",AC_108_1_250lbs,Li$_{1.73}$Zn$_{0.6}$Zr$_{0.27}$Cl$_4$,1.761,6
50,19.94681,66272.18,68929.68,64306.54560066051,76554.27468561588,"(45.0, 2)",AC_108_1_250lbs,Li$_{1.73}$Zn$_{0.6}$Zr$_{0.27}$Cl$_4$,1.761,6
51,15.94388,75160.48,77610.7,72051.08393297764,89030.57108899094,"(45.0, 2)",AC_108_1_250lbs,Li$_{1.73}$Zn$_{0.6}$Zr$_{0.27}$Cl$_4$,1.761,6
52,12.40079,86540.06,87997.6,81057.79201124846,103540.26138356229,"(45.0, 2)",AC_108_1_250lbs,Li$_{1.73}$Zn$_{0.6}$Zr$_{0.27}$Cl$_4$,1.761,6
53,9.91015,97912.4,97869.5,91532.375735231,120414.73217744617,"(45.0, 2)",AC_108_1_250lbs,Li$_{1.73}$Zn$_{0.6}$Zr$_{0.27}$Cl$_4$,1.761,6
54,7.971939,109984.9,108085.1,103714.0659447672,140039.38005446902,"(45.0, 2)",AC_108_1_250lbs,Li$_{1.73}$Zn$_{0.6}$Zr$_{0.27}$Cl$_4$,1.761,6
55,6.351626,123634.3,119575.5,117881.08226145271,162862.4136228945,"(45.0, 2)",AC_108_1_250lbs,Li$_{1.73}$Zn$_{0.6}$Zr$_{0.27}$Cl$_4$,1.761,6
56,5.095109,137862.9,131760.8,134356.9873978286,189405.09015140744,"(45.0, 2)",AC_108_1_250lbs,Li$_{1.73}$Zn$_{0.6}$Zr$_{0.27}$Cl$_4$,1.761,6
57,4.040948,153849.7,146005.1,153518.07706157953,220273.6205856159,"(45.0, 2)",AC_108_1_250lbs,Li$_{1.73}$Zn$_{0.6}$Zr$_{0.27}$Cl$_4$,1.761,6
58,3.175813,171649.5,162821.8,175801.97423422663,256173.01484321788,"(45.0, 2)",AC_108_1_250lbs,Li$_{1.73}$Zn$_{0.6}$Zr$_{0.27}$Cl$_4$,1.761,6
59,2.547554,189703.3,180529.6,201717.6241106006,297923.1836006854,"(45.0, 2)",AC_108_1_250lbs,Li$_{1.73}$Zn$_{0.6}$Zr$_{0.27}$Cl$_4$,1.761,6
60,2.020474,209284.3,202013.4,231856.91797520724,346477.6643209853,"(45.0, 2)",AC_108_1_250lbs,Li$_{1.73}$Zn$_{0.6}$Zr$_{0.27}$Cl$_4$,1.761,6
61,1.605308,230370.0,226983.0,266908.2114950628,402945.39920753555,"(45.0, 2)",AC_108_1_250lbs,Li$_{1.73}$Zn$_{0.6}$Zr$_{0.27}$Cl$_4$,1.761,6
62,1.273777,253468.5,256488.5,307672.04617537913,468616.0624731897,"(45.0, 2)",AC_108_1_250lbs,Li$_{1.73}$Zn$_{0.6}$Zr$_{0.27}$Cl$_4$,1.761,6
63,1.010237,278764.3,291306.9,355079.4330427922,544989.5153765357,"(45.0, 2)",AC_108_1_250lbs,Li$_{1.73}$Zn$_{0.6}$Zr$_{0.27}$Cl$_4$,1.761,6
64,0.7971939,307468.9,333806.5,410213.11613987765,633810.0617525954,"(45.0, 2)",AC_108_1_250lbs,Li$_{1.73}$Zn$_{0.6}$Zr$_{0.27}$Cl$_4$,1.761,6
65,0.6334459,338242.6,382438.4,474332.30147100444,737106.286404309,"(45.0, 2)",AC_108_1_250lbs,Li$_{1.73}$Zn$_{0.6}$Zr$_{0.27}$Cl$_4$,1.761,6
66,0.5029507,372541.2,439900.4,548901.4161874859,857237.3862290147,"(45.0, 2)",AC_108_1_250lbs,Li$_{1.73}$Zn$_{0.6}$Zr$_{0.27}$Cl$_4$,1.761,6
67,0.3999573,410935.5,507989.5,635623.5548471842,996947.0522427189,"(45.0, 2)",AC_108_1_250lbs,Li$_{1.73}$Zn$_{0.6}$Zr$_{0.27}$Cl$_4$,1.761,6
68,0.3175813,454647.9,589350.7,736479.3766324653,1159426.1331210355,"(45.0, 2)",AC_108_1_250lbs,Li$_{1.73}$Zn$_{0.6}$Zr$_{0.27}$Cl$_4$,1.761,6
69,0.2520161,504606.7,686351.8,853772.3419055981,1348385.5114380186,"(45.0, 2)",AC_108_1_250lbs,Li$_{1.73}$Zn$_{0.6}$Zr$_{0.27}$Cl$_4$,1.761,6
