Repository: Maughan-Lab/Li-Zn-Zr-Cl_Halospinels

# Li-Zn-Zr-Cl_Halospinels

Data and information for "From Cation Order to Disorder: Unlocking Ion Transport Pathways in Li−Zn−Zr−Cl Halospinels" (doi: https://doi.org/10.1021/acs.chemmater.6c00461)

Neutron powder diffraction (NPD) collected at beamline BL-11A (POWGEN) at the Spallation Neutron Source at Oak Ridge National Laboratory, including raw data and .txt files with two theta, intensity, calculated fit, and difference are in the NPD directory.

File: EIS/0p4/temp_45.0_replicate_3_AC_108_1_250lbs_Li173Zn06Zr027Cl4_nyquist.csv
,Frequency,Z real,Z imag,Fit real,Fit imag,Dataset,sample_name,material_name,height,diameter
0,2000039.0,6154.052,7036.578,6222.923998357317,6767.710531862765,"(45.0, 3)",AC_108_1_250lbs,Li$_{1.73}$Zn$_{0.6}$Zr$_{0.27}$Cl$_4$,1.761,6
1,1588711.0,7779.536,7196.856,7647.233482781229,7029.81904210655,"(45.0, 3)",AC_108_1_250lbs,Li$_{1.73}$Zn$_{0.6}$Zr$_{0.27}$Cl$_4$,1.761,6
2,1261992.0,9282.632,7029.562,9123.30917390813,7048.525660178347,"(45.0, 3)",AC_108_1_250lbs,Li$_{1.73}$Zn$_{0.6}$Zr$_{0.27}$Cl$_4$,1.761,6
3,1002539.0,10634.07,6667.828,10557.16984140813,6822.1389537015475,"(45.0, 3)",AC_108_1_250lbs,Li$_{1.73}$Zn$_{0.6}$Zr$_{0.27}$Cl$_4$,1.761,6
4,796289.1,11777.3,6167.599,11865.647507620833,6388.795008165214,"(45.0, 3)",AC_108_1_250lbs,Li$_{1.73}$Zn$_{0.6}$Zr$_{0.27}$Cl$_4$,1.761,6
5,632460.9,12739.59,5644.366,12994.579050369734,5812.751395352786,"(45.0, 3)",AC_108_1_250lbs,Li$_{1.73}$Zn$_{0.6}$Zr$_{0.27}$Cl$_4$,1.761,6
6,502382.8,13541.09,5085.366,13924.087037703559,5164.6666158219095,"(45.0, 3)",AC_108_1_250lbs,Li$_{1.73}$Zn$_{0.6}$Zr$_{0.27}$Cl$_4$,1.761,6
7,399257.8,14353.9,4518.397,14662.271893786436,4505.665716220619,"(45.0, 3)",AC_108_1_250lbs,Li$_{1.73}$Zn$_{0.6}$Zr$_{0.27}$Cl$_4$,1.761,6
8,316992.2,14934.65,4062.131,15233.892915588778,3879.734338595223,"(45.0, 3)",AC_108_1_250lbs,Li$_{1.73}$Zn$_{0.6}$Zr$_{0.27}$Cl$_4$,1.761,6
9,251835.9,15442.17,3536.362,15669.956096842045,3313.3509419426346,"(45.0, 3)",AC_108_1_250lbs,Li$_{1.73}$Zn$_{0.6}$Zr$_{0.27}$Cl$_4$,1.761,6
10,200039.1,15818.81,3144.024,16000.821316719039,2818.979367285354,"(45.0, 3)",AC_108_1_250lbs,Li$_{1.73}$Zn$_{0.6}$Zr$_{0.27}$Cl$_4$,1.761,6
11,159023.4,16159.41,2689.896,16252.799670415701,2399.5297630324917,"(45.0, 3)",AC_108_1_250lbs,Li$_{1.73}$Zn$_{0.6}$Zr$_{0.27}$Cl$_4$,1.761,6
12,126210.9,16496.45,2341.095,16447.1470394751,2052.2432334530345,"(45.0, 3)",AC_108_1_250lbs,Li$_{1.73}$Zn$_{0.6}$Zr$_{0.27}$Cl$_4$,1.761,6
13,100429.7,16690.52,2028.289,16600.34139201482,1771.519754020891,"(45.0, 3)",AC_108_1_250lbs,Li$_{1.73}$Zn$_{0.6}$Zr$_{0.27}$Cl$_4$,1.761,6
14,79804.69,16867.36,1753.531,16724.878543611238,1550.7543696289658,"(45.0, 3)",AC_108_1_250lbs,Li$_{1.73}$Zn$_{0.6}$Zr$_{0.27}$Cl$_4$,1.761,6
15,63398.44,16997.14,1545.951,16830.165609536347,1383.4265141646163,"(45.0, 3)",AC_108_1_250lbs,Li$_{1.73}$Zn$_{0.6}$Zr$_{0.27}$Cl$_4$,1.761,6
16,50273.44,17119.31,1383.918,16923.324291793244,1263.6902387591213,"(45.0, 3)",AC_108_1_250lbs,Li$_{1.73}$Zn$_{0.6}$Zr$_{0.27}$Cl$_4$,1.761,6
17,39960.94,17210.81,1278.889,17009.84491516499,1186.6574229970793,"(45.0, 3)",AC_108_1_250lbs,Li$_{1.73}$Zn$_{0.6}$Zr$_{0.27}$Cl$_4$,1.761,6
18,31757.81,17294.69,1197.116,17094.09245846412,1148.505491074776,"(45.0, 3)",AC_108_1_250lbs,Li$_{1.73}$Zn$_{0.6}$Zr$_{0.27}$Cl$_4$,1.761,6
19,25195.31,17403.95,1107.08,17179.6885307834,1146.4933798876034,"(45.0, 3)",AC_108_1_250lbs,Li$_{1.73}$Zn$_{0.6}$Zr$_{0.27}$Cl$_4$,1.761,6
20,20039.06,17466.41,1121.466,17269.79791412765,1178.9365476092871,"(45.0, 3)",AC_108_1_250lbs,Li$_{1.73}$Zn$_{0.6}$Zr$_{0.27}$Cl$_4$,1.761,6
21,16054.69,17544.32,1166.266,17367.345603743743,1245.1707176834236,"(45.0, 3)",AC_108_1_250lbs,Li$_{1.73}$Zn$_{0.6}$Zr$_{0.27}$Cl$_4$,1.761,6
22,12773.44,17633.25,1247.443,17475.18540492023,1345.5212139418215,"(45.0, 3)",AC_108_1_250lbs,Li$_{1.73}$Zn$_{0.6}$Zr$_{0.27}$Cl$_4$,1.761,6
23,9946.65,17753.63,1392.548,17596.23631422395,1481.2872446861782,"(45.0, 3)",AC_108_1_250lbs,Li$_{1.73}$Zn$_{0.6}$Zr$_{0.27}$Cl$_4$,1.761,6
24,7888.72,17872.11,1542.005,17733.59890555197,1654.746309822608,"(45.0, 3)",AC_108_1_250lbs,Li$_{1.73}$Zn$_{0.6}$Zr$_{0.27}$Cl$_4$,1.761,6
25,6288.11,18007.35,1743.257,17890.660899941813,1869.1817264884014,"(45.0, 3)",AC_108_1_250lbs,Li$_{1.73}$Zn$_{0.6}$Zr$_{0.27}$Cl$_4$,1.761,6
26,5039.063,18167.01,1970.458,18071.198921171406,2128.935286413694,"(45.0, 3)",AC_108_1_250lbs,Li$_{1.73}$Zn$_{0.6}$Zr$_{0.27}$Cl$_4$,1.761,6
27,4001.524,18354.76,2256.552,18279.4819588339,2439.486787830842,"(45.0, 3)",AC_108_1_250lbs,Li$_{1.73}$Zn$_{0.6}$Zr$_{0.27}$Cl$_4$,1.761,6
28,3161.337,18579.15,2603.704,18520.381114955595,2807.562342834482,"(45.0, 3)",AC_108_1_250lbs,Li$_{1.73}$Zn$_{0.6}$Zr$_{0.27}$Cl$_4$,1.761,6
29,2507.267,18835.28,3004.532,18799.489667502763,3241.2737869296834,"(45.0, 3)",AC_108_1_250lbs,Li$_{1.73}$Zn$_{0.6}$Zr$_{0.27}$Cl$_4$,1.761,6
30,1979.167,19139.83,3483.579,19123.2572458281,3750.2921239683346,"(45.0, 3)",AC_108_1_250lbs,Li$_{1.73}$Zn$_{0.6}$Zr$_{0.27}$Cl$_4$,1.761,6
31,1598.011,19456.02,3986.674,19499.141910050483,4346.05868391597,"(45.0, 3)",AC_108_1_250lbs,Li$_{1.73}$Zn$_{0.6}$Zr$_{0.27}$Cl$_4$,1.761,6
32,1257.622,19865.29,4639.859,19935.784112734887,5042.038536949905,"(45.0, 3)",AC_108_1_250lbs,Li$_{1.73}$Zn$_{0.6}$Zr$_{0.27}$Cl$_4$,1.761,6
33,1004.464,20307.6,5353.092,20443.20686915326,5854.02169608755,"(45.0, 3)",AC_108_1_250lbs,Li$_{1.73}$Zn$_{0.6}$Zr$_{0.27}$Cl$_4$,1.761,6
34,800.3049,20818.86,6191.316,21033.04695751887,6800.478763742455,"(45.0, 3)",AC_108_1_250lbs,Li$_{1.73}$Zn$_{0.6}$Zr$_{0.27}$Cl$_4$,1.761,6
35,631.0096,21432.15,7216.67,21718.822608898092,7902.97895507556,"(45.0, 3)",AC_108_1_250lbs,Li$_{1.73}$Zn$_{0.6}$Zr$_{0.27}$Cl$_4$,1.761,6
36,498.6702,22132.21,8413.862,22516.243932150843,9186.67988886301,"(45.0, 3)",AC_108_1_250lbs,Li$_{1.73}$Zn$_{0.6}$Zr$_{0.27}$Cl$_4$,1.761,6
37,397.2458,22915.7,9767.7,23443.57326308845,10680.900206707896,"(45.0, 3)",AC_108_1_250lbs,Li$_{1.73}$Zn$_{0.6}$Zr$_{0.27}$Cl$_4$,1.761,6
38,319.6023,23776.56,11284.46,24522.04374582795,12419.788001424,"(45.0, 3)",AC_108_1_250lbs,Li$_{1.73}$Zn$_{0.6}$Zr$_{0.27}$Cl$_4$,1.761,6
39,251.1161,24891.52,13261.5,25776.345770386662,14443.100249184496,"(45.0, 3)",AC_108_1_250lbs,Li$_{1.73}$Zn$_{0.6}$Zr$_{0.27}$Cl$_4$,1.761,6
40,200.8929,26102.25,15415.81,27235.192431792977,16797.11099841024,"(45.0, 3)",AC_108_1_250lbs,Li$_{1.73}$Zn$_{0.6}$Zr$_{0.27}$Cl$_4$,1.761,6
41,158.0056,27652.16,18148.86,28931.976976146663,19535.669030232442,"(45.0, 3)",AC_108_1_250lbs,Li$_{1.73}$Zn$_{0.6}$Zr$_{0.27}$Cl$_4$,1.761,6
42,126.6892,29352.91,21092.64,30905.537298312876,22721.429138840977,"(45.0, 3)",AC_108_1_250lbs,Li$_{1.73}$Zn$_{0.6}$Zr$_{0.27}$Cl$_4$,1.761,6
43,99.734,31570.9,24821.3,33201.04500161588,26427.285164048928,"(45.0, 3)",AC_108_1_250lbs,Li$_{1.73}$Zn$_{0.6}$Zr$_{0.27}$Cl$_4$,1.761,6
44,79.44915,34133.85,28981.36,35871.03937750243,30738.03753447458,"(45.0, 3)",AC_108_1_250lbs,Li$_{1.73}$Zn$_{0.6}$Zr$_{0.27}$Cl$_4$,1.761,6
45,63.34459,37193.18,33731.34,38976.62997750437,35752.33345402329,"(45.0, 3)",AC_108_1_250lbs,Li$_{1.73}$Zn$_{0.6}$Zr$_{0.27}$Cl$_4$,1.761,6
46,49.86702,41186.13,39443.65,42588.89530657012,41584.924110099026,"(45.0, 3)",AC_108_1_250lbs,Li$_{1.73}$Zn$_{0.6}$Zr$_{0.27}$Cl$_4$,1.761,6
47,39.72458,45771.21,45603.27,46790.509654058566,48369.29054234814,"(45.0, 3)",AC_108_1_250lbs,Li$_{1.73}$Zn$_{0.6}$Zr$_{0.27}$Cl$_4$,1.761,6
48,31.88775,51093.07,52224.89,51677.63529897981,56260.69825208382,"(45.0, 3)",AC_108_1_250lbs,Li$_{1.73}$Zn$_{0.6}$Zr$_{0.27}$Cl$_4$,1.761,6
49,24.93351,58216.02,60411.62,57362.12339881652,65439.750448208186,"(45.0, 3)",AC_108_1_250lbs,Li$_{1.73}$Zn$_{0.6}$Zr$_{0.27}$Cl$_4$,1.761,6
50,19.94681,65835.3,68458.03,63974.07393539521,76116.52124021326,"(45.0, 3)",AC_108_1_250lbs,Li$_{1.73}$Zn$_{0.6}$Zr$_{0.27}$Cl$_4$,1.761,6
51,15.94388,74655.86,77109.77,71664.81330843012,88535.36336405999,"(45.0, 3)",AC_108_1_250lbs,Li$_{1.73}$Zn$_{0.6}$Zr$_{0.27}$Cl$_4$,1.761,6
52,12.40079,85955.09,87477.88,80610.35772556408,102980.50046631221,"(45.0, 3)",AC_108_1_250lbs,Li$_{1.73}$Zn$_{0.6}$Zr$_{0.27}$Cl$_4$,1.761,6
53,9.91015,97254.8,97314.4,91015.4416557131,119782.5319292779,"(45.0, 3)",AC_108_1_250lbs,Li$_{1.73}$Zn$_{0.6}$Zr$_{0.27}$Cl$_4$,1.761,6
54,7.971939,109266.5,107497.7,103118.20354472433,139325.99910612777,"(45.0, 3)",AC_108_1_250lbs,Li$_{1.73}$Zn$_{0.6}$Zr$_{0.27}$Cl$_4$,1.761,6
55,6.351626,122837.6,118944.2,117195.63603473477,162058.18612807995,"(45.0, 3)",AC_108_1_250lbs,Li$_{1.73}$Zn$_{0.6}$Zr$_{0.27}$Cl$_4$,1.761,6
56,5.095109,136989.8,131075.9,133569.9254254434,188499.3567018021,"(45.0, 3)",AC_108_1_250lbs,Li$_{1.73}$Zn$_{0.6}$Zr$_{0.27}$Cl$_4$,1.761,6
57,4.040948,152903.5,145256.6,152615.82546720342,219254.66118089049,"(45.0, 3)",AC_108_1_250lbs,Li$_{1.73}$Zn$_{0.6}$Zr$_{0.27}$Cl$_4$,1.761,6
58,3.175813,170610.0,161985.3,174769.23424819385,255027.98642286754,"(45.0, 3)",AC_108_1_250lbs,Li$_{1.73}$Zn$_{0.6}$Zr$_{0.27}$Cl$_4$,1.761,6
59,2.547554,188560.7,179596.9,200537.1704727157,296638.0654075218,"(45.0, 3)",AC_108_1_250lbs,Li$_{1.73}$Zn$_{0.6}$Zr$_{0.27}$Cl$_4$,1.761,6
60,2.020474,208035.4,200939.0,230509.37745504646,345037.2153112427,"(45.0, 3)",AC_108_1_250lbs,Li$_{1.73}$Zn$_{0.6}$Zr$_{0.27}$Cl$_4$,1.761,6
61,1.605308,229004.7,225747.0,265371.8204062871,401333.13288898394,"(45.0, 3)",AC_108_1_250lbs,Li$_{1.73}$Zn$_{0.6}$Zr$_{0.27}$Cl$_4$,1.761,6
62,1.273777,251921.2,255024.0,305922.3859228349,466814.2459874118,"(45.0, 3)",AC_108_1_250lbs,Li$_{1.73}$Zn$_{0.6}$Zr$_{0.27}$Cl$_4$,1.761,6
63,1.010237,277099.8,289647.8,353089.14298622817,542979.2014011153,"(45.0, 3)",AC_108_1_250lbs,Li$_{1.73}$Zn$_{0.6}$Zr$_{0.27}$Cl$_4$,1.761,6
64,0.7971939,305600.8,331858.3,407951.5834086407,631571.1639511735,"(45.0, 3)",AC_108_1_250lbs,Li$_{1.73}$Zn$_{0.6}$Zr$_{0.27}$Cl$_4$,1.761,6
65,0.6334459,336151.5,380159.4,471765.3278479881,734617.7117785395,"(45.0, 3)",AC_108_1_250lbs,Li$_{1.73}$Zn$_{0.6}$Zr$_{0.27}$Cl$_4$,1.761,6
66,0.5029507,370162.6,437214.9,545990.8628320579,854477.2409237135,"(45.0, 3)",AC_108_1_250lbs,Li$_{1.73}$Zn$_{0.6}$Zr$_{0.27}$Cl$_4$,1.761,6
67,0.3999573,408215.7,504786.6,632326.9664875917,993892.9412404059,"(45.0, 3)",AC_108_1_250lbs,Li$_{1.73}$Zn$_{0.6}$Zr$_{0.27}$Cl$_4$,1.761,6
68,0.3175813,451526.7,585589.2,732749.5879792602,1156055.5789738556,"(45.0, 3)",AC_108_1_250lbs,Li$_{1.73}$Zn$_{0.6}$Zr$_{0.27}$Cl$_4$,1.761,6
69,0.2520161,501023.0,681854.0,849557.0704809102,1344676.5228900767,"(45.0, 3)",AC_108_1_250lbs,Li$_{1.73}$Zn$_{0.6}$Zr$_{0.27}$Cl$_4$,1.761,6

File: EIS/0p4/temp_45.0_replicate_4_AC_108_1_250lbs_Li173Zn06Zr027Cl4_nyquist.csv
,Frequency,Z real,Z imag,Fit real,Fit imag,Dataset,sample_name,material_name,height,diameter
0,2000039.0,6169.891,7022.868,6263.701345127455,6733.843483098493,"(45.0, 4)",AC_108_1_250lbs,Li$_{1.73}$Zn$_{0.6}$Zr$_{0.27}$Cl$_4$,1.761,6
1,1588711.0,7754.027,7153.457,7680.59004697846,6980.2584787016,"(45.0, 4)",AC_108_1_250lbs,Li$_{1.73}$Zn$_{0.6}$Zr$_{0.27}$Cl$_4$,1.761,6
2,1261992.0,9190.547,6988.989,9143.51690520487,6984.929519124252,"(45.0, 4)",AC_108_1_250lbs,Li$_{1.73}$Zn$_{0.6}$Zr$_{0.27}$Cl$_4$,1.761,6
3,1002539.0,10628.68,6582.822,10559.742236517768,6748.504376404715,"(45.0, 4)",AC_108_1_250lbs,Li$_{1.73}$Zn$_{0.6}$Zr$_{0.27}$Cl$_4$,1.761,6
4,796289.1,11727.33,6105.423,11848.389161305065,6310.4224440258195,"(45.0, 4)",AC_108_1_250lbs,Li$_{1.73}$Zn$_{0.6}$Zr$_{0.27}$Cl$_4$,1.761,6
5,632460.9,12875.69,5597.938,12957.752419178087,5734.869086387704,"(45.0, 4)",AC_108_1_250lbs,Li$_{1.73}$Zn$_{0.6}$Zr$_{0.27}$Cl$_4$,1.761,6
6,502382.8,13566.83,5068.089,13869.797431004976,5091.381572730152,"(45.0, 4)",AC_108_1_250lbs,Li$_{1.73}$Zn$_{0.6}$Zr$_{0.27}$Cl$_4$,1.761,6
7,399257.8,14274.64,4504.564,14593.550176711207,4439.5487271671245,"(45.0, 4)",AC_108_1_250lbs,Li$_{1.73}$Zn$_{0.6}$Zr$_{0.27}$Cl$_4$,1.761,6
8,316992.2,14807.3,3959.606,15153.909048418307,3821.9340783659413,"(45.0, 4)",AC_108_1_250lbs,Li$_{1.73}$Zn$_{0.6}$Zr$_{0.27}$Cl$_4$,1.761,6
9,251835.9,15381.82,3509.253,15581.54211824792,3263.964074207319,"(45.0, 4)",AC_108_1_250lbs,Li$_{1.73}$Zn$_{0.6}$Zr$_{0.27}$Cl$_4$,1.761,6
10,200039.1,15771.29,3047.325,15906.277999357233,2777.451569906553,"(45.0, 4)",AC_108_1_250lbs,Li$_{1.73}$Zn$_{0.6}$Zr$_{0.27}$Cl$_4$,1.761,6
11,159023.4,16126.95,2690.27,16153.884379743477,2364.9765264262937,"(45.0, 4)",AC_108_1_250lbs,Li$_{1.73}$Zn$_{0.6}$Zr$_{0.27}$Cl$_4$,1.761,6
12,126210.9,16407.13,2289.8,16345.147656419762,2023.6655411942452,"(45.0, 4)",AC_108_1_250lbs,Li$_{1.73}$Zn$_{0.6}$Zr$_{0.27}$Cl$_4$,1.761,6
13,100429.7,16601.19,2001.809,16496.17520003295,1747.930680923262,"(45.0, 4)",AC_108_1_250lbs,Li$_{1.73}$Zn$_{0.6}$Zr$_{0.27}$Cl$_4$,1.761,6
14,79804.69,16796.62,1760.389,16619.185505790552,1531.2431245718956,"(45.0, 4)",AC_108_1_250lbs,Li$_{1.73}$Zn$_{0.6}$Zr$_{0.27}$Cl$_4$,1.761,6
15,63398.44,16928.39,1548.774,16723.38471012936,1367.1833796478934,"(45.0, 4)",AC_108_1_250lbs,Li$_{1.73}$Zn$_{0.6}$Zr$_{0.27}$Cl$_4$,1.761,6
16,50273.44,17033.88,1378.721,16815.75139423411,1250.009204151359,"(45.0, 4)",AC_108_1_250lbs,Li$_{1.73}$Zn$_{0.6}$Zr$_{0.27}$Cl$_4$,1.761,6
17,39960.94,17124.21,1259.72,16901.67456653988,1174.9272356502606,"(45.0, 4)",AC_108_1_250lbs,Li$_{1.73}$Zn$_{0.6}$Zr$_{0.27}$Cl$_4$,1.761,6
18,31757.81,17210.4,1193.916,16985.447100958758,1138.1954433096153,"(45.0, 4)",AC_108_1_250lbs,Li$_{1.73}$Zn$_{0.6}$Zr$_{0.27}$Cl$_4$,1.761,6
19,25195.31,17293.4,1096.555,17070.638352978833,1137.1372921230427,"(45.0, 4)",AC_108_1_250lbs,Li$_{1.73}$Zn$_{0.6}$Zr$_{0.27}$Cl$_4$,1.761,6
20,20039.06,17380.82,1115.932,17160.37394180701,1170.1166765127316,"(45.0, 4)",AC_108_1_250lbs,Li$_{1.73}$Zn$_{0.6}$Zr$_{0.27}$Cl$_4$,1.761,6
21,16054.69,17463.0,1167.137,17257.54796447191,1236.502318404019,"(45.0, 4)",AC_108_1_250lbs,Li$_{1.73}$Zn$_{0.6}$Zr$_{0.27}$Cl$_4$,1.761,6
22,12773.44,17535.84,1244.368,17364.988136635042,1336.6379301711438,"(45.0, 4)",AC_108_1_250lbs,Li$_{1.73}$Zn$_{0.6}$Zr$_{0.27}$Cl$_4$,1.761,6
23,9946.65,17658.84,1374.732,17485.58965230101,1471.827202547433,"(45.0, 4)",AC_108_1_250lbs,Li$_{1.73}$Zn$_{0.6}$Zr$_{0.27}$Cl$_4$,1.761,6
24,7888.72,17770.15,1536.517,17622.429661382004,1644.3386368850206,"(45.0, 4)",AC_108_1_250lbs,Li$_{1.73}$Zn$_{0.6}$Zr$_{0.27}$Cl$_4$,1.761,6
25,6288.11,17905.31,1728.37,17778.871311961793,1857.4331378949323,"(45.0, 4)",AC_108_1_250lbs,Li$_{1.73}$Zn$_{0.6}$Zr$_{0.27}$Cl$_4$,1.761,6
26,5039.063,18065.47,1958.099,17958.664192141834,2115.4163371598534,"(45.0, 4)",AC_108_1_250lbs,Li$_{1.73}$Zn$_{0.6}$Zr$_{0.27}$Cl$_4$,1.761,6
27,4001.524,18251.95,2242.814,18166.046570952687,2423.717361398765,"(45.0, 4)",AC_108_1_250lbs,Li$_{1.73}$Zn$_{0.6}$Zr$_{0.27}$Cl$_4$,1.761,6
28,3161.337,18475.68,2585.446,18405.85392192746,2788.9959190107083,"(45.0, 4)",AC_108_1_250lbs,Li$_{1.73}$Zn$_{0.6}$Zr$_{0.27}$Cl$_4$,1.761,6
29,2507.267,18730.67,2983.317,18683.63768877107,3219.2799983739237,"(45.0, 4)",AC_108_1_250lbs,Li$_{1.73}$Zn$_{0.6}$Zr$_{0.27}$Cl$_4$,1.761,6
30,1979.167,19032.58,3457.295,19005.798024718497,3724.137067446928,"(45.0, 4)",AC_108_1_250lbs,Li$_{1.73}$Zn$_{0.6}$Zr$_{0.27}$Cl$_4$,1.761,6
31,1598.011,19348.02,3955.045,19379.73423864021,4314.882394966698,"(45.0, 4)",AC_108_1_250lbs,Li$_{1.73}$Zn$_{0.6}$Zr$_{0.27}$Cl$_4$,1.761,6
32,1257.622,19754.68,4600.521,19814.016867380895,5004.828963583133,"(45.0, 4)",AC_108_1_250lbs,Li$_{1.73}$Zn$_{0.6}$Zr$_{0.27}$Cl$_4$,1.761,6
33,1004.464,20194.12,5305.891,20318.58563824831,5809.584415521259,"(45.0, 4)",AC_108_1_250lbs,Li$_{1.73}$Zn$_{0.6}$Zr$_{0.27}$Cl$_4$,1.761,6
34,800.3049,20700.62,6133.674,20904.97807419783,6747.401573475829,"(45.0, 4)",AC_108_1_250lbs,Li$_{1.73}$Zn$_{0.6}$Zr$_{0.27}$Cl$_4$,1.761,6
35,631.0096,21309.71,7147.386,21586.594123337258,7839.590332774383,"(45.0, 4)",AC_108_1_250lbs,Li$_{1.73}$Zn$_{0.6}$Zr$_{0.27}$Cl$_4$,1.761,6
36,498.6702,22005.4,8329.054,22379.002968077442,9111.000150943371,"(45.0, 4)",AC_108_1_250lbs,Li$_{1.73}$Zn$_{0.6}$Zr$_{0.27}$Cl$_4$,1.761,6
37,397.2458,22780.63,9665.62,23300.299098296775,10590.583998843831,"(45.0, 4)",AC_108_1_250lbs,Li$_{1.73}$Zn$_{0.6}$Zr$_{0.27}$Cl$_4$,1.761,6
38,319.6023,23634.67,11161.66,24371.515833762125,12312.05652031831,"(45.0, 4)",AC_108_1_250lbs,Li$_{1.73}$Zn$_{0.6}$Zr$_{0.27}$Cl$_4$,1.761,6
39,251.1161,24737.69,13113.16,25617.105775676115,14314.661317698185,"(45.0, 4)",AC_108_1_250lbs,Li$_{1.73}$Zn$_{0.6}$Zr$_{0.27}$Cl$_4$,1.761,6
40,200.8929,25937.59,15242.12,27065.499182971675,16644.064788268697,"(45.0, 4)",AC_108_1_250lbs,Li$_{1.73}$Zn$_{0.6}$Zr$_{0.27}$Cl$_4$,1.761,6
41,158.0056,27467.32,17936.48,28749.75303896024,19353.396839405395,"(45.0, 4)",AC_108_1_250lbs,Li$_{1.73}$Zn$_{0.6}$Zr$_{0.27}$Cl$_4$,1.761,6
42,126.6892,29145.88,20841.4,30708.305637542166,22504.46217415712,"(45.0, 4)",AC_108_1_250lbs,Li$_{1.73}$Zn$_{0.6}$Zr$_{0.27}$Cl$_4$,1.761,6
43,99.734,31329.49,24525.98,32985.85392180682,26169.1497416642,"(45.0, 4)",AC_108_1_250lbs,Li$_{1.73}$Zn$_{0.6}$Zr$_{0.27}$Cl$_4$,1.761,6
44,79.44915,33859.07,28637.07,35634.373605862944,30431.072477339632,"(45.0, 4)",AC_108_1_250lbs,Li$_{1.73}$Zn$_{0.6}$Zr$_{0.27}$Cl$_4$,1.761,6
45,63.34459,36868.02,33319.6,38714.30536666603,35387.4747198718,"(45.0, 4)",AC_108_1_250lbs,Li$_{1.73}$Zn$_{0.6}$Zr$_{0.27}$Cl$_4$,1.761,6
46,49.86702,40816.34,38985.98,42295.93418052232,41151.45080615917,"(45.0, 4)",AC_108_1_250lbs,Li$_{1.73}$Zn$_{0.6}$Zr$_{0.27}$Cl$_4$,1.761,6
47,39.72458,45331.26,45082.05,46460.993285126126,47854.525450990855,"(45.0, 4)",AC_108_1_250lbs,Li$_{1.73}$Zn$_{0.6}$Zr$_{0.27}$Cl$_4$,1.761,6
48,31.88775,50584.32,51634.91,51304.529372863224,55649.65477797308,"(45.0, 4)",AC_108_1_250lbs,Li$_{1.73}$Zn$_{0.6}$Zr$_{0.27}$Cl$_4$,1.761,6
49,24.93351,57612.68,59743.97,56937.07158155656,64714.71647050242,"(45.0, 4)",AC_108_1_250lbs,Li$_{1.73}$Zn$_{0.6}$Zr$_{0.27}$Cl$_4$,1.761,6
50,19.94681,65140.4,67720.48,63487.15378079525,75256.56867574954,"(45.0, 4)",AC_108_1_250lbs,Li$_{1.73}$Zn$_{0.6}$Zr$_{0.27}$Cl$_4$,1.761,6
51,15.94388,73856.65,76299.34,71104.24771362473,87515.77027551284,"(45.0, 4)",AC_108_1_250lbs,Li$_{1.73}$Zn$_{0.6}$Zr$_{0.27}$Cl$_4$,1.761,6
52,12.40079,85033.8,86569.43,79962.17392860734,101772.07023172978,"(45.0, 4)",AC_108_1_250lbs,Li$_{1.73}$Zn$_{0.6}$Zr$_{0.27}$Cl$_4$,1.761,6
53,9.91015,96197.7,96333.2,90263.06834001596,118350.79126591008,"(45.0, 4)",AC_108_1_250lbs,Li$_{1.73}$Zn$_{0.6}$Zr$_{0.27}$Cl$_4$,1.761,6
54,7.971939,108078.9,106439.4,102241.99493297118,137630.25354135456,"(45.0, 4)",AC_108_1_250lbs,Li$_{1.73}$Zn$_{0.6}$Zr$_{0.27}$Cl$_4$,1.761,6
55,6.351626,121506.4,117799.0,116172.30987499995,160050.40775053675,"(45.0, 4)",AC_108_1_250lbs,Li$_{1.73}$Zn$_{0.6}$Zr$_{0.27}$Cl$_4$,1.761,6
56,5.095109,135506.2,129844.9,132371.89944223614,186122.8746090842,"(45.0, 4)",AC_108_1_250lbs,Li$_{1.73}$Zn$_{0.6}$Zr$_{0.27}$Cl$_4$,1.761,6
57,4.040948,151265.5,143913.1,151210.43410857779,216442.61985223048,"(45.0, 4)",AC_108_1_250lbs,Li$_{1.73}$Zn$_{0.6}$Zr$_{0.27}$Cl$_4$,1.761,6
58,3.175813,168786.6,160517.2,173117.80433458573,251701.53115184058,"(45.0, 4)",AC_108_1_250lbs,Li$_{1.73}$Zn$_{0.6}$Zr$_{0.27}$Cl$_4$,1.761,6
59,2.547554,186571.4,177993.4,198593.93055890012,292704.20677383716,"(45.0, 4)",AC_108_1_250lbs,Li$_{1.73}$Zn$_{0.6}$Zr$_{0.27}$Cl$_4$,1.761,6
60,2.020474,205847.9,199187.3,228220.17125382353,340386.3162675125,"(45.0, 4)",AC_108_1_250lbs,Li$_{1.73}$Zn$_{0.6}$Zr$_{0.27}$Cl$_4$,1.761,6
61,1.605308,226611.9,223808.0,262672.58937406394,395835.9521715592,"(45.0, 4)",AC_108_1_250lbs,Li$_{1.73}$Zn$_{0.6}$Zr$_{0.27}$Cl$_4$,1.761,6
62,1.273777,249303.3,252864.4,302737.3799356188,460318.45997606777,"(45.0, 4)",AC_108_1_250lbs,Li$_{1.73}$Zn$_{0.6}$Zr$_{0.27}$Cl$_4$,1.761,6
63,1.010237,274241.3,287246.1,349328.8107781666,535305.3129527956,"(45.0, 4)",AC_108_1_250lbs,Li$_{1.73}$Zn$_{0.6}$Zr$_{0.27}$Cl$_4$,1.761,6
64,0.7971939,302475.5,329160.8,403510.08591447177,622507.6907689626,"(45.0, 4)",AC_108_1_250lbs,Li$_{1.73}$Zn$_{0.6}$Zr$_{0.27}$Cl$_4$,1.761,6
65,0.6334459,332567.5,376750.3,466517.60756294895,723915.5281390316,"(45.0, 4)",AC_108_1_250lbs,Li$_{1.73}$Zn$_{0.6}$Zr$_{0.27}$Cl$_4$,1.761,6
66,0.5029507,366373.4,433666.7,539789.1905165397,841842.9245938202,"(45.0, 4)",AC_108_1_250lbs,Li$_{1.73}$Zn$_{0.6}$Zr$_{0.27}$Cl$_4$,1.761,6
67,0.3999573,404078.6,500802.9,624996.8726923092,978980.9516053702,"(45.0, 4)",AC_108_1_250lbs,Li$_{1.73}$Zn$_{0.6}$Zr$_{0.27}$Cl$_4$,1.761,6
68,0.3175813,447024.6,581076.9,724085.0705897661,1138459.0621117435,"(45.0, 4)",AC_108_1_250lbs,Li$_{1.73}$Zn$_{0.6}$Zr$_{0.27}$Cl$_4$,1.761,6
69,0.2520161,496107.7,676763.1,839314.9503552883,1323916.5037904258,"(45.0, 4)",AC_108_1_250lbs,Li$_{1.73}$Zn$_{0.6}$Zr$_{0.27}$Cl$_4$,1.761,6

File: EIS/0p4/temp_45.0_replicate_5_AC_108_1_250lbs_Li173Zn06Zr027Cl4_nyquist.csv
,Frequency,Z real,Z imag,Fit real,Fit imag,Dataset,sample_name,material_name,height,diameter
0,2000039.0,6203.98,6960.305,6311.783655648766,6666.1674201826745,"(45.0, 5)",AC_108_1_250lbs,Li$_{1.73}$Zn$_{0.6}$Zr$_{0.27}$Cl$_4$,1.761,6
1,1588711.0,7770.62,7073.149,7709.564129500125,6895.820418531927,"(45.0, 5)",AC_108_1_250lbs,Li$_{1.73}$Zn$_{0.6}$Zr$_{0.27}$Cl$_4$,1.761,6
2,1261992.0,9276.368,6979.124,9147.874223886432,6889.916536564312,"(45.0, 5)",AC_108_1_250lbs,Li$_{1.73}$Zn$_{0.6}$Zr$_{0.27}$Cl$_4$,1.761,6
3,1002539.0,10558.76,6515.392,10537.403613869456,6650.810836487074,"(45.0, 5)",AC_108_1_250lbs,Li$_{1.73}$Zn$_{0.6}$Zr$_{0.27}$Cl$_4$,1.761,6
4,796289.1,11703.73,6021.813,11800.973730237472,6217.559834080419,"(45.0, 5)",AC_108_1_250lbs,Li$_{1.73}$Zn$_{0.6}$Zr$_{0.27}$Cl$_4$,1.761,6
5,632460.9,12661.13,5531.909,12889.560542197683,5652.300038460255,"(45.0, 5)",AC_108_1_250lbs,Li$_{1.73}$Zn$_{0.6}$Zr$_{0.27}$Cl$_4$,1.761,6
6,502382.8,13506.77,4970.522,13786.23387872559,5021.9067675356755,"(45.0, 5)",AC_108_1_250lbs,Li$_{1.73}$Zn$_{0.6}$Zr$_{0.27}$Cl$_4$,1.761,6
7,399257.8,14123.66,4472.24,14499.78253933948,4383.638890371285,"(45.0, 5)",AC_108_1_250lbs,Li$_{1.73}$Zn$_{0.6}$Zr$_{0.27}$Cl$_4$,1.761,6
8,316992.2,14815.52,4004.426,15054.12678841463,3778.506164676977,"(45.0, 5)",AC_108_1_250lbs,Li$_{1.73}$Zn$_{0.6}$Zr$_{0.27}$Cl$_4$,1.761,6
9,251835.9,15311.01,3495.922,15478.761417934727,3231.15645341431,"(45.0, 5)",AC_108_1_250lbs,Li$_{1.73}$Zn$_{0.6}$Zr$_{0.27}$Cl$_4$,1.761,6
10,200039.1,15659.94,3035.452,15802.467885681604,2753.1873219244253,"(45.0, 5)",AC_108_1_250lbs,Li$_{1.73}$Zn$_{0.6}$Zr$_{0.27}$Cl$_4$,1.761,6
11,159023.4,16047.99,2578.294,16050.211758744077,2347.2902396590725,"(45.0, 5)",AC_108_1_250lbs,Li$_{1.73}$Zn$_{0.6}$Zr$_{0.27}$Cl$_4$,1.761,6
12,126210.9,16294.41,2268.573,16242.222567378505,2010.8510954989483,"(45.0, 5)",AC_108_1_250lbs,Li$_{1.73}$Zn$_{0.6}$Zr$_{0.27}$Cl$_4$,1.761,6
13,100429.7,16495.91,1986.225,16394.24813470078,1738.5792522708198,"(45.0, 5)",AC_108_1_250lbs,Li$_{1.73}$Zn$_{0.6}$Zr$_{0.27}$Cl$_4$,1.761,6
14,79804.69,16672.42,1714.98,16518.288615894853,1524.2244992819699,"(45.0, 5)",AC_108_1_250lbs,Li$_{1.73}$Zn$_{0.6}$Zr$_{0.27}$Cl$_4$,1.761,6
15,63398.44,16805.17,1530.472,16623.425350869977,1361.6037253407173,"(45.0, 5)",AC_108_1_250lbs,Li$_{1.73}$Zn$_{0.6}$Zr$_{0.27}$Cl$_4$,1.761,6
16,50273.44,16910.44,1355.578,16716.570437921764,1245.1632340018286,"(45.0, 5)",AC_108_1_250lbs,Li$_{1.73}$Zn$_{0.6}$Zr$_{0.27}$Cl$_4$,1.761,6
17,39960.94,17004.36,1254.144,16803.08064880099,1170.2531716390085,"(45.0, 5)",AC_108_1_250lbs,Li$_{1.73}$Zn$_{0.6}$Zr$_{0.27}$Cl$_4$,1.761,6
18,31757.81,17080.79,1182.959,16887.235237888934,1133.2359043956421,"(45.0, 5)",AC_108_1_250lbs,Li$_{1.73}$Zn$_{0.6}$Zr$_{0.27}$Cl$_4$,1.761,6
19,25195.31,17187.65,1088.11,16972.59876021631,1131.5065988132408,"(45.0, 5)",AC_108_1_250lbs,Li$_{1.73}$Zn$_{0.6}$Zr$_{0.27}$Cl$_4$,1.761,6
20,20039.06,17259.54,1103.428,17062.294861468185,1163.4739038973703,"(45.0, 5)",AC_108_1_250lbs,Li$_{1.73}$Zn$_{0.6}$Zr$_{0.27}$Cl$_4$,1.761,6
21,16054.69,17335.71,1154.032,17159.21487957753,1228.5290250649475,"(45.0, 5)",AC_108_1_250lbs,Li$_{1.73}$Zn$_{0.6}$Zr$_{0.27}$Cl$_4$,1.761,6
22,12773.44,17420.48,1235.613,17266.180802048588,1327.0194380897126,"(45.0, 5)",AC_108_1_250lbs,Li$_{1.73}$Zn$_{0.6}$Zr$_{0.27}$Cl$_4$,1.761,6
23,9946.65,17531.12,1365.833,17386.077758762676,1460.2363938159185,"(45.0, 5)",AC_108_1_250lbs,Li$_{1.73}$Zn$_{0.6}$Zr$_{0.27}$Cl$_4$,1.761,6
24,7888.72,17654.36,1531.4,17521.967562696358,1630.4213646063113,"(45.0, 5)",AC_108_1_250lbs,Li$_{1.73}$Zn$_{0.6}$Zr$_{0.27}$Cl$_4$,1.761,6
25,6288.11,17786.61,1715.709,17677.192003746513,1840.794475289349,"(45.0, 5)",AC_108_1_250lbs,Li$_{1.73}$Zn$_{0.6}$Zr$_{0.27}$Cl$_4$,1.761,6
26,5039.063,17944.43,1944.439,17855.472578867648,2095.6069925870684,"(45.0, 5)",AC_108_1_250lbs,Li$_{1.73}$Zn$_{0.6}$Zr$_{0.27}$Cl$_4$,1.761,6
27,4001.524,18131.39,2226.116,18061.011960447995,2400.219662698544,"(45.0, 5)",AC_108_1_250lbs,Li$_{1.73}$Zn$_{0.6}$Zr$_{0.27}$Cl$_4$,1.761,6
28,3161.337,18353.08,2566.358,18298.601620175043,2761.2088186704045,"(45.0, 5)",AC_108_1_250lbs,Li$_{1.73}$Zn$_{0.6}$Zr$_{0.27}$Cl$_4$,1.761,6
29,2507.267,18607.49,2960.391,18573.739518203256,3186.5025737835554,"(45.0, 5)",AC_108_1_250lbs,Li$_{1.73}$Zn$_{0.6}$Zr$_{0.27}$Cl$_4$,1.761,6
30,1979.167,18907.68,3429.254,18892.761547161605,3685.5499903405807,"(45.0, 5)",AC_108_1_250lbs,Li$_{1.73}$Zn$_{0.6}$Zr$_{0.27}$Cl$_4$,1.761,6
31,1598.011,19222.87,3922.316,19262.990423687213,4269.52682302008,"(45.0, 5)",AC_108_1_250lbs,Li$_{1.73}$Zn$_{0.6}$Zr$_{0.27}$Cl$_4$,1.761,6
32,1257.622,19627.31,4561.231,19692.905904365965,4951.582266261499,"(45.0, 5)",AC_108_1_250lbs,Li$_{1.73}$Zn$_{0.6}$Zr$_{0.27}$Cl$_4$,1.761,6
33,1004.464,20064.1,5257.947,20192.3405423651,5747.132086093272,"(45.0, 5)",AC_108_1_250lbs,Li$_{1.73}$Zn$_{0.6}$Zr$_{0.27}$Cl$_4$,1.761,6
34,800.3049,20568.71,6075.29,20772.705682449083,6674.204599313828,"(45.0, 5)",AC_108_1_250lbs,Li$_{1.73}$Zn$_{0.6}$Zr$_{0.27}$Cl$_4$,1.761,6
35,631.0096,21174.91,7076.607,21447.253011987334,7753.847195612231,"(45.0, 5)",AC_108_1_250lbs,Li$_{1.73}$Zn$_{0.6}$Zr$_{0.27}$Cl$_4$,1.761,6
36,498.6702,21864.44,8242.025,22231.37774819802,9010.602505919765,"(45.0, 5)",AC_108_1_250lbs,Li$_{1.73}$Zn$_{0.6}$Zr$_{0.27}$Cl$_4$,1.761,6
37,397.2458,22634.35,9561.62,23142.970457830605,10473.064933479698,"(45.0, 5)",AC_108_1_250lbs,Li$_{1.73}$Zn$_{0.6}$Zr$_{0.27}$Cl$_4$,1.761,6
38,319.6023,23478.93,11039.12,24202.825591031455,12174.530118895635,"(45.0, 5)",AC_108_1_250lbs,Li$_{1.73}$Zn$_{0.6}$Zr$_{0.27}$Cl$_4$,1.761,6
39,251.1161,24570.15,12965.7,25435.116087863033,14153.752048885251,"(45.0, 5)",AC_108_1_250lbs,Li$_{1.73}$Zn$_{0.6}$Zr$_{0.27}$Cl$_4$,1.761,6
40,200.8929,25758.29,15065.93,26867.94491082211,16455.824989490506,"(45.0, 5)",AC_108_1_250lbs,Li$_{1.73}$Zn$_{0.6}$Zr$_{0.27}$Cl$_4$,1.761,6
41,158.0056,27267.3,17727.63,28533.98610234684,19133.210284661185,"(45.0, 5)",AC_108_1_250lbs,Li$_{1.73}$Zn$_{0.6}$Zr$_{0.27}$Cl$_4$,1.761,6
42,126.6892,28924.44,20595.88,30471.230001516342,22246.93137594648,"(45.0, 5)",AC_108_1_250lbs,Li$_{1.73}$Zn$_{0.6}$Zr$_{0.27}$Cl$_4$,1.761,6
43,99.734,31079.92,24237.65,32723.84962464559,25867.96424438242,"(45.0, 5)",AC_108_1_250lbs,Li$_{1.73}$Zn$_{0.6}$Zr$_{0.27}$Cl$_4$,1.761,6
44,79.44915,33578.0,28297.05,35343.207973840326,30078.85493952194,"(45.0, 5)",AC_108_1_250lbs,Li$_{1.73}$Zn$_{0.6}$Zr$_{0.27}$Cl$_4$,1.761,6
45,63.34459,36561.73,32947.41,38389.02924838283,34975.60104495281,"(45.0, 5)",AC_108_1_250lbs,Li$_{1.73}$Zn$_{0.6}$Zr$_{0.27}$Cl$_4$,1.761,6
46,49.86702,40424.62,38533.79,41930.760669052484,40669.83995302879,"(45.0, 5)",AC_108_1_250lbs,Li$_{1.73}$Zn$_{0.6}$Zr$_{0.27}$Cl$_4$,1.761,6
47,39.72458,44886.93,44574.71,46049.1559701456,47291.39382143466,"(45.0, 5)",AC_108_1_250lbs,Li$_{1.73}$Zn$_{0.6}$Zr$_{0.27}$Cl$_4$,1.761,6
48,31.88775,50065.56,51066.93,50838.11666699321,54991.229220383124,"(45.0, 5)",AC_108_1_250lbs,Li$_{1.73}$Zn$_{0.6}$Zr$_{0.27}$Cl$_4$,1.761,6
49,24.93351,57012.6,59109.61,56406.83308331302,63944.898937354774,"(45.0, 5)",AC_108_1_250lbs,Li$_{1.73}$Zn$_{0.6}$Zr$_{0.27}$Cl$_4$,1.761,6
50,19.94681,64458.33,67019.02,62882.27395669615,74356.54440210352,"(45.0, 5)",AC_108_1_250lbs,Li$_{1.73}$Zn$_{0.6}$Zr$_{0.27}$Cl$_4$,1.761,6
51,15.94388,73082.8,75528.3,70412.08138770121,86463.54997897209,"(45.0, 5)",AC_108_1_250lbs,Li$_{1.73}$Zn$_{0.6}$Zr$_{0.27}$Cl$_4$,1.761,6
52,12.40079,84127.4,85718.38,79167.93713956399,100541.95523795749,"(45.0, 5)",AC_108_1_250lbs,Li$_{1.73}$Zn$_{0.6}$Zr$_{0.27}$Cl$_4$,1.761,6
53,9.91015,95179.9,95416.3,89349.47704212366,116912.74859941681,"(45.0, 5)",AC_108_1_250lbs,Li$_{1.73}$Zn$_{0.6}$Zr$_{0.27}$Cl$_4$,1.761,6
54,7.971939,106927.6,105448.9,101188.84275021803,135949.18584393317,"(45.0, 5)",AC_108_1_250lbs,Li$_{1.73}$Zn$_{0.6}$Zr$_{0.27}$Cl$_4$,1.761,6
55,6.351626,120224.3,116739.2,114955.97463842611,158085.30034691922,"(45.0, 5)",AC_108_1_250lbs,Li$_{1.73}$Zn$_{0.6}$Zr$_{0.27}$Cl$_4$,1.761,6
56,5.095109,134083.5,128699.1,130964.76651195146,183825.79906986482,"(45.0, 5)",AC_108_1_250lbs,Li$_{1.73}$Zn$_{0.6}$Zr$_{0.27}$Cl$_4$,1.761,6
57,4.040948,149694.8,142679.9,149580.22246290685,213757.569936289,"(45.0, 5)",AC_108_1_250lbs,Li$_{1.73}$Zn$_{0.6}$Zr$_{0.27}$Cl$_4$,1.761,6
58,3.175813,167053.1,159186.1,171226.7790502925,248563.06296087027,"(45.0, 5)",AC_108_1_250lbs,Li$_{1.73}$Zn$_{0.6}$Zr$_{0.27}$Cl$_4$,1.761,6
59,2.547554,184671.0,176560.3,196397.98255150995,289035.8502226095,"(45.0, 5)",AC_108_1_250lbs,Li$_{1.73}$Zn$_{0.6}$Zr$_{0.27}$Cl$_4$,1.761,6
60,2.020474,203776.1,197615.4,225667.74192911218,336098.7194513203,"(45.0, 5)",AC_108_1_250lbs,Li$_{1.73}$Zn$_{0.6}$Zr$_{0.27}$Cl$_4$,1.761,6
61,1.605308,224363.2,222108.5,259703.41408308432,390824.7137639423,"(45.0, 5)",AC_108_1_250lbs,Li$_{1.73}$Zn$_{0.6}$Zr$_{0.27}$Cl$_4$,1.761,6
62,1.273777,246859.6,250994.8,299281.01973540784,454461.59726023243,"(45.0, 5)",AC_108_1_250lbs,Li$_{1.73}$Zn$_{0.6}$Zr$_{0.27}$Cl$_4$,1.761,6
63,1.010237,271593.3,285168.9,345302.9368725045,528460.3042979084,"(45.0, 5)",AC_108_1_250lbs,Li$_{1.73}$Zn$_{0.6}$Zr$_{0.27}$Cl$_4$,1.761,6
64,0.7971939,299592.6,326827.3,398818.47515998274,614508.0210962088,"(45.0, 5)",AC_108_1_250lbs,Li$_{1.73}$Zn$_{0.6}$Zr$_{0.27}$Cl$_4$,1.761,6
65,0.6334459,329425.1,374126.8,461047.8004308717,714566.6539350369,"(45.0, 5)",AC_108_1_250lbs,Li$_{1.73}$Zn$_{0.6}$Zr$_{0.27}$Cl$_4$,1.761,6
66,0.5029507,362956.0,430716.1,533409.754730905,830917.5610324885,"(45.0, 5)",AC_108_1_250lbs,Li$_{1.73}$Zn$_{0.6}$Zr$_{0.27}$Cl$_4$,1.761,6
67,0.3999573,400312.7,497422.6,617554.2062239435,966213.5679968578,"(45.0, 5)",AC_108_1_250lbs,Li$_{1.73}$Zn$_{0.6}$Zr$_{0.27}$Cl$_4$,1.761,6
68,0.3175813,442825.8,577147.2,715399.666542406,1123539.4528163588,"(45.0, 5)",AC_108_1_250lbs,Li$_{1.73}$Zn$_{0.6}$Zr$_{0.27}$Cl$_4$,1.761,6
69,0.2520161,491284.4,672020.0,829177.033266436,1306482.2794571153,"(45.0, 5)",AC_108_1_250lbs,Li$_{1.73}$Zn$_{0.6}$Zr$_{0.27}$Cl$_4$,1.761,6

File: EIS/0p4/temp_55.0_replicate_1_AC_108_1_250lbs_Li173Zn06Zr027Cl4_nyquist.csv
,Frequency,Z real,Z imag,Fit real,Fit imag,Dataset,sample_name,material_name,height,diameter
0,2000039.0,5689.848,4584.59,5690.021354335006,4441.25172552106,"(55.0, 1)",AC_108_1_250lbs,Li$_{1.73}$Zn$_{0.6}$Zr$_{0.27}$Cl$_4$,1.761,6
1,1588711.0,6682.049,4404.643,6590.579363485957,4335.134187514262,"(55.0, 1)",AC_108_1_250lbs,Li$_{1.73}$Zn$_{0.6}$Zr$_{0.27}$Cl$_4$,1.761,6
2,1261992.0,7451.458,4101.616,7427.241343288461,4098.859992963641,"(55.0, 1)",AC_108_1_250lbs,Li$_{1.73}$Zn$_{0.6}$Zr$_{0.27}$Cl$_4$,1.761,6
3,1002539.0,8147.321,3732.438,8163.713888708451,3766.5015217377268,"(55.0, 1)",AC_108_1_250lbs,Li$_{1.73}$Zn$_{0.6}$Zr$_{0.27}$Cl$_4$,1.761,6
4,796289.1,8719.001,3352.73,8782.772249416932,3378.715825542529,"(55.0, 1)",AC_108_1_250lbs,Li$_{1.73}$Zn$_{0.6}$Zr$_{0.27}$Cl$_4$,1.761,6
5,632460.9,9165.77,2943.62,9284.376000961356,2973.131948502654,"(55.0, 1)",AC_108_1_250lbs,Li$_{1.73}$Zn$_{0.6}$Zr$_{0.27}$Cl$_4$,1.761,6
6,502382.8,9507.63,2590.961,9680.018742536453,2578.740463440312,"(55.0, 1)",AC_108_1_250lbs,Li$_{1.73}$Zn$_{0.6}$Zr$_{0.27}$Cl$_4$,1.761,6
7,399257.8,9847.35,2238.046,9986.677388739503,2214.4954476641938,"(55.0, 1)",AC_108_1_250lbs,Li$_{1.73}$Zn$_{0.6}$Zr$_{0.27}$Cl$_4$,1.761,6
8,316992.2,10122.83,1984.657,10222.298378030042,1890.6127947640937,"(55.0, 1)",AC_108_1_250lbs,Li$_{1.73}$Zn$_{0.6}$Zr$_{0.27}$Cl$_4$,1.761,6
9,251835.9,10359.96,1677.883,10403.223705483355,1610.9021412612346,"(55.0, 1)",AC_108_1_250lbs,Li$_{1.73}$Zn$_{0.6}$Zr$_{0.27}$Cl$_4$,1.761,6
10,200039.1,10542.86,1417.443,10543.139662349597,1375.0639034462172,"(55.0, 1)",AC_108_1_250lbs,Li$_{1.73}$Zn$_{0.6}$Zr$_{0.27}$Cl$_4$,1.761,6
11,159023.4,10631.53,1247.514,10652.949375934388,1180.5002453644347,"(55.0, 1)",AC_108_1_250lbs,Li$_{1.73}$Zn$_{0.6}$Zr$_{0.27}$Cl$_4$,1.761,6
12,126210.9,10740.92,1078.74,10741.09089246359,1023.5699489537365,"(55.0, 1)",AC_108_1_250lbs,Li$_{1.73}$Zn$_{0.6}$Zr$_{0.27}$Cl$_4$,1.761,6
13,100429.7,10825.72,954.878,10814.004793233655,900.3808095015327,"(55.0, 1)",AC_108_1_250lbs,Li$_{1.73}$Zn$_{0.6}$Zr$_{0.27}$Cl$_4$,1.761,6
14,79804.69,10895.69,845.2312,10876.599734254658,807.2505475188985,"(55.0, 1)",AC_108_1_250lbs,Li$_{1.73}$Zn$_{0.6}$Zr$_{0.27}$Cl$_4$,1.761,6
15,63398.44,10948.2,770.4249,10932.653807675446,740.9511233830331,"(55.0, 1)",AC_108_1_250lbs,Li$_{1.73}$Zn$_{0.6}$Zr$_{0.27}$Cl$_4$,1.761,6
16,50273.44,11005.18,718.1459,10985.13675619529,698.821281191456,"(55.0, 1)",AC_108_1_250lbs,Li$_{1.73}$Zn$_{0.6}$Zr$_{0.27}$Cl$_4$,1.761,6
17,39960.94,11046.85,695.3743,11036.45918434745,678.8044527019547,"(55.0, 1)",AC_108_1_250lbs,Li$_{1.73}$Zn$_{0.6}$Zr$_{0.27}$Cl$_4$,1.761,6
18,31757.81,11101.52,686.7842,11088.662175734575,679.448339079423,"(55.0, 1)",AC_108_1_250lbs,Li$_{1.73}$Zn$_{0.6}$Zr$_{0.27}$Cl$_4$,1.761,6
19,25195.31,11161.6,672.5583,11143.56150998541,699.8883372977788,"(55.0, 1)",AC_108_1_250lbs,Li$_{1.73}$Zn$_{0.6}$Zr$_{0.27}$Cl$_4$,1.761,6
20,20039.06,11210.05,720.8133,11202.85891152554,739.8279228420032,"(55.0, 1)",AC_108_1_250lbs,Li$_{1.73}$Zn$_{0.6}$Zr$_{0.27}$Cl$_4$,1.761,6
21,16054.69,11264.02,780.4744,11268.230346019374,799.5235529176357,"(55.0, 1)",AC_108_1_250lbs,Li$_{1.73}$Zn$_{0.6}$Zr$_{0.27}$Cl$_4$,1.761,6
22,12773.44,11336.6,861.6389,11341.399112149073,879.7783862633794,"(55.0, 1)",AC_108_1_250lbs,Li$_{1.73}$Zn$_{0.6}$Zr$_{0.27}$Cl$_4$,1.761,6
23,9946.65,11423.08,977.17,11424.199626866708,981.9472787404828,"(55.0, 1)",AC_108_1_250lbs,Li$_{1.73}$Zn$_{0.6}$Zr$_{0.27}$Cl$_4$,1.761,6
24,7888.72,11522.46,1110.98,11518.636406263699,1107.9545574703654,"(55.0, 1)",AC_108_1_250lbs,Li$_{1.73}$Zn$_{0.6}$Zr$_{0.27}$Cl$_4$,1.761,6
25,6288.11,11631.52,1261.176,11626.941747125667,1260.3256562317326,"(55.0, 1)",AC_108_1_250lbs,Li$_{1.73}$Zn$_{0.6}$Zr$_{0.27}$Cl$_4$,1.761,6
26,5039.063,11757.14,1431.503,11751.63493882349,1442.2336017802404,"(55.0, 1)",AC_108_1_250lbs,Li$_{1.73}$Zn$_{0.6}$Zr$_{0.27}$Cl$_4$,1.761,6
27,4001.524,11907.49,1638.549,11895.585408949428,1657.5614504933267,"(55.0, 1)",AC_108_1_250lbs,Li$_{1.73}$Zn$_{0.6}$Zr$_{0.27}$Cl$_4$,1.761,6
28,3161.337,12084.8,1882.482,12062.081970338946,1910.98201576079,"(55.0, 1)",AC_108_1_250lbs,Li$_{1.73}$Zn$_{0.6}$Zr$_{0.27}$Cl$_4$,1.761,6
29,2507.267,12285.95,2159.738,12254.910248007265,2208.056559719739,"(55.0, 1)",AC_108_1_250lbs,Li$_{1.73}$Zn$_{0.6}$Zr$_{0.27}$Cl$_4$,1.761,6
30,1979.167,12521.76,2484.1,12478.440391321703,2555.3545290900393,"(55.0, 1)",AC_108_1_250lbs,Li$_{1.73}$Zn$_{0.6}$Zr$_{0.27}$Cl$_4$,1.761,6
31,1598.011,12762.84,2819.329,12737.727299211989,2960.596887261699,"(55.0, 1)",AC_108_1_250lbs,Li$_{1.73}$Zn$_{0.6}$Zr$_{0.27}$Cl$_4$,1.761,6
32,1257.622,13067.36,3250.838,13038.625792363793,3432.8261346786053,"(55.0, 1)",AC_108_1_250lbs,Li$_{1.73}$Zn$_{0.6}$Zr$_{0.27}$Cl$_4$,1.761,6
33,1004.464,13389.8,3718.533,13387.923450427692,3982.6067236511362,"(55.0, 1)",AC_108_1_250lbs,Li$_{1.73}$Zn$_{0.6}$Zr$_{0.27}$Cl$_4$,1.761,6
34,800.3049,13755.06,4266.424,13793.494193505401,4622.260272732458,"(55.0, 1)",AC_108_1_250lbs,Li$_{1.73}$Zn$_{0.6}$Zr$_{0.27}$Cl$_4$,1.761,6
35,631.0096,14186.3,4935.558,14264.476128712102,5366.140783745338,"(55.0, 1)",AC_108_1_250lbs,Li$_{1.73}$Zn$_{0.6}$Zr$_{0.27}$Cl$_4$,1.761,6
36,498.6702,14670.65,5716.612,14811.477710979338,6230.955978541763,"(55.0, 1)",AC_108_1_250lbs,Li$_{1.73}$Zn$_{0.6}$Zr$_{0.27}$Cl$_4$,1.761,6
37,397.2458,15200.92,6604.039,15446.816892005914,7236.141922808086,"(55.0, 1)",AC_108_1_250lbs,Li$_{1.73}$Zn$_{0.6}$Zr$_{0.27}$Cl$_4$,1.761,6
38,319.6023,15777.66,7600.808,16184.798664837223,8404.29931422636,"(55.0, 1)",AC_108_1_250lbs,Li$_{1.73}$Zn$_{0.6}$Zr$_{0.27}$Cl$_4$,1.761,6
39,251.1161,16513.94,8908.003,17042.037269364355,9761.701209348603,"(55.0, 1)",AC_108_1_250lbs,Li$_{1.73}$Zn$_{0.6}$Zr$_{0.27}$Cl$_4$,1.761,6
40,200.8929,17306.24,10341.6,18037.83032463125,11338.883579198735,"(55.0, 1)",AC_108_1_250lbs,Li$_{1.73}$Zn$_{0.6}$Zr$_{0.27}$Cl$_4$,1.761,6
41,158.0056,18309.7,12172.97,19194.593319219028,13171.331954404935,"(55.0, 1)",AC_108_1_250lbs,Li$_{1.73}$Zn$_{0.6}$Zr$_{0.27}$Cl$_4$,1.761,6
42,126.6892,19411.39,14162.79,20538.36424700945,15300.279588849275,"(55.0, 1)",AC_108_1_250lbs,Li$_{1.73}$Zn$_{0.6}$Zr$_{0.27}$Cl$_4$,1.761,6
43,99.734,20849.21,16702.34,22099.38975258282,17773.635085354526,"(55.0, 1)",AC_108_1_250lbs,Li$_{1.73}$Zn$_{0.6}$Zr$_{0.27}$Cl$_4$,1.761,6
44,79.44915,22515.11,19550.43,23912.805983697246,20647.060344547128,"(55.0, 1)",AC_108_1_250lbs,Li$_{1.73}$Zn$_{0.6}$Zr$_{0.27}$Cl$_4$,1.761,6
45,63.34459,24527.83,22818.52,26019.429478862105,23985.22308453012,"(55.0, 1)",AC_108_1_250lbs,Li$_{1.73}$Zn$_{0.6}$Zr$_{0.27}$Cl$_4$,1.761,6
46,49.86702,27149.49,26765.15,28466.67589382404,27863.252110701163,"(55.0, 1)",AC_108_1_250lbs,Li$_{1.73}$Zn$_{0.6}$Zr$_{0.27}$Cl$_4$,1.761,6
47,39.72458,30177.38,31030.46,31309.627247490935,32368.428080542413,"(55.0, 1)",AC_108_1_250lbs,Li$_{1.73}$Zn$_{0.6}$Zr$_{0.27}$Cl$_4$,1.761,6
48,31.88775,33695.93,35631.0,34612.271710128785,37602.14781032623,"(55.0, 1)",AC_108_1_250lbs,Li$_{1.73}$Zn$_{0.6}$Zr$_{0.27}$Cl$_4$,1.761,6
49,24.93351,38395.23,41350.62,38448.94383977228,43682.206328825814,"(55.0, 1)",AC_108_1_250lbs,Li$_{1.73}$Zn$_{0.6}$Zr$_{0.27}$Cl$_4$,1.761,6
50,19.94681,43408.5,47017.2,42905.997684066126,50745.448035951296,"(55.0, 1)",AC_108_1_250lbs,Li$_{1.73}$Zn$_{0.6}$Zr$_{0.27}$Cl$_4$,1.761,6
51,15.94388,49191.35,53180.45,48083.750405720704,58950.84663278832,"(55.0, 1)",AC_108_1_250lbs,Li$_{1.73}$Zn$_{0.6}$Zr$_{0.27}$Cl$_4$,1.761,6
52,12.40079,56582.5,60689.44,54098.740178368695,68483.08314083776,"(55.0, 1)",AC_108_1_250lbs,Li$_{1.73}$Zn$_{0.6}$Zr$_{0.27}$Cl$_4$,1.761,6
53,9.91015,63970.57,67978.81,61086.34917287659,79556.70253959912,"(55.0, 1)",AC_108_1_250lbs,Li$_{1.73}$Zn$_{0.6}$Zr$_{0.27}$Cl$_4$,1.761,6
54,7.971939,71847.58,75683.34,69203.85067129177,92420.94257537356,"(55.0, 1)",AC_108_1_250lbs,Li$_{1.73}$Zn$_{0.6}$Zr$_{0.27}$Cl$_4$,1.761,6
55,6.351626,80797.76,84544.13,78633.9488915292,107365.34342343114,"(55.0, 1)",AC_108_1_250lbs,Li$_{1.73}$Zn$_{0.6}$Zr$_{0.27}$Cl$_4$,1.761,6
56,5.095109,90196.41,94126.85,89588.8911954763,124726.26446103968,"(55.0, 1)",AC_108_1_250lbs,Li$_{1.73}$Zn$_{0.6}$Zr$_{0.27}$Cl$_4$,1.761,6
57,4.040948,100885.4,105517.7,102315.24523600616,144894.45482586324,"(55.0, 1)",AC_108_1_250lbs,Li$_{1.73}$Zn$_{0.6}$Zr$_{0.27}$Cl$_4$,1.761,6
58,3.175813,112871.3,118887.4,117099.44856440231,168323.84815247037,"(55.0, 1)",AC_108_1_250lbs,Li$_{1.73}$Zn$_{0.6}$Zr$_{0.27}$Cl$_4$,1.761,6
59,2.547554,125299.8,133588.4,134274.25560575197,195541.77943297938,"(55.0, 1)",AC_108_1_250lbs,Li$_{1.73}$Zn$_{0.6}$Zr$_{0.27}$Cl$_4$,1.761,6
60,2.020474,138697.3,150830.1,154226.22710727417,227160.85395637777,"(55.0, 1)",AC_108_1_250lbs,Li$_{1.73}$Zn$_{0.6}$Zr$_{0.27}$Cl$_4$,1.761,6
61,1.605308,153532.0,171273.8,177404.4306279035,263892.7354652173,"(55.0, 1)",AC_108_1_250lbs,Li$_{1.73}$Zn$_{0.6}$Zr$_{0.27}$Cl$_4$,1.761,6
62,1.273777,169959.2,195451.2,204330.54789484674,306564.16386513005,"(55.0, 1)",AC_108_1_250lbs,Li$_{1.73}$Zn$_{0.6}$Zr$_{0.27}$Cl$_4$,1.761,6
63,1.010237,188198.1,224055.5,235610.61651776978,356135.56300419266,"(55.0, 1)",AC_108_1_250lbs,Li$_{1.73}$Zn$_{0.6}$Zr$_{0.27}$Cl$_4$,1.761,6
64,0.7971939,209220.5,259137.3,271948.6703364349,413722.65733503934,"(55.0, 1)",AC_108_1_250lbs,Li$_{1.73}$Zn$_{0.6}$Zr$_{0.27}$Cl$_4$,1.761,6
65,0.6334459,232097.7,299308.8,314162.58541095245,480621.5839948842,"(55.0, 1)",AC_108_1_250lbs,Li$_{1.73}$Zn$_{0.6}$Zr$_{0.27}$Cl$_4$,1.761,6
66,0.5029507,257994.2,346983.0,363202.48830713355,558338.065511515,"(55.0, 1)",AC_108_1_250lbs,Li$_{1.73}$Zn$_{0.6}$Zr$_{0.27}$Cl$_4$,1.761,6
67,0.3999573,287308.4,403113.0,420172.14100008865,648621.2997375979,"(55.0, 1)",AC_108_1_250lbs,Li$_{1.73}$Zn$_{0.6}$Zr$_{0.27}$Cl$_4$,1.761,6
68,0.3175813,321132.0,470103.6,486353.78371523065,753503.3297883321,"(55.0, 1)",AC_108_1_250lbs,Li$_{1.73}$Zn$_{0.6}$Zr$_{0.27}$Cl$_4$,1.761,6
69,0.2520161,360231.5,549788.9,563236.9948550977,875344.7800982798,"(55.0, 1)",AC_108_1_250lbs,Li$_{1.73}$Zn$_{0.6}$Zr$_{0.27}$Cl$_4$,1.761,6
