Repository: Maughan-Lab/Li-Zn-Zr-Cl_Halospinels

# Li-Zn-Zr-Cl_Halospinels

Data and information for "From Cation Order to Disorder: Unlocking Ion Transport Pathways in Li−Zn−Zr−Cl Halospinels" (doi: https://doi.org/10.1021/acs.chemmater.6c00461)

Neutron powder diffraction (NPD) collected at beamline BL-11A (POWGEN) at the Spallation Neutron Source at Oak Ridge National Laboratory, including raw data and .txt files with two theta, intensity, calculated fit, and difference are in the NPD directory.

File: EIS/0p4/temp_55.0_replicate_2_AC_108_1_250lbs_Li173Zn06Zr027Cl4_nyquist.csv
,Frequency,Z real,Z imag,Fit real,Fit imag,Dataset,sample_name,material_name,height,diameter
0,2000039.0,5649.086,4526.749,5698.6501538646835,4392.702154390349,"(55.0, 2)",AC_108_1_250lbs,Li$_{1.73}$Zn$_{0.6}$Zr$_{0.27}$Cl$_4$,1.761,6
1,1588711.0,6643.636,4344.976,6585.80114195214,4282.538913234238,"(55.0, 2)",AC_108_1_250lbs,Li$_{1.73}$Zn$_{0.6}$Zr$_{0.27}$Cl$_4$,1.761,6
2,1261992.0,7440.081,4018.535,7408.748515664112,4046.040848133423,"(55.0, 2)",AC_108_1_250lbs,Li$_{1.73}$Zn$_{0.6}$Zr$_{0.27}$Cl$_4$,1.761,6
3,1002539.0,8073.958,3624.957,8132.757036644207,3716.739364291923,"(55.0, 2)",AC_108_1_250lbs,Li$_{1.73}$Zn$_{0.6}$Zr$_{0.27}$Cl$_4$,1.761,6
4,796289.1,8644.752,3244.407,8741.560859857987,3334.206790429122,"(55.0, 2)",AC_108_1_250lbs,Li$_{1.73}$Zn$_{0.6}$Zr$_{0.27}$Cl$_4$,1.761,6
5,632460.9,9118.919,2857.258,9235.405129988445,2934.900015210865,"(55.0, 2)",AC_108_1_250lbs,Li$_{1.73}$Zn$_{0.6}$Zr$_{0.27}$Cl$_4$,1.761,6
6,502382.8,9459.379,2513.706,9625.5775909055,2546.8661687822055,"(55.0, 2)",AC_108_1_250lbs,Li$_{1.73}$Zn$_{0.6}$Zr$_{0.27}$Cl$_4$,1.761,6
7,399257.8,9770.49,2221.719,9928.608587107687,2188.453847719012,"(55.0, 2)",AC_108_1_250lbs,Li$_{1.73}$Zn$_{0.6}$Zr$_{0.27}$Cl$_4$,1.761,6
8,316992.2,10033.84,1954.409,10161.95173907854,1869.5770633238214,"(55.0, 2)",AC_108_1_250lbs,Li$_{1.73}$Zn$_{0.6}$Zr$_{0.27}$Cl$_4$,1.761,6
9,251835.9,10260.5,1653.211,10341.51574268874,1593.9571439945069,"(55.0, 2)",AC_108_1_250lbs,Li$_{1.73}$Zn$_{0.6}$Zr$_{0.27}$Cl$_4$,1.761,6
10,200039.1,10420.31,1410.352,10480.649689777818,1361.3310846495513,"(55.0, 2)",AC_108_1_250lbs,Li$_{1.73}$Zn$_{0.6}$Zr$_{0.27}$Cl$_4$,1.761,6
11,159023.4,10531.28,1250.814,10590.013601507679,1169.197088429903,"(55.0, 2)",AC_108_1_250lbs,Li$_{1.73}$Zn$_{0.6}$Zr$_{0.27}$Cl$_4$,1.761,6
12,126210.9,10661.3,1055.365,10677.879003406928,1014.0287223819632,"(55.0, 2)",AC_108_1_250lbs,Li$_{1.73}$Zn$_{0.6}$Zr$_{0.27}$Cl$_4$,1.761,6
13,100429.7,10725.95,940.2375,10750.576311452036,892.0452818159558,"(55.0, 2)",AC_108_1_250lbs,Li$_{1.73}$Zn$_{0.6}$Zr$_{0.27}$Cl$_4$,1.761,6
14,79804.69,10791.59,837.0644,10812.9428455196,799.6626136589985,"(55.0, 2)",AC_108_1_250lbs,Li$_{1.73}$Zn$_{0.6}$Zr$_{0.27}$Cl$_4$,1.761,6
15,63398.44,10845.48,760.1136,10868.710812597472,733.7341406545363,"(55.0, 2)",AC_108_1_250lbs,Li$_{1.73}$Zn$_{0.6}$Zr$_{0.27}$Cl$_4$,1.761,6
16,50273.44,10894.97,710.4168,10920.820006807775,691.6635908256721,"(55.0, 2)",AC_108_1_250lbs,Li$_{1.73}$Zn$_{0.6}$Zr$_{0.27}$Cl$_4$,1.761,6
17,39960.94,10944.29,685.8813,10971.660545505787,671.4446301234949,"(55.0, 2)",AC_108_1_250lbs,Li$_{1.73}$Zn$_{0.6}$Zr$_{0.27}$Cl$_4$,1.761,6
18,31757.81,10997.23,682.4279,11023.258204721453,671.6626820803483,"(55.0, 2)",AC_108_1_250lbs,Li$_{1.73}$Zn$_{0.6}$Zr$_{0.27}$Cl$_4$,1.761,6
19,25195.31,11055.93,667.8388,11077.415857327038,691.4805968200271,"(55.0, 2)",AC_108_1_250lbs,Li$_{1.73}$Zn$_{0.6}$Zr$_{0.27}$Cl$_4$,1.761,6
20,20039.06,11105.29,709.3436,11135.822937800138,730.621067870859,"(55.0, 2)",AC_108_1_250lbs,Li$_{1.73}$Zn$_{0.6}$Zr$_{0.27}$Cl$_4$,1.761,6
21,16054.69,11163.21,774.4076,11200.1425965304,789.3532986727331,"(55.0, 2)",AC_108_1_250lbs,Li$_{1.73}$Zn$_{0.6}$Zr$_{0.27}$Cl$_4$,1.761,6
22,12773.44,11232.21,858.7439,11272.084055343372,868.48822553138,"(55.0, 2)",AC_108_1_250lbs,Li$_{1.73}$Zn$_{0.6}$Zr$_{0.27}$Cl$_4$,1.761,6
23,9946.65,11320.78,974.096,11353.465908894541,969.384798800824,"(55.0, 2)",AC_108_1_250lbs,Li$_{1.73}$Zn$_{0.6}$Zr$_{0.27}$Cl$_4$,1.761,6
24,7888.72,11418.41,1100.399,11446.274776699018,1093.9688792565835,"(55.0, 2)",AC_108_1_250lbs,Li$_{1.73}$Zn$_{0.6}$Zr$_{0.27}$Cl$_4$,1.761,6
25,6288.11,11528.06,1250.416,11552.722750840601,1244.7658889093393,"(55.0, 2)",AC_108_1_250lbs,Li$_{1.73}$Zn$_{0.6}$Zr$_{0.27}$Cl$_4$,1.761,6
26,5039.063,11653.4,1423.951,11675.3064336397,1424.948261370227,"(55.0, 2)",AC_108_1_250lbs,Li$_{1.73}$Zn$_{0.6}$Zr$_{0.27}$Cl$_4$,1.761,6
27,4001.524,11803.13,1629.298,11816.86994965943,1638.39884501593,"(55.0, 2)",AC_108_1_250lbs,Li$_{1.73}$Zn$_{0.6}$Zr$_{0.27}$Cl$_4$,1.761,6
28,3161.337,11980.19,1872.624,11980.67409173506,1889.79165253513,"(55.0, 2)",AC_108_1_250lbs,Li$_{1.73}$Zn$_{0.6}$Zr$_{0.27}$Cl$_4$,1.761,6
29,2507.267,12181.26,2147.624,12170.473679467807,2184.6916845344954,"(55.0, 2)",AC_108_1_250lbs,Li$_{1.73}$Zn$_{0.6}$Zr$_{0.27}$Cl$_4$,1.761,6
30,1979.167,12415.5,2470.299,12390.605241462079,2529.6759639019047,"(55.0, 2)",AC_108_1_250lbs,Li$_{1.73}$Zn$_{0.6}$Zr$_{0.27}$Cl$_4$,1.761,6
31,1598.011,12656.41,2803.325,12646.087260227245,2932.47839503037,"(55.0, 2)",AC_108_1_250lbs,Li$_{1.73}$Zn$_{0.6}$Zr$_{0.27}$Cl$_4$,1.761,6
32,1257.622,12959.78,3231.419,12942.735429735869,3402.161609236986,"(55.0, 2)",AC_108_1_250lbs,Li$_{1.73}$Zn$_{0.6}$Zr$_{0.27}$Cl$_4$,1.761,6
33,1004.464,13281.08,3696.769,13287.295664888032,3949.3195816748344,"(55.0, 2)",AC_108_1_250lbs,Li$_{1.73}$Zn$_{0.6}$Zr$_{0.27}$Cl$_4$,1.761,6
34,800.3049,13644.75,4241.592,13687.59796915192,4586.3155167237865,"(55.0, 2)",AC_108_1_250lbs,Li$_{1.73}$Zn$_{0.6}$Zr$_{0.27}$Cl$_4$,1.761,6
35,631.0096,14074.56,4906.308,14152.734714927294,5327.560312648554,"(55.0, 2)",AC_108_1_250lbs,Li$_{1.73}$Zn$_{0.6}$Zr$_{0.27}$Cl$_4$,1.761,6
36,498.6702,14555.92,5683.03,14693.267427549163,6189.837849775266,"(55.0, 2)",AC_108_1_250lbs,Li$_{1.73}$Zn$_{0.6}$Zr$_{0.27}$Cl$_4$,1.761,6
37,397.2458,15083.18,6565.579,15321.466798191548,7192.684420315106,"(55.0, 2)",AC_108_1_250lbs,Li$_{1.73}$Zn$_{0.6}$Zr$_{0.27}$Cl$_4$,1.761,6
38,319.6023,15657.6,7554.665,16051.591396063588,8358.830856479866,"(55.0, 2)",AC_108_1_250lbs,Li$_{1.73}$Zn$_{0.6}$Zr$_{0.27}$Cl$_4$,1.761,6
39,251.1161,16388.31,8853.923,16900.21142203592,9714.717344806313,"(55.0, 2)",AC_108_1_250lbs,Li$_{1.73}$Zn$_{0.6}$Zr$_{0.27}$Cl$_4$,1.761,6
40,200.8929,17175.38,10280.45,17886.58486322763,11291.092571205714,"(55.0, 2)",AC_108_1_250lbs,Li$_{1.73}$Zn$_{0.6}$Zr$_{0.27}$Cl$_4$,1.761,6
41,158.0056,18176.55,12099.77,19033.094593692367,13123.710760903052,"(55.0, 2)",AC_108_1_250lbs,Li$_{1.73}$Zn$_{0.6}$Zr$_{0.27}$Cl$_4$,1.761,6
42,126.6892,19272.01,14076.33,20365.756346710215,15254.142403827318,"(55.0, 2)",AC_108_1_250lbs,Li$_{1.73}$Zn$_{0.6}$Zr$_{0.27}$Cl$_4$,1.761,6
43,99.734,20698.75,16597.93,21914.809090389754,17730.717039815507,"(55.0, 2)",AC_108_1_250lbs,Li$_{1.73}$Zn$_{0.6}$Zr$_{0.27}$Cl$_4$,1.761,6
44,79.44915,22358.62,19431.27,23715.401206583898,20609.61947795538,"(55.0, 2)",AC_108_1_250lbs,Li$_{1.73}$Zn$_{0.6}$Zr$_{0.27}$Cl$_4$,1.761,6
45,63.34459,24355.49,22672.78,25808.38804578856,23956.164308696894,"(55.0, 2)",AC_108_1_250lbs,Li$_{1.73}$Zn$_{0.6}$Zr$_{0.27}$Cl$_4$,1.761,6
46,49.86702,26970.96,26595.75,28241.258956936275,27846.27761516825,"(55.0, 2)",AC_108_1_250lbs,Li$_{1.73}$Zn$_{0.6}$Zr$_{0.27}$Cl$_4$,1.761,6
47,39.72458,29980.16,30834.57,31069.21482807245,32368.21949336983,"(55.0, 2)",AC_108_1_250lbs,Li$_{1.73}$Zn$_{0.6}$Zr$_{0.27}$Cl$_4$,1.761,6
48,31.88775,33476.51,35403.28,34356.420588405774,37624.586456373254,"(55.0, 2)",AC_108_1_250lbs,Li$_{1.73}$Zn$_{0.6}$Zr$_{0.27}$Cl$_4$,1.761,6
49,24.93351,38147.26,41085.29,38177.46109159512,43734.63914939402,"(55.0, 2)",AC_108_1_250lbs,Li$_{1.73}$Zn$_{0.6}$Zr$_{0.27}$Cl$_4$,1.761,6
50,19.94681,43131.09,46716.52,42619.0334144119,50837.00818480302,"(55.0, 2)",AC_108_1_250lbs,Li$_{1.73}$Zn$_{0.6}$Zr$_{0.27}$Cl$_4$,1.761,6
51,15.94388,48876.74,52837.78,47781.91396877523,59092.83948633589,"(55.0, 2)",AC_108_1_250lbs,Li$_{1.73}$Zn$_{0.6}$Zr$_{0.27}$Cl$_4$,1.761,6
52,12.40079,56219.02,60295.66,53783.245060286674,68689.45050466238,"(55.0, 2)",AC_108_1_250lbs,Li$_{1.73}$Zn$_{0.6}$Zr$_{0.27}$Cl$_4$,1.761,6
53,9.91015,63557.39,67538.59,60759.192774249714,79844.58025839915,"(55.0, 2)",AC_108_1_250lbs,Li$_{1.73}$Zn$_{0.6}$Zr$_{0.27}$Cl$_4$,1.761,6
54,7.971939,71373.46,75198.45,68868.03649519128,92811.32962862727,"(55.0, 2)",AC_108_1_250lbs,Li$_{1.73}$Zn$_{0.6}$Zr$_{0.27}$Cl$_4$,1.761,6
55,6.351626,80262.02,84004.01,78293.76015925505,107883.90399674182,"(55.0, 2)",AC_108_1_250lbs,Li$_{1.73}$Zn$_{0.6}$Zr$_{0.27}$Cl$_4$,1.761,6
56,5.095109,89599.38,93538.21,89250.22672271477,125404.28852039017,"(55.0, 2)",AC_108_1_250lbs,Li$_{1.73}$Zn$_{0.6}$Zr$_{0.27}$Cl$_4$,1.761,6
57,4.040948,100211.4,104868.6,101986.03056254088,145770.0075034148,"(55.0, 2)",AC_108_1_250lbs,Li$_{1.73}$Zn$_{0.6}$Zr$_{0.27}$Cl$_4$,1.761,6
58,3.175813,112126.2,118173.9,116790.13790668991,169443.1439132495,"(55.0, 2)",AC_108_1_250lbs,Li$_{1.73}$Zn$_{0.6}$Zr$_{0.27}$Cl$_4$,1.761,6
59,2.547554,124482.1,132803.4,133998.44327156513,196960.82369123463,"(55.0, 2)",AC_108_1_250lbs,Li$_{1.73}$Zn$_{0.6}$Zr$_{0.27}$Cl$_4$,1.761,6
60,2.020474,137797.1,149968.3,154001.39066760344,228947.40273655838,"(55.0, 2)",AC_108_1_250lbs,Li$_{1.73}$Zn$_{0.6}$Zr$_{0.27}$Cl$_4$,1.761,6
61,1.605308,152548.7,170320.9,177252.8324927289,266128.6330770837,"(55.0, 2)",AC_108_1_250lbs,Li$_{1.73}$Zn$_{0.6}$Zr$_{0.27}$Cl$_4$,1.761,6
62,1.273777,168894.5,194410.0,204280.32711563067,309348.12964673113,"(55.0, 2)",AC_108_1_250lbs,Li$_{1.73}$Zn$_{0.6}$Zr$_{0.27}$Cl$_4$,1.761,6
63,1.010237,187045.0,222896.9,235697.10879363233,359586.5112882688,"(55.0, 2)",AC_108_1_250lbs,Li$_{1.73}$Zn$_{0.6}$Zr$_{0.27}$Cl$_4$,1.761,6
64,0.7971939,207981.4,257866.3,272216.00151396287,417983.6502766577,"(55.0, 2)",AC_108_1_250lbs,Li$_{1.73}$Zn$_{0.6}$Zr$_{0.27}$Cl$_4$,1.761,6
65,0.6334459,230754.5,297887.7,314665.59245343803,485864.53518823464,"(55.0, 2)",AC_108_1_250lbs,Li$_{1.73}$Zn$_{0.6}$Zr$_{0.27}$Cl$_4$,1.761,6
66,0.5029507,256568.0,345414.4,364009.0320206482,564769.333925242,"(55.0, 2)",AC_108_1_250lbs,Li$_{1.73}$Zn$_{0.6}$Zr$_{0.27}$Cl$_4$,1.761,6
67,0.3999573,285789.0,401388.4,421365.8870399936,656488.3390037394,"(55.0, 2)",AC_108_1_250lbs,Li$_{1.73}$Zn$_{0.6}$Zr$_{0.27}$Cl$_4$,1.761,6
68,0.3175813,319536.2,468223.6,488037.5429104754,763102.5879879663,"(55.0, 2)",AC_108_1_250lbs,Li$_{1.73}$Zn$_{0.6}$Zr$_{0.27}$Cl$_4$,1.761,6
69,0.2520161,358561.8,547760.5,565536.731095799,887031.0807192018,"(55.0, 2)",AC_108_1_250lbs,Li$_{1.73}$Zn$_{0.6}$Zr$_{0.27}$Cl$_4$,1.761,6

File: EIS/0p4/temp_55.0_replicate_3_AC_108_1_250lbs_Li173Zn06Zr027Cl4_nyquist.csv
,Frequency,Z real,Z imag,Fit real,Fit imag,Dataset,sample_name,material_name,height,diameter
0,2000039.0,5677.924,4597.63,5648.0811661826765,4453.143092544139,"(55.0, 3)",AC_108_1_250lbs,Li$_{1.73}$Zn$_{0.6}$Zr$_{0.27}$Cl$_4$,1.761,6
1,1588711.0,6631.325,4327.605,6555.768895609619,4343.075412673601,"(55.0, 3)",AC_108_1_250lbs,Li$_{1.73}$Zn$_{0.6}$Zr$_{0.27}$Cl$_4$,1.761,6
2,1261992.0,7428.424,4022.562,7396.7617001642175,4099.7114843402605,"(55.0, 3)",AC_108_1_250lbs,Li$_{1.73}$Zn$_{0.6}$Zr$_{0.27}$Cl$_4$,1.761,6
3,1002539.0,8108.236,3622.885,8133.863775537413,3758.9641120145884,"(55.0, 3)",AC_108_1_250lbs,Li$_{1.73}$Zn$_{0.6}$Zr$_{0.27}$Cl$_4$,1.761,6
4,796289.1,8670.833,3271.696,8750.071166349338,3363.2806071549626,"(55.0, 3)",AC_108_1_250lbs,Li$_{1.73}$Zn$_{0.6}$Zr$_{0.27}$Cl$_4$,1.761,6
5,632460.9,9095.857,2910.884,9246.289341173024,2951.480207151418,"(55.0, 3)",AC_108_1_250lbs,Li$_{1.73}$Zn$_{0.6}$Zr$_{0.27}$Cl$_4$,1.761,6
6,502382.8,9454.929,2559.328,9635.159484799366,2553.023950750036,"(55.0, 3)",AC_108_1_250lbs,Li$_{1.73}$Zn$_{0.6}$Zr$_{0.27}$Cl$_4$,1.761,6
7,399257.8,9764.69,2263.985,9934.643746496391,2186.7903137918843,"(55.0, 3)",AC_108_1_250lbs,Li$_{1.73}$Zn$_{0.6}$Zr$_{0.27}$Cl$_4$,1.761,6
8,316992.2,10058.42,1954.741,10163.369155965134,1862.6273290979466,"(55.0, 3)",AC_108_1_250lbs,Li$_{1.73}$Zn$_{0.6}$Zr$_{0.27}$Cl$_4$,1.761,6
9,251835.9,10260.13,1673.937,10338.063427557268,1583.887938738486,"(55.0, 3)",AC_108_1_250lbs,Li$_{1.73}$Zn$_{0.6}$Zr$_{0.27}$Cl$_4$,1.761,6
10,200039.1,10398.6,1422.023,10472.577248222231,1349.845785317943,"(55.0, 3)",AC_108_1_250lbs,Li$_{1.73}$Zn$_{0.6}$Zr$_{0.27}$Cl$_4$,1.761,6
11,159023.4,10539.79,1243.914,10577.83729966923,1157.5562953687813,"(55.0, 3)",AC_108_1_250lbs,Li$_{1.73}$Zn$_{0.6}$Zr$_{0.27}$Cl$_4$,1.761,6
12,126210.9,10655.38,1060.945,10662.227999057828,1003.120493543231,"(55.0, 3)",AC_108_1_250lbs,Li$_{1.73}$Zn$_{0.6}$Zr$_{0.27}$Cl$_4$,1.761,6
13,100429.7,10734.39,940.0228,10732.101754695908,882.4669927416431,"(55.0, 3)",AC_108_1_250lbs,Li$_{1.73}$Zn$_{0.6}$Zr$_{0.27}$Cl$_4$,1.761,6
14,79804.69,10804.12,834.7984,10792.269862499632,791.796234143441,"(55.0, 3)",AC_108_1_250lbs,Li$_{1.73}$Zn$_{0.6}$Zr$_{0.27}$Cl$_4$,1.761,6
15,63398.44,10853.17,763.0217,10846.417308419666,727.808276529832,"(55.0, 3)",AC_108_1_250lbs,Li$_{1.73}$Zn$_{0.6}$Zr$_{0.27}$Cl$_4$,1.761,6
16,50273.44,10918.5,713.4586,10897.431052969092,687.8014276495921,"(55.0, 3)",AC_108_1_250lbs,Li$_{1.73}$Zn$_{0.6}$Zr$_{0.27}$Cl$_4$,1.761,6
17,39960.94,10959.97,686.856,10947.651128971665,669.6993445105056,"(55.0, 3)",AC_108_1_250lbs,Li$_{1.73}$Zn$_{0.6}$Zr$_{0.27}$Cl$_4$,1.761,6
18,31757.81,11011.99,684.3672,10999.0599727674,672.0425925470952,"(55.0, 3)",AC_108_1_250lbs,Li$_{1.73}$Zn$_{0.6}$Zr$_{0.27}$Cl$_4$,1.761,6
19,25195.31,11070.22,667.3401,11053.42535910878,693.966253885353,"(55.0, 3)",AC_108_1_250lbs,Li$_{1.73}$Zn$_{0.6}$Zr$_{0.27}$Cl$_4$,1.761,6
20,20039.06,11124.39,711.4251,11112.410013928302,735.1761212910887,"(55.0, 3)",AC_108_1_250lbs,Li$_{1.73}$Zn$_{0.6}$Zr$_{0.27}$Cl$_4$,1.761,6
21,16054.69,11178.34,775.5829,11177.658243040552,795.930556316433,"(55.0, 3)",AC_108_1_250lbs,Li$_{1.73}$Zn$_{0.6}$Zr$_{0.27}$Cl$_4$,1.761,6
22,12773.44,11246.63,861.4568,11250.867465005973,877.031926488243,"(55.0, 3)",AC_108_1_250lbs,Li$_{1.73}$Zn$_{0.6}$Zr$_{0.27}$Cl$_4$,1.761,6
23,9946.65,11340.23,975.065,11333.850588734316,979.8297911143305,"(55.0, 3)",AC_108_1_250lbs,Li$_{1.73}$Zn$_{0.6}$Zr$_{0.27}$Cl$_4$,1.761,6
24,7888.72,11434.51,1101.563,11428.593730332568,1106.23712022593,"(55.0, 3)",AC_108_1_250lbs,Li$_{1.73}$Zn$_{0.6}$Zr$_{0.27}$Cl$_4$,1.761,6
25,6288.11,11545.72,1252.844,11537.312742904945,1258.7604627930518,"(55.0, 3)",AC_108_1_250lbs,Li$_{1.73}$Zn$_{0.6}$Zr$_{0.27}$Cl$_4$,1.761,6
26,5039.063,11672.69,1423.846,11662.511347526444,1440.5449225476393,"(55.0, 3)",AC_108_1_250lbs,Li$_{1.73}$Zn$_{0.6}$Zr$_{0.27}$Cl$_4$,1.761,6
27,4001.524,11823.25,1630.462,11807.043223745073,1655.4349318092397,"(55.0, 3)",AC_108_1_250lbs,Li$_{1.73}$Zn$_{0.6}$Zr$_{0.27}$Cl$_4$,1.761,6
28,3161.337,12001.32,1873.06,11974.18018104645,1908.0520670764404,"(55.0, 3)",AC_108_1_250lbs,Li$_{1.73}$Zn$_{0.6}$Zr$_{0.27}$Cl$_4$,1.761,6
29,2507.267,12203.32,2148.544,12167.688442788974,2203.8914879304034,"(55.0, 3)",AC_108_1_250lbs,Li$_{1.73}$Zn$_{0.6}$Zr$_{0.27}$Cl$_4$,1.761,6
30,1979.167,12438.55,2470.609,12391.915099315112,2549.4389853593866,"(55.0, 3)",AC_108_1_250lbs,Li$_{1.73}$Zn$_{0.6}$Zr$_{0.27}$Cl$_4$,1.761,6
31,1598.011,12679.59,2803.946,12651.886906458274,2952.3110912009547,"(55.0, 3)",AC_108_1_250lbs,Li$_{1.73}$Zn$_{0.6}$Zr$_{0.27}$Cl$_4$,1.761,6
32,1257.622,12984.57,3232.332,12953.423807135892,3421.4212288190556,"(55.0, 3)",AC_108_1_250lbs,Li$_{1.73}$Zn$_{0.6}$Zr$_{0.27}$Cl$_4$,1.761,6
33,1004.464,13306.15,3696.775,13303.26983119809,3967.1754832859483,"(55.0, 3)",AC_108_1_250lbs,Li$_{1.73}$Zn$_{0.6}$Zr$_{0.27}$Cl$_4$,1.761,6
34,800.3049,13671.68,4240.65,13709.244381175402,4601.702247867706,"(55.0, 3)",AC_108_1_250lbs,Li$_{1.73}$Zn$_{0.6}$Zr$_{0.27}$Cl$_4$,1.761,6
35,631.0096,14101.18,4906.258,14180.417341961891,5339.120776243917,"(55.0, 3)",AC_108_1_250lbs,Li$_{1.73}$Zn$_{0.6}$Zr$_{0.27}$Cl$_4$,1.761,6
36,498.6702,14584.35,5681.637,14727.311967005053,6195.85455320327,"(55.0, 3)",AC_108_1_250lbs,Li$_{1.73}$Zn$_{0.6}$Zr$_{0.27}$Cl$_4$,1.761,6
37,397.2458,15112.99,6561.807,15362.14010142535,7190.996410022481,"(55.0, 3)",AC_108_1_250lbs,Li$_{1.73}$Zn$_{0.6}$Zr$_{0.27}$Cl$_4$,1.761,6
38,319.6023,15687.85,7551.271,16099.075015645265,8346.733476970758,"(55.0, 3)",AC_108_1_250lbs,Li$_{1.73}$Zn$_{0.6}$Zr$_{0.27}$Cl$_4$,1.761,6
39,251.1161,16419.74,8848.117,16954.567956409315,9688.841410532967,"(55.0, 3)",AC_108_1_250lbs,Li$_{1.73}$Zn$_{0.6}$Zr$_{0.27}$Cl$_4$,1.761,6
40,200.8929,17207.99,10271.78,17947.715493381806,11247.258887206095,"(55.0, 3)",AC_108_1_250lbs,Li$_{1.73}$Zn$_{0.6}$Zr$_{0.27}$Cl$_4$,1.761,6
41,158.0056,18206.02,12089.0,19100.685869989953,13056.755153975575,"(55.0, 3)",AC_108_1_250lbs,Li$_{1.73}$Zn$_{0.6}$Zr$_{0.27}$Cl$_4$,1.761,6
42,126.6892,19301.27,14064.42,20439.213881716467,15157.705508141456,"(55.0, 3)",AC_108_1_250lbs,Li$_{1.73}$Zn$_{0.6}$Zr$_{0.27}$Cl$_4$,1.761,6
43,99.734,20726.14,16580.29,21993.17533273414,17596.99199269273,"(55.0, 3)",AC_108_1_250lbs,Li$_{1.73}$Zn$_{0.6}$Zr$_{0.27}$Cl$_4$,1.761,6
44,79.44915,22381.3,19413.43,23797.253896542643,20429.04939194325,"(55.0, 3)",AC_108_1_250lbs,Li$_{1.73}$Zn$_{0.6}$Zr$_{0.27}$Cl$_4$,1.761,6
45,63.34459,24371.55,22652.78,25891.71526760407,23717.0798582359,"(55.0, 3)",AC_108_1_250lbs,Li$_{1.73}$Zn$_{0.6}$Zr$_{0.27}$Cl$_4$,1.761,6
46,49.86702,26980.58,26574.43,28323.30588480353,27534.463266759867,"(55.0, 3)",AC_108_1_250lbs,Li$_{1.73}$Zn$_{0.6}$Zr$_{0.27}$Cl$_4$,1.761,6
47,39.72458,29984.55,30817.72,31146.296287248617,31966.394766062425,"(55.0, 3)",AC_108_1_250lbs,Li$_{1.73}$Zn$_{0.6}$Zr$_{0.27}$Cl$_4$,1.761,6
48,31.88775,33473.46,35390.18,34423.69239046396,37111.78606429836,"(55.0, 3)",AC_108_1_250lbs,Li$_{1.73}$Zn$_{0.6}$Zr$_{0.27}$Cl$_4$,1.761,6
49,24.93351,38135.47,41082.15,38228.64171843607,43085.47287892675,"(55.0, 3)",AC_108_1_250lbs,Li$_{1.73}$Zn$_{0.6}$Zr$_{0.27}$Cl$_4$,1.761,6
50,19.94681,43113.49,46725.58,42646.065977832644,50020.7778118972,"(55.0, 3)",AC_108_1_250lbs,Li$_{1.73}$Zn$_{0.6}$Zr$_{0.27}$Cl$_4$,1.761,6
51,15.94388,48857.18,52863.04,47774.55641214983,58072.4858459476,"(55.0, 3)",AC_108_1_250lbs,Li$_{1.73}$Zn$_{0.6}$Zr$_{0.27}$Cl$_4$,1.761,6
52,12.40079,56198.17,60343.2,53728.57423825492,67420.2988675667,"(55.0, 3)",AC_108_1_250lbs,Li$_{1.73}$Zn$_{0.6}$Zr$_{0.27}$Cl$_4$,1.761,6
53,9.91015,63545.05,67607.65,60641.00527667666,78272.84631404368,"(55.0, 3)",AC_108_1_250lbs,Li$_{1.73}$Zn$_{0.6}$Zr$_{0.27}$Cl$_4$,1.761,6
54,7.971939,71377.48,75287.55,68666.12579200663,90872.34145448811,"(55.0, 3)",AC_108_1_250lbs,Li$_{1.73}$Zn$_{0.6}$Zr$_{0.27}$Cl$_4$,1.761,6
55,6.351626,80279.9,84123.29,77983.0457373355,105499.9872248059,"(55.0, 3)",AC_108_1_250lbs,Li$_{1.73}$Zn$_{0.6}$Zr$_{0.27}$Cl$_4$,1.761,6
56,5.095109,89635.42,93676.63,88799.70625158727,122482.25226599709,"(55.0, 3)",AC_108_1_250lbs,Li$_{1.73}$Zn$_{0.6}$Zr$_{0.27}$Cl$_4$,1.761,6
57,4.040948,100272.4,105033.6,101357.52062872707,142198.1572371826,"(55.0, 3)",AC_108_1_250lbs,Li$_{1.73}$Zn$_{0.6}$Zr$_{0.27}$Cl$_4$,1.761,6
58,3.175813,112210.8,118367.4,115936.76233919125,165087.73402296295,"(55.0, 3)",AC_108_1_250lbs,Li$_{1.73}$Zn$_{0.6}$Zr$_{0.27}$Cl$_4$,1.761,6
59,2.547554,124599.6,133027.0,132862.8203570413,191661.84663231226,"(55.0, 3)",AC_108_1_250lbs,Li$_{1.73}$Zn$_{0.6}$Zr$_{0.27}$Cl$_4$,1.761,6
60,2.020474,137947.9,150221.6,152513.46140340206,222513.5929774775,"(55.0, 3)",AC_108_1_250lbs,Li$_{1.73}$Zn$_{0.6}$Zr$_{0.27}$Cl$_4$,1.761,6
61,1.605308,152741.2,170615.8,175327.26118972406,258331.5420045749,"(55.0, 3)",AC_108_1_250lbs,Li$_{1.73}$Zn$_{0.6}$Zr$_{0.27}$Cl$_4$,1.761,6
62,1.273777,169132.8,194759.5,201813.39283487955,299915.10161023936,"(55.0, 3)",AC_108_1_250lbs,Li$_{1.73}$Zn$_{0.6}$Zr$_{0.27}$Cl$_4$,1.761,6
63,1.010237,187344.2,223325.4,232562.99092036736,348192.3603350261,"(55.0, 3)",AC_108_1_250lbs,Li$_{1.73}$Zn$_{0.6}$Zr$_{0.27}$Cl$_4$,1.761,6
64,0.7971939,208347.0,258386.7,268262.34481399314,404240.8010356728,"(55.0, 3)",AC_108_1_250lbs,Li$_{1.73}$Zn$_{0.6}$Zr$_{0.27}$Cl$_4$,1.761,6
65,0.6334459,231192.0,298505.8,309708.2157191761,469311.3488370664,"(55.0, 3)",AC_108_1_250lbs,Li$_{1.73}$Zn$_{0.6}$Zr$_{0.27}$Cl$_4$,1.761,6
66,0.5029507,257085.0,346173.3,357825.61930569366,544856.2900813945,"(55.0, 3)",AC_108_1_250lbs,Li$_{1.73}$Zn$_{0.6}$Zr$_{0.27}$Cl$_4$,1.761,6
67,0.3999573,286420.8,402335.6,413688.47080611245,632561.6853874241,"(55.0, 3)",AC_108_1_250lbs,Li$_{1.73}$Zn$_{0.6}$Zr$_{0.27}$Cl$_4$,1.761,6
68,0.3175813,320295.4,469422.0,478543.55334849865,734385.0002353165,"(55.0, 3)",AC_108_1_250lbs,Li$_{1.73}$Zn$_{0.6}$Zr$_{0.27}$Cl$_4$,1.761,6
69,0.2520161,359500.4,549263.3,553838.344466122,852598.7929405132,"(55.0, 3)",AC_108_1_250lbs,Li$_{1.73}$Zn$_{0.6}$Zr$_{0.27}$Cl$_4$,1.761,6

File: EIS/0p4/temp_55.0_replicate_4_AC_108_1_250lbs_Li173Zn06Zr027Cl4_nyquist.csv
,Frequency,Z real,Z imag,Fit real,Fit imag,Dataset,sample_name,material_name,height,diameter
0,2000039.0,5712.14,4620.776,5666.45046428742,4498.106982296707,"(55.0, 4)",AC_108_1_250lbs,Li$_{1.73}$Zn$_{0.6}$Zr$_{0.27}$Cl$_4$,1.761,6
1,1588711.0,6655.099,4397.432,6586.320884232148,4385.1315816994675,"(55.0, 4)",AC_108_1_250lbs,Li$_{1.73}$Zn$_{0.6}$Zr$_{0.27}$Cl$_4$,1.761,6
2,1261992.0,7464.018,4061.655,7437.27654675001,4135.708047956572,"(55.0, 4)",AC_108_1_250lbs,Li$_{1.73}$Zn$_{0.6}$Zr$_{0.27}$Cl$_4$,1.761,6
3,1002539.0,8175.619,3693.777,8181.199237932264,3787.214526954152,"(55.0, 4)",AC_108_1_250lbs,Li$_{1.73}$Zn$_{0.6}$Zr$_{0.27}$Cl$_4$,1.761,6
4,796289.1,8735.639,3301.455,8801.060753133945,3383.601603092804,"(55.0, 4)",AC_108_1_250lbs,Li$_{1.73}$Zn$_{0.6}$Zr$_{0.27}$Cl$_4$,1.761,6
5,632460.9,9114.03,2957.557,9298.36562599797,2964.780888722275,"(55.0, 4)",AC_108_1_250lbs,Li$_{1.73}$Zn$_{0.6}$Zr$_{0.27}$Cl$_4$,1.761,6
6,502382.8,9580.33,2581.411,9686.585454760801,2560.766806367514,"(55.0, 4)",AC_108_1_250lbs,Li$_{1.73}$Zn$_{0.6}$Zr$_{0.27}$Cl$_4$,1.761,6
7,399257.8,9862.39,2311.67,9984.454924444639,2190.5542505556896,"(55.0, 4)",AC_108_1_250lbs,Li$_{1.73}$Zn$_{0.6}$Zr$_{0.27}$Cl$_4$,1.761,6
8,316992.2,10093.67,2010.304,10211.18608155687,1863.8472446208207,"(55.0, 4)",AC_108_1_250lbs,Li$_{1.73}$Zn$_{0.6}$Zr$_{0.27}$Cl$_4$,1.761,6
9,251835.9,10336.72,1682.388,10383.890037408139,1583.745370830991,"(55.0, 4)",AC_108_1_250lbs,Li$_{1.73}$Zn$_{0.6}$Zr$_{0.27}$Cl$_4$,1.761,6
10,200039.1,10519.56,1426.245,10516.638635330957,1349.2546487976515,"(55.0, 4)",AC_108_1_250lbs,Li$_{1.73}$Zn$_{0.6}$Zr$_{0.27}$Cl$_4$,1.761,6
11,159023.4,10657.36,1223.19,10620.468346391537,1157.1951728222675,"(55.0, 4)",AC_108_1_250lbs,Li$_{1.73}$Zn$_{0.6}$Zr$_{0.27}$Cl$_4$,1.761,6
12,126210.9,10778.0,1089.661,10703.805330527908,1003.4805410575478,"(55.0, 4)",AC_108_1_250lbs,Li$_{1.73}$Zn$_{0.6}$Zr$_{0.27}$Cl$_4$,1.761,6
13,100429.7,10834.49,954.844,10773.006596792862,883.8994519195878,"(55.0, 4)",AC_108_1_250lbs,Li$_{1.73}$Zn$_{0.6}$Zr$_{0.27}$Cl$_4$,1.761,6
14,79804.69,10895.73,855.1793,10832.870712940356,794.5529766324674,"(55.0, 4)",AC_108_1_250lbs,Li$_{1.73}$Zn$_{0.6}$Zr$_{0.27}$Cl$_4$,1.761,6
15,63398.44,10957.75,772.9897,10887.06433287085,732.0737802267818,"(55.0, 4)",AC_108_1_250lbs,Li$_{1.73}$Zn$_{0.6}$Zr$_{0.27}$Cl$_4$,1.761,6
16,50273.44,11010.9,720.7557,10938.456918512251,693.7167894687828,"(55.0, 4)",AC_108_1_250lbs,Li$_{1.73}$Zn$_{0.6}$Zr$_{0.27}$Cl$_4$,1.761,6
17,39960.94,11059.52,696.489,10989.375063832682,677.379674016566,"(55.0, 4)",AC_108_1_250lbs,Li$_{1.73}$Zn$_{0.6}$Zr$_{0.27}$Cl$_4$,1.761,6
18,31757.81,11107.36,693.4196,11041.793217175871,681.5891908978153,"(55.0, 4)",AC_108_1_250lbs,Li$_{1.73}$Zn$_{0.6}$Zr$_{0.27}$Cl$_4$,1.761,6
19,25195.31,11171.98,673.5953,11097.477021680044,705.4747784596174,"(55.0, 4)",AC_108_1_250lbs,Li$_{1.73}$Zn$_{0.6}$Zr$_{0.27}$Cl$_4$,1.761,6
20,20039.06,11223.55,712.6997,11158.092844819306,748.7416637317191,"(55.0, 4)",AC_108_1_250lbs,Li$_{1.73}$Zn$_{0.6}$Zr$_{0.27}$Cl$_4$,1.761,6
21,16054.69,11283.68,776.8252,11225.294110892302,811.6503011466187,"(55.0, 4)",AC_108_1_250lbs,Li$_{1.73}$Zn$_{0.6}$Zr$_{0.27}$Cl$_4$,1.761,6
22,12773.44,11355.27,859.6266,11300.792467819325,895.0058346762438,"(55.0, 4)",AC_108_1_250lbs,Li$_{1.73}$Zn$_{0.6}$Zr$_{0.27}$Cl$_4$,1.761,6
23,9946.65,11442.93,979.077,11386.419794924997,1000.1595699153413,"(55.0, 4)",AC_108_1_250lbs,Li$_{1.73}$Zn$_{0.6}$Zr$_{0.27}$Cl$_4$,1.761,6
24,7888.72,11536.73,1106.474,11484.185568612722,1129.0235904533408,"(55.0, 4)",AC_108_1_250lbs,Li$_{1.73}$Zn$_{0.6}$Zr$_{0.27}$Cl$_4$,1.761,6
25,6288.11,11650.45,1259.817,11596.333057547405,1284.0993082604896,"(55.0, 4)",AC_108_1_250lbs,Li$_{1.73}$Zn$_{0.6}$Zr$_{0.27}$Cl$_4$,1.761,6
26,5039.063,11776.87,1430.292,11725.397119556479,1468.5206950046722,"(55.0, 4)",AC_108_1_250lbs,Li$_{1.73}$Zn$_{0.6}$Zr$_{0.27}$Cl$_4$,1.761,6
27,4001.524,11928.4,1637.056,11874.265934097442,1686.1130805769571,"(55.0, 4)",AC_108_1_250lbs,Li$_{1.73}$Zn$_{0.6}$Zr$_{0.27}$Cl$_4$,1.761,6
28,3161.337,12107.48,1881.636,12046.248761118472,1941.4686591719453,"(55.0, 4)",AC_108_1_250lbs,Li$_{1.73}$Zn$_{0.6}$Zr$_{0.27}$Cl$_4$,1.761,6
29,2507.267,12309.95,2157.355,12245.151721723803,2240.0401759775145,"(55.0, 4)",AC_108_1_250lbs,Li$_{1.73}$Zn$_{0.6}$Zr$_{0.27}$Cl$_4$,1.761,6
30,1979.167,12546.34,2481.15,12475.363615296708,2588.2546617481107,"(55.0, 4)",AC_108_1_250lbs,Li$_{1.73}$Zn$_{0.6}$Zr$_{0.27}$Cl$_4$,1.761,6
31,1598.011,12788.94,2816.373,12741.953900129696,2993.6495327079897,"(55.0, 4)",AC_108_1_250lbs,Li$_{1.73}$Zn$_{0.6}$Zr$_{0.27}$Cl$_4$,1.761,6
32,1257.622,13096.1,3247.02,13050.785157298948,3465.0338810789917,"(55.0, 4)",AC_108_1_250lbs,Li$_{1.73}$Zn$_{0.6}$Zr$_{0.27}$Cl$_4$,1.761,6
33,1004.464,13420.3,3712.843,13408.642624118147,4012.6783536171556,"(55.0, 4)",AC_108_1_250lbs,Li$_{1.73}$Zn$_{0.6}$Zr$_{0.27}$Cl$_4$,1.761,6
34,800.3049,13787.83,4258.508,13823.383722575541,4648.537661949077,"(55.0, 4)",AC_108_1_250lbs,Li$_{1.73}$Zn$_{0.6}$Zr$_{0.27}$Cl$_4$,1.761,6
35,631.0096,14221.02,4924.604,14304.110922151242,5386.510502154006,"(55.0, 4)",AC_108_1_250lbs,Li$_{1.73}$Zn$_{0.6}$Zr$_{0.27}$Cl$_4$,1.761,6
36,498.6702,14706.04,5701.961,14861.371771010297,6242.742497488335,"(55.0, 4)",AC_108_1_250lbs,Li$_{1.73}$Zn$_{0.6}$Zr$_{0.27}$Cl$_4$,1.761,6
37,397.2458,15238.9,6585.688,15507.390513302518,7235.978735591559,"(55.0, 4)",AC_108_1_250lbs,Li$_{1.73}$Zn$_{0.6}$Zr$_{0.27}$Cl$_4$,1.761,6
38,319.6023,15815.37,7575.814,16256.336394395901,8387.973571005354,"(55.0, 4)",AC_108_1_250lbs,Li$_{1.73}$Zn$_{0.6}$Zr$_{0.27}$Cl$_4$,1.761,6
39,251.1161,16550.75,8873.337,17124.634554252738,9723.96662965905,"(55.0, 4)",AC_108_1_250lbs,Li$_{1.73}$Zn$_{0.6}$Zr$_{0.27}$Cl$_4$,1.761,6
40,200.8929,17341.37,10300.61,18131.326338596293,11273.235412090793,"(55.0, 4)",AC_108_1_250lbs,Li$_{1.73}$Zn$_{0.6}$Zr$_{0.27}$Cl$_4$,1.761,6
41,158.0056,18342.96,12119.34,19298.486937887938,13069.736578820204,"(55.0, 4)",AC_108_1_250lbs,Li$_{1.73}$Zn$_{0.6}$Zr$_{0.27}$Cl$_4$,1.761,6
42,126.6892,19437.16,14097.18,20651.709518780175,15152.849951654816,"(55.0, 4)",AC_108_1_250lbs,Li$_{1.73}$Zn$_{0.6}$Zr$_{0.27}$Cl$_4$,1.761,6
43,99.734,20864.18,16622.22,22220.666468900148,17568.241521753826,"(55.0, 4)",AC_108_1_250lbs,Li$_{1.73}$Zn$_{0.6}$Zr$_{0.27}$Cl$_4$,1.761,6
44,79.44915,22517.93,19456.97,24039.76006531201,20368.864368643983,"(55.0, 4)",AC_108_1_250lbs,Li$_{1.73}$Zn$_{0.6}$Zr$_{0.27}$Cl$_4$,1.761,6
45,63.34459,24519.74,22711.08,26148.876836731015,23616.119421528703,"(55.0, 4)",AC_108_1_250lbs,Li$_{1.73}$Zn$_{0.6}$Zr$_{0.27}$Cl$_4$,1.761,6
46,49.86702,27110.54,26650.46,28594.262162403007,27381.201501649237,"(55.0, 4)",AC_108_1_250lbs,Li$_{1.73}$Zn$_{0.6}$Zr$_{0.27}$Cl$_4$,1.761,6
47,39.72458,30114.26,30910.96,31429.534286296454,31746.66014915443,"(55.0, 4)",AC_108_1_250lbs,Li$_{1.73}$Zn$_{0.6}$Zr$_{0.27}$Cl$_4$,1.761,6
48,31.88775,33601.89,35514.64,34716.85998162663,36808.209449121074,"(55.0, 4)",AC_108_1_250lbs,Li$_{1.73}$Zn$_{0.6}$Zr$_{0.27}$Cl$_4$,1.761,6
49,24.93351,38274.9,41243.91,38528.31764472743,42676.826532410996,"(55.0, 4)",AC_108_1_250lbs,Li$_{1.73}$Zn$_{0.6}$Zr$_{0.27}$Cl$_4$,1.761,6
50,19.94681,43260.91,46929.76,42947.47770658698,49481.1847577513,"(55.0, 4)",AC_108_1_250lbs,Li$_{1.73}$Zn$_{0.6}$Zr$_{0.27}$Cl$_4$,1.761,6
51,15.94388,49025.37,53119.55,48071.2350150544,57370.47492063957,"(55.0, 4)",AC_108_1_250lbs,Li$_{1.73}$Zn$_{0.6}$Zr$_{0.27}$Cl$_4$,1.761,6
52,12.40079,56398.51,60664.42,54011.93336526152,66517.67634336268,"(55.0, 4)",AC_108_1_250lbs,Li$_{1.73}$Zn$_{0.6}$Zr$_{0.27}$Cl$_4$,1.761,6
53,9.91015,63780.55,67988.59,60899.828761309116,77123.3495651746,"(55.0, 4)",AC_108_1_250lbs,Li$_{1.73}$Zn$_{0.6}$Zr$_{0.27}$Cl$_4$,1.761,6
54,7.971939,71658.72,75733.26,68885.94541918027,89420.03378882534,"(55.0, 4)",AC_108_1_250lbs,Li$_{1.73}$Zn$_{0.6}$Zr$_{0.27}$Cl$_4$,1.761,6
55,6.351626,80619.88,84633.25,78145.38713200137,103677.34549996295,"(55.0, 4)",AC_108_1_250lbs,Li$_{1.73}$Zn$_{0.6}$Zr$_{0.27}$Cl$_4$,1.761,6
56,5.095109,90049.17,94258.23,88881.17660297897,120207.89005021243,"(55.0, 4)",AC_108_1_250lbs,Li$_{1.73}$Zn$_{0.6}$Zr$_{0.27}$Cl$_4$,1.761,6
57,4.040948,100760.8,105687.0,101328.70692750445,139374.11582007052,"(55.0, 4)",AC_108_1_250lbs,Li$_{1.73}$Zn$_{0.6}$Zr$_{0.27}$Cl$_4$,1.761,6
58,3.175813,112788.1,119096.7,115760.90282786092,161596.261245008,"(55.0, 4)",AC_108_1_250lbs,Li$_{1.73}$Zn$_{0.6}$Zr$_{0.27}$Cl$_4$,1.761,6
59,2.547554,125266.2,133843.1,132494.204805968,187361.56895048905,"(55.0, 4)",AC_108_1_250lbs,Li$_{1.73}$Zn$_{0.6}$Zr$_{0.27}$Cl$_4$,1.761,6
60,2.020474,138711.8,151124.9,151895.50742287957,217234.96902441766,"(55.0, 4)",AC_108_1_250lbs,Li$_{1.73}$Zn$_{0.6}$Zr$_{0.27}$Cl$_4$,1.761,6
61,1.605308,153603.1,171614.4,174390.20383391395,251871.4656679665,"(55.0, 4)",AC_108_1_250lbs,Li$_{1.73}$Zn$_{0.6}$Zr$_{0.27}$Cl$_4$,1.761,6
62,1.273777,170101.4,195864.2,200471.51296404388,292030.49881413294,"(55.0, 4)",AC_108_1_250lbs,Li$_{1.73}$Zn$_{0.6}$Zr$_{0.27}$Cl$_4$,1.761,6
63,1.010237,188426.5,224551.2,230711.29383134167,338592.5956066171,"(55.0, 4)",AC_108_1_250lbs,Li$_{1.73}$Zn$_{0.6}$Zr$_{0.27}$Cl$_4$,1.761,6
64,0.7971939,209544.9,259764.6,265772.58413347823,392578.6768391726,"(55.0, 4)",AC_108_1_250lbs,Li$_{1.73}$Zn$_{0.6}$Zr$_{0.27}$Cl$_4$,1.761,6
65,0.6334459,232508.0,300062.3,306424.1380184735,455172.4416683344,"(55.0, 4)",AC_108_1_250lbs,Li$_{1.73}$Zn$_{0.6}$Zr$_{0.27}$Cl$_4$,1.761,6
66,0.5029507,258530.2,347920.4,353557.2817950092,527746.3214067011,"(55.0, 4)",AC_108_1_250lbs,Li$_{1.73}$Zn$_{0.6}$Zr$_{0.27}$Cl$_4$,1.761,6
67,0.3999573,287985.7,404308.0,408205.45716077706,611891.571459695,"(55.0, 4)",AC_108_1_250lbs,Li$_{1.73}$Zn$_{0.6}$Zr$_{0.27}$Cl$_4$,1.761,6
68,0.3175813,321985.6,471660.5,471566.8804538701,709453.1612017105,"(55.0, 4)",AC_108_1_250lbs,Li$_{1.73}$Zn$_{0.6}$Zr$_{0.27}$Cl$_4$,1.761,6
69,0.2520161,361338.4,551852.7,545030.814754161,822570.2267872446,"(55.0, 4)",AC_108_1_250lbs,Li$_{1.73}$Zn$_{0.6}$Zr$_{0.27}$Cl$_4$,1.761,6

File: EIS/0p4/temp_55.0_replicate_5_AC_108_1_250lbs_Li173Zn06Zr027Cl4_nyquist.csv
,Frequency,Z real,Z imag,Fit real,Fit imag,Dataset,sample_name,material_name,height,diameter
0,2000039.0,5692.854,4647.773,5665.384462525747,4544.922571487915,"(55.0, 5)",AC_108_1_250lbs,Li$_{1.73}$Zn$_{0.6}$Zr$_{0.27}$Cl$_4$,1.761,6
1,1588711.0,6691.235,4442.202,6598.5179169724415,4433.43167193595,"(55.0, 5)",AC_108_1_250lbs,Li$_{1.73}$Zn$_{0.6}$Zr$_{0.27}$Cl$_4$,1.761,6
2,1261992.0,7498.069,4106.395,7462.053937568699,4181.652715160355,"(55.0, 5)",AC_108_1_250lbs,Li$_{1.73}$Zn$_{0.6}$Zr$_{0.27}$Cl$_4$,1.761,6
3,1002539.0,8188.661,3746.406,8216.429088985427,3827.9344772126387,"(55.0, 5)",AC_108_1_250lbs,Li$_{1.73}$Zn$_{0.6}$Zr$_{0.27}$Cl$_4$,1.761,6
4,796289.1,8700.428,3364.538,8843.967776378362,3417.5902550004575,"(55.0, 5)",AC_108_1_250lbs,Li$_{1.73}$Zn$_{0.6}$Zr$_{0.27}$Cl$_4$,1.761,6
5,632460.9,9234.955,2978.896,9346.254164206115,2991.7696460404572,"(55.0, 5)",AC_108_1_250lbs,Li$_{1.73}$Zn$_{0.6}$Zr$_{0.27}$Cl$_4$,1.761,6
6,502382.8,9554.82,2585.373,9737.263299614156,2581.3292320890123,"(55.0, 5)",AC_108_1_250lbs,Li$_{1.73}$Zn$_{0.6}$Zr$_{0.27}$Cl$_4$,1.761,6
7,399257.8,9919.09,2281.671,10036.357111450849,2205.6879475973856,"(55.0, 5)",AC_108_1_250lbs,Li$_{1.73}$Zn$_{0.6}$Zr$_{0.27}$Cl$_4$,1.761,6
8,316992.2,10159.31,2047.056,10263.31352388718,1874.6628918199995,"(55.0, 5)",AC_108_1_250lbs,Li$_{1.73}$Zn$_{0.6}$Zr$_{0.27}$Cl$_4$,1.761,6
9,251835.9,10399.58,1707.634,10435.676388736336,1591.2850405429372,"(55.0, 5)",AC_108_1_250lbs,Li$_{1.73}$Zn$_{0.6}$Zr$_{0.27}$Cl$_4$,1.761,6
10,200039.1,10541.14,1483.255,10567.814625445953,1354.4102922898505,"(55.0, 5)",AC_108_1_250lbs,Li$_{1.73}$Zn$_{0.6}$Zr$_{0.27}$Cl$_4$,1.761,6
11,159023.4,10692.11,1275.967,10670.952455090304,1160.688743837922,"(55.0, 5)",AC_108_1_250lbs,Li$_{1.73}$Zn$_{0.6}$Zr$_{0.27}$Cl$_4$,1.761,6
12,126210.9,10813.65,1086.714,10753.626040881938,1005.8755409002268,"(55.0, 5)",AC_108_1_250lbs,Li$_{1.73}$Zn$_{0.6}$Zr$_{0.27}$Cl$_4$,1.761,6
13,100429.7,10893.86,955.639,10822.251489671877,885.6249701127472,"(55.0, 5)",AC_108_1_250lbs,Li$_{1.73}$Zn$_{0.6}$Zr$_{0.27}$Cl$_4$,1.761,6
14,79804.69,10960.5,858.2912,10881.655236085104,795.9300726740607,"(55.0, 5)",AC_108_1_250lbs,Li$_{1.73}$Zn$_{0.6}$Zr$_{0.27}$Cl$_4$,1.761,6
15,63398.44,11019.88,773.7883,10935.51381035172,733.3395446866116,"(55.0, 5)",AC_108_1_250lbs,Li$_{1.73}$Zn$_{0.6}$Zr$_{0.27}$Cl$_4$,1.761,6
16,50273.44,11061.67,724.0287,10986.696965993082,695.0444282016895,"(55.0, 5)",AC_108_1_250lbs,Li$_{1.73}$Zn$_{0.6}$Zr$_{0.27}$Cl$_4$,1.761,6
17,39960.94,11113.06,697.3577,11037.527097069657,678.8944207134864,"(55.0, 5)",AC_108_1_250lbs,Li$_{1.73}$Zn$_{0.6}$Zr$_{0.27}$Cl$_4$,1.761,6
18,31757.81,11162.11,696.0331,11089.972910185244,683.3804629446196,"(55.0, 5)",AC_108_1_250lbs,Li$_{1.73}$Zn$_{0.6}$Zr$_{0.27}$Cl$_4$,1.761,6
19,25195.31,11228.44,676.8839,11145.79438211216,707.6051728303255,"(55.0, 5)",AC_108_1_250lbs,Li$_{1.73}$Zn$_{0.6}$Zr$_{0.27}$Cl$_4$,1.761,6
20,20039.06,11278.16,716.8396,11206.653104057423,751.2533768988317,"(55.0, 5)",AC_108_1_250lbs,Li$_{1.73}$Zn$_{0.6}$Zr$_{0.27}$Cl$_4$,1.761,6
21,16054.69,11332.75,781.2091,11274.19895863652,814.5694686715317,"(55.0, 5)",AC_108_1_250lbs,Li$_{1.73}$Zn$_{0.6}$Zr$_{0.27}$Cl$_4$,1.761,6
22,12773.44,11405.91,863.492,11350.141362234808,898.34517823819,"(55.0, 5)",AC_108_1_250lbs,Li$_{1.73}$Zn$_{0.6}$Zr$_{0.27}$Cl$_4$,1.761,6
23,9946.65,11494.09,972.874,11436.311197225456,1003.9196356758795,"(55.0, 5)",AC_108_1_250lbs,Li$_{1.73}$Zn$_{0.6}$Zr$_{0.27}$Cl$_4$,1.761,6
24,7888.72,11594.5,1107.8,11534.718016706294,1133.1927707858222,"(55.0, 5)",AC_108_1_250lbs,Li$_{1.73}$Zn$_{0.6}$Zr$_{0.27}$Cl$_4$,1.761,6
25,6288.11,11701.19,1259.549,11647.606027168564,1288.652759872147,"(55.0, 5)",AC_108_1_250lbs,Li$_{1.73}$Zn$_{0.6}$Zr$_{0.27}$Cl$_4$,1.761,6
26,5039.063,11829.37,1433.478,11777.511635553241,1473.4181983471344,"(55.0, 5)",AC_108_1_250lbs,Li$_{1.73}$Zn$_{0.6}$Zr$_{0.27}$Cl$_4$,1.761,6
27,4001.524,11980.62,1640.354,11927.324896692713,1691.2958252606256,"(55.0, 5)",AC_108_1_250lbs,Li$_{1.73}$Zn$_{0.6}$Zr$_{0.27}$Cl$_4$,1.761,6
28,3161.337,12159.19,1884.954,12100.356946341773,1946.8548848527703,"(55.0, 5)",AC_108_1_250lbs,Li$_{1.73}$Zn$_{0.6}$Zr$_{0.27}$Cl$_4$,1.761,6
29,2507.267,12361.6,2161.576,12300.415404185222,2245.519545042961,"(55.0, 5)",AC_108_1_250lbs,Li$_{1.73}$Zn$_{0.6}$Zr$_{0.27}$Cl$_4$,1.761,6
30,1979.167,12598.69,2486.23,12531.889746200715,2593.681186503258,"(55.0, 5)",AC_108_1_250lbs,Li$_{1.73}$Zn$_{0.6}$Zr$_{0.27}$Cl$_4$,1.761,6
31,1598.011,12841.47,2821.434,12799.848754286682,2998.8328232512886,"(55.0, 5)",AC_108_1_250lbs,Li$_{1.73}$Zn$_{0.6}$Zr$_{0.27}$Cl$_4$,1.761,6
32,1257.622,13147.85,3252.648,13110.15233976906,3469.728418360253,"(55.0, 5)",AC_108_1_250lbs,Li$_{1.73}$Zn$_{0.6}$Zr$_{0.27}$Cl$_4$,1.761,6
33,1004.464,13472.88,3719.026,13469.580299547491,4016.5704229926187,"(55.0, 5)",AC_108_1_250lbs,Li$_{1.73}$Zn$_{0.6}$Zr$_{0.27}$Cl$_4$,1.761,6
34,800.3049,13840.84,4264.777,13885.980897522099,4651.229503505188,"(55.0, 5)",AC_108_1_250lbs,Li$_{1.73}$Zn$_{0.6}$Zr$_{0.27}$Cl$_4$,1.761,6
35,631.0096,14274.35,4931.135,14368.44257177379,5387.501142594693,"(55.0, 5)",AC_108_1_250lbs,Li$_{1.73}$Zn$_{0.6}$Zr$_{0.27}$Cl$_4$,1.761,6
36,498.6702,14759.67,5709.132,14927.492555205245,6241.404621627103,"(55.0, 5)",AC_108_1_250lbs,Li$_{1.73}$Zn$_{0.6}$Zr$_{0.27}$Cl$_4$,1.761,6
37,397.2458,15293.89,6591.696,15575.326772271124,7231.530830246542,"(55.0, 5)",AC_108_1_250lbs,Li$_{1.73}$Zn$_{0.6}$Zr$_{0.27}$Cl$_4$,1.761,6
38,319.6023,15870.54,7581.222,16326.076047982813,8379.446426680324,"(55.0, 5)",AC_108_1_250lbs,Li$_{1.73}$Zn$_{0.6}$Zr$_{0.27}$Cl$_4$,1.761,6
39,251.1161,16607.41,8879.663,17196.114451170317,9710.163111544496,"(55.0, 5)",AC_108_1_250lbs,Li$_{1.73}$Zn$_{0.6}$Zr$_{0.27}$Cl$_4$,1.761,6
40,200.8929,17398.09,10303.48,18204.416508419377,11252.682206674835,"(55.0, 5)",AC_108_1_250lbs,Li$_{1.73}$Zn$_{0.6}$Zr$_{0.27}$Cl$_4$,1.761,6
41,158.0056,18397.03,12121.95,19372.97108761035,13040.626379957743,"(55.0, 5)",AC_108_1_250lbs,Li$_{1.73}$Zn$_{0.6}$Zr$_{0.27}$Cl$_4$,1.761,6
42,126.6892,19492.46,14100.2,20727.26098338805,15112.972263506335,"(55.0, 5)",AC_108_1_250lbs,Li$_{1.73}$Zn$_{0.6}$Zr$_{0.27}$Cl$_4$,1.761,6
43,99.734,20917.98,16619.71,22296.818667844076,17514.89991759138,"(55.0, 5)",AC_108_1_250lbs,Li$_{1.73}$Zn$_{0.6}$Zr$_{0.27}$Cl$_4$,1.761,6
44,79.44915,22566.8,19457.52,24115.87032923071,20298.777644755148,"(55.0, 5)",AC_108_1_250lbs,Li$_{1.73}$Zn$_{0.6}$Zr$_{0.27}$Cl$_4$,1.761,6
45,63.34459,24563.47,22716.91,26224.082245717476,23525.303613306645,"(55.0, 5)",AC_108_1_250lbs,Li$_{1.73}$Zn$_{0.6}$Zr$_{0.27}$Cl$_4$,1.761,6
46,49.86702,27150.47,26651.65,28667.425771924696,27264.829171480902,"(55.0, 5)",AC_108_1_250lbs,Li$_{1.73}$Zn$_{0.6}$Zr$_{0.27}$Cl$_4$,1.761,6
47,39.72458,30147.43,30916.42,31499.1798018041,31598.89269766903,"(55.0, 5)",AC_108_1_250lbs,Li$_{1.73}$Zn$_{0.6}$Zr$_{0.27}$Cl$_4$,1.761,6
48,31.88775,33633.96,35525.88,34781.092568728665,36621.99742482079,"(55.0, 5)",AC_108_1_250lbs,Li$_{1.73}$Zn$_{0.6}$Zr$_{0.27}$Cl$_4$,1.761,6
49,24.93351,38297.12,41267.09,38584.72811772884,42443.67199860799,"(55.0, 5)",AC_108_1_250lbs,Li$_{1.73}$Zn$_{0.6}$Zr$_{0.27}$Cl$_4$,1.761,6
50,19.94681,43281.32,46964.8,42993.026811399344,49190.85869531278,"(55.0, 5)",AC_108_1_250lbs,Li$_{1.73}$Zn$_{0.6}$Zr$_{0.27}$Cl$_4$,1.761,6
51,15.94388,49044.77,53171.11,48102.11389788837,57010.681371185456,"(55.0, 5)",AC_108_1_250lbs,Li$_{1.73}$Zn$_{0.6}$Zr$_{0.27}$Cl$_4$,1.761,6
52,12.40079,56422.99,60739.0,54023.395578315394,66073.65349605554,"(55.0, 5)",AC_108_1_250lbs,Li$_{1.73}$Zn$_{0.6}$Zr$_{0.27}$Cl$_4$,1.761,6
53,9.91015,63811.66,68084.04,60885.988279883655,76577.39622088804,"(55.0, 5)",AC_108_1_250lbs,Li$_{1.73}$Zn$_{0.6}$Zr$_{0.27}$Cl$_4$,1.761,6
54,7.971939,71697.04,75845.74,68839.53410654438,88750.94755104287,"(55.0, 5)",AC_108_1_250lbs,Li$_{1.73}$Zn$_{0.6}$Zr$_{0.27}$Cl$_4$,1.761,6
55,6.351626,80671.07,84768.06,78057.46385976064,102859.75658677035,"(55.0, 5)",AC_108_1_250lbs,Li$_{1.73}$Zn$_{0.6}$Zr$_{0.27}$Cl$_4$,1.761,6
56,5.095109,90111.66,94408.79,88740.77878131531,119211.4717310374,"(55.0, 5)",AC_108_1_250lbs,Li$_{1.73}$Zn$_{0.6}$Zr$_{0.27}$Cl$_4$,1.761,6
57,4.040948,100844.4,105860.2,101122.43348102228,138162.64907789306,"(55.0, 5)",AC_108_1_250lbs,Li$_{1.73}$Zn$_{0.6}$Zr$_{0.27}$Cl$_4$,1.761,6
58,3.175813,112890.5,119287.6,115472.41562126084,160126.52725977366,"(55.0, 5)",AC_108_1_250lbs,Li$_{1.73}$Zn$_{0.6}$Zr$_{0.27}$Cl$_4$,1.761,6
59,2.547554,125380.7,134048.3,132103.63312331671,185582.03828696485,"(55.0, 5)",AC_108_1_250lbs,Li$_{1.73}$Zn$_{0.6}$Zr$_{0.27}$Cl$_4$,1.761,6
60,2.020474,138840.2,151340.3,151378.7372688616,215084.25086396615,"(55.0, 5)",AC_108_1_250lbs,Li$_{1.73}$Zn$_{0.6}$Zr$_{0.27}$Cl$_4$,1.761,6
61,1.605308,153741.2,171839.2,173718.0304774965,249276.47390344198,"(55.0, 5)",AC_108_1_250lbs,Li$_{1.73}$Zn$_{0.6}$Zr$_{0.27}$Cl$_4$,1.761,6
62,1.273777,170240.4,196086.6,199608.63119311607,288904.2841599037,"(55.0, 5)",AC_108_1_250lbs,Li$_{1.73}$Zn$_{0.6}$Zr$_{0.27}$Cl$_4$,1.761,6
63,1.010237,188547.5,224766.8,229615.0957236653,334831.7838616635,"(55.0, 5)",AC_108_1_250lbs,Li$_{1.73}$Zn$_{0.6}$Zr$_{0.27}$Cl$_4$,1.761,6
64,0.7971939,209634.2,259946.3,264391.7286483748,388060.44284578756,"(55.0, 5)",AC_108_1_250lbs,Li$_{1.73}$Zn$_{0.6}$Zr$_{0.27}$Cl$_4$,1.761,6
65,0.6334459,232559.2,300208.3,304696.85022653,449750.9360570968,"(55.0, 5)",AC_108_1_250lbs,Li$_{1.73}$Zn$_{0.6}$Zr$_{0.27}$Cl$_4$,1.761,6
66,0.5029507,258486.8,347976.8,351409.33191512484,521248.45258757303,"(55.0, 5)",AC_108_1_250lbs,Li$_{1.73}$Zn$_{0.6}$Zr$_{0.27}$Cl$_4$,1.761,6
67,0.3999573,287798.3,404202.4,405547.7605598869,604112.0281310842,"(55.0, 5)",AC_108_1_250lbs,Li$_{1.73}$Zn$_{0.6}$Zr$_{0.27}$Cl$_4$,1.761,6
68,0.3175813,321510.5,471194.4,468292.64914357156,700148.5404607669,"(55.0, 5)",AC_108_1_250lbs,Li$_{1.73}$Zn$_{0.6}$Zr$_{0.27}$Cl$_4$,1.761,6
69,0.2520161,360344.1,550674.6,541012.1784069779,811452.1092157521,"(55.0, 5)",AC_108_1_250lbs,Li$_{1.73}$Zn$_{0.6}$Zr$_{0.27}$Cl$_4$,1.761,6
