Repository: Maughan-Lab/Li-Zn-Zr-Cl_Halospinels

# Li-Zn-Zr-Cl_Halospinels

Data and information for "From Cation Order to Disorder: Unlocking Ion Transport Pathways in Li−Zn−Zr−Cl Halospinels" (doi: https://doi.org/10.1021/acs.chemmater.6c00461)

Neutron powder diffraction (NPD) collected at beamline BL-11A (POWGEN) at the Spallation Neutron Source at Oak Ridge National Laboratory, including raw data and .txt files with two theta, intensity, calculated fit, and difference are in the NPD directory.

File: EIS/0p4/temp_65.0_replicate_1_AC_108_1_250lbs_Li173Zn06Zr027Cl4_nyquist.csv
,Frequency,Z real,Z imag,Fit real,Fit imag,Dataset,sample_name,material_name,height,diameter
0,2000039.0,4709.238,2719.253,4675.472057081215,2645.1192497572783,"(65.0, 1)",AC_108_1_250lbs,Li$_{1.73}$Zn$_{0.6}$Zr$_{0.27}$Cl$_4$,1.761,6
1,1588711.0,5181.441,2469.398,5157.245543287171,2452.3034966719897,"(65.0, 1)",AC_108_1_250lbs,Li$_{1.73}$Zn$_{0.6}$Zr$_{0.27}$Cl$_4$,1.761,6
2,1261992.0,5564.743,2159.704,5569.431223795871,2218.83109835691,"(65.0, 1)",AC_108_1_250lbs,Li$_{1.73}$Zn$_{0.6}$Zr$_{0.27}$Cl$_4$,1.761,6
3,1002539.0,5888.993,1925.871,5909.16570472086,1967.9036889159834,"(65.0, 1)",AC_108_1_250lbs,Li$_{1.73}$Zn$_{0.6}$Zr$_{0.27}$Cl$_4$,1.761,6
4,796289.1,6145.371,1694.336,6181.357525441627,1718.4884229365737,"(65.0, 1)",AC_108_1_250lbs,Li$_{1.73}$Zn$_{0.6}$Zr$_{0.27}$Cl$_4$,1.761,6
5,632460.9,6338.394,1478.188,6395.206161005695,1483.8321475608097,"(65.0, 1)",AC_108_1_250lbs,Li$_{1.73}$Zn$_{0.6}$Zr$_{0.27}$Cl$_4$,1.761,6
6,502382.8,6497.185,1249.155,6561.307352040272,1271.7716470562523,"(65.0, 1)",AC_108_1_250lbs,Li$_{1.73}$Zn$_{0.6}$Zr$_{0.27}$Cl$_4$,1.761,6
7,399257.8,6646.083,1125.92,6689.8101532537585,1085.9115508245486,"(65.0, 1)",AC_108_1_250lbs,Li$_{1.73}$Zn$_{0.6}$Zr$_{0.27}$Cl$_4$,1.761,6
8,316992.2,6710.984,938.6345,6789.5197634160395,926.9665572650376,"(65.0, 1)",AC_108_1_250lbs,Li$_{1.73}$Zn$_{0.6}$Zr$_{0.27}$Cl$_4$,1.761,6
9,251835.9,6835.779,782.8207,6867.6379028670435,793.9083078480212,"(65.0, 1)",AC_108_1_250lbs,Li$_{1.73}$Zn$_{0.6}$Zr$_{0.27}$Cl$_4$,1.761,6
10,200039.1,6891.477,672.0573,6929.850023238065,684.8092648183302,"(65.0, 1)",AC_108_1_250lbs,Li$_{1.73}$Zn$_{0.6}$Zr$_{0.27}$Cl$_4$,1.761,6
11,159023.4,6946.858,591.4498,6980.559005014542,597.4048547947424,"(65.0, 1)",AC_108_1_250lbs,Li$_{1.73}$Zn$_{0.6}$Zr$_{0.27}$Cl$_4$,1.761,6
12,126210.9,6989.896,531.5954,7023.1516286207225,529.4392869959833,"(65.0, 1)",AC_108_1_250lbs,Li$_{1.73}$Zn$_{0.6}$Zr$_{0.27}$Cl$_4$,1.761,6
13,100429.7,7023.279,477.7658,7060.244013227417,478.862288151867,"(65.0, 1)",AC_108_1_250lbs,Li$_{1.73}$Zn$_{0.6}$Zr$_{0.27}$Cl$_4$,1.761,6
14,79804.69,7056.45,444.4023,7093.886853901559,443.93061384958446,"(65.0, 1)",AC_108_1_250lbs,Li$_{1.73}$Zn$_{0.6}$Zr$_{0.27}$Cl$_4$,1.761,6
15,63398.44,7084.638,425.359,7125.728607276804,423.2526769281161,"(65.0, 1)",AC_108_1_250lbs,Li$_{1.73}$Zn$_{0.6}$Zr$_{0.27}$Cl$_4$,1.761,6
16,50273.44,7114.976,422.538,7157.142037390053,415.80176164299183,"(65.0, 1)",AC_108_1_250lbs,Li$_{1.73}$Zn$_{0.6}$Zr$_{0.27}$Cl$_4$,1.761,6
17,39960.94,7145.732,431.0726,7189.321629359871,420.9139889746027,"(65.0, 1)",AC_108_1_250lbs,Li$_{1.73}$Zn$_{0.6}$Zr$_{0.27}$Cl$_4$,1.761,6
18,31757.81,7179.852,457.6375,7223.359146438666,438.28096879096125,"(65.0, 1)",AC_108_1_250lbs,Li$_{1.73}$Zn$_{0.6}$Zr$_{0.27}$Cl$_4$,1.761,6
19,25195.31,7223.677,465.1288,7260.303525972018,467.94310903697146,"(65.0, 1)",AC_108_1_250lbs,Li$_{1.73}$Zn$_{0.6}$Zr$_{0.27}$Cl$_4$,1.761,6
20,20039.06,7265.409,517.6092,7301.210079972348,510.28712870039584,"(65.0, 1)",AC_108_1_250lbs,Li$_{1.73}$Zn$_{0.6}$Zr$_{0.27}$Cl$_4$,1.761,6
21,16054.69,7312.734,577.728,7347.182873092977,566.0499024802673,"(65.0, 1)",AC_108_1_250lbs,Li$_{1.73}$Zn$_{0.6}$Zr$_{0.27}$Cl$_4$,1.761,6
22,12773.44,7368.413,657.022,7399.413282497591,636.329983982299,"(65.0, 1)",AC_108_1_250lbs,Li$_{1.73}$Zn$_{0.6}$Zr$_{0.27}$Cl$_4$,1.761,6
23,9946.65,7439.233,759.2053,7459.217101282342,722.6077728004067,"(65.0, 1)",AC_108_1_250lbs,Li$_{1.73}$Zn$_{0.6}$Zr$_{0.27}$Cl$_4$,1.761,6
24,7888.72,7518.921,868.7335,7528.072098913901,826.7751596411262,"(65.0, 1)",AC_108_1_250lbs,Li$_{1.73}$Zn$_{0.6}$Zr$_{0.27}$Cl$_4$,1.761,6
25,6288.11,7610.492,993.213,7607.6576613721245,951.1755115498224,"(65.0, 1)",AC_108_1_250lbs,Li$_{1.73}$Zn$_{0.6}$Zr$_{0.27}$Cl$_4$,1.761,6
26,5039.063,7712.865,1132.56,7699.8979669152795,1098.654992340041,"(65.0, 1)",AC_108_1_250lbs,Li$_{1.73}$Zn$_{0.6}$Zr$_{0.27}$Cl$_4$,1.761,6
27,4001.524,7835.009,1298.71,7807.010084212705,1272.626421012493,"(65.0, 1)",AC_108_1_250lbs,Li$_{1.73}$Zn$_{0.6}$Zr$_{0.27}$Cl$_4$,1.761,6
28,3161.337,7978.376,1493.182,7931.558388797883,1477.1471375713709,"(65.0, 1)",AC_108_1_250lbs,Li$_{1.73}$Zn$_{0.6}$Zr$_{0.27}$Cl$_4$,1.761,6
29,2507.267,8138.859,1712.243,8076.516768448677,1717.0126649305853,"(65.0, 1)",AC_108_1_250lbs,Li$_{1.73}$Zn$_{0.6}$Zr$_{0.27}$Cl$_4$,1.761,6
30,1979.167,8324.969,1968.964,8245.340220397993,1997.8683274724228,"(65.0, 1)",AC_108_1_250lbs,Li$_{1.73}$Zn$_{0.6}$Zr$_{0.27}$Cl$_4$,1.761,6
31,1598.011,8513.043,2234.837,8442.04762951709,2326.34141548333,"(65.0, 1)",AC_108_1_250lbs,Li$_{1.73}$Zn$_{0.6}$Zr$_{0.27}$Cl$_4$,1.761,6
32,1257.622,8748.986,2578.379,8671.317756390017,2710.196977564985,"(65.0, 1)",AC_108_1_250lbs,Li$_{1.73}$Zn$_{0.6}$Zr$_{0.27}$Cl$_4$,1.761,6
33,1004.464,8996.461,2952.914,8938.600759827184,3158.520890288519,"(65.0, 1)",AC_108_1_250lbs,Li$_{1.73}$Zn$_{0.6}$Zr$_{0.27}$Cl$_4$,1.761,6
34,800.3049,9275.753,3395.487,9250.24793451927,3681.934508370861,"(65.0, 1)",AC_108_1_250lbs,Li$_{1.73}$Zn$_{0.6}$Zr$_{0.27}$Cl$_4$,1.761,6
35,631.0096,9603.74,3939.022,9613.662768037639,4292.845954533856,"(65.0, 1)",AC_108_1_250lbs,Li$_{1.73}$Zn$_{0.6}$Zr$_{0.27}$Cl$_4$,1.761,6
36,498.6702,9969.14,4579.392,10037.476921173738,5005.743983659606,"(65.0, 1)",AC_108_1_250lbs,Li$_{1.73}$Zn$_{0.6}$Zr$_{0.27}$Cl$_4$,1.761,6
37,397.2458,10368.54,5310.916,10531.755322764679,5837.54137156756,"(65.0, 1)",AC_108_1_250lbs,Li$_{1.73}$Zn$_{0.6}$Zr$_{0.27}$Cl$_4$,1.761,6
38,319.6023,10802.18,6138.755,11108.23525807777,6807.975958812728,"(65.0, 1)",AC_108_1_250lbs,Li$_{1.73}$Zn$_{0.6}$Zr$_{0.27}$Cl$_4$,1.761,6
39,251.1161,11352.34,7231.39,11780.605134482445,7940.078852391128,"(65.0, 1)",AC_108_1_250lbs,Li$_{1.73}$Zn$_{0.6}$Zr$_{0.27}$Cl$_4$,1.761,6
40,200.8929,11942.86,8437.473,12564.829548368172,9260.720885778546,"(65.0, 1)",AC_108_1_250lbs,Li$_{1.73}$Zn$_{0.6}$Zr$_{0.27}$Cl$_4$,1.761,6
41,158.0056,12686.85,9989.49,13479.52837521377,10801.250298315188,"(65.0, 1)",AC_108_1_250lbs,Li$_{1.73}$Zn$_{0.6}$Zr$_{0.27}$Cl$_4$,1.761,6
42,126.6892,13495.51,11688.93,14546.418886316704,12598.236762819253,"(65.0, 1)",AC_108_1_250lbs,Li$_{1.73}$Zn$_{0.6}$Zr$_{0.27}$Cl$_4$,1.761,6
43,99.734,14539.58,13880.14,15790.831391288197,14694.33941699667,"(65.0, 1)",AC_108_1_250lbs,Li$_{1.73}$Zn$_{0.6}$Zr$_{0.27}$Cl$_4$,1.761,6
44,79.44915,15732.37,16370.92,17242.31065045613,17139.319499755795,"(65.0, 1)",AC_108_1_250lbs,Li$_{1.73}$Zn$_{0.6}$Zr$_{0.27}$Cl$_4$,1.761,6
45,63.34459,17161.86,19276.05,18935.31733717583,19991.221627912877,"(65.0, 1)",AC_108_1_250lbs,Li$_{1.73}$Zn$_{0.6}$Zr$_{0.27}$Cl$_4$,1.761,6
46,49.86702,19001.71,22885.96,20910.046205031278,23317.751753568507,"(65.0, 1)",AC_108_1_250lbs,Li$_{1.73}$Zn$_{0.6}$Zr$_{0.27}$Cl$_4$,1.761,6
47,39.72458,21115.88,26903.47,23213.380385377157,27197.884512760676,"(65.0, 1)",AC_108_1_250lbs,Li$_{1.73}$Zn$_{0.6}$Zr$_{0.27}$Cl$_4$,1.761,6
48,31.88775,23575.48,31397.48,25900.00447238291,31723.738122768897,"(65.0, 1)",AC_108_1_250lbs,Li$_{1.73}$Zn$_{0.6}$Zr$_{0.27}$Cl$_4$,1.761,6
49,24.93351,26880.2,37247.66,29033.702822405314,37002.7613379941,"(65.0, 1)",AC_108_1_250lbs,Li$_{1.73}$Zn$_{0.6}$Zr$_{0.27}$Cl$_4$,1.761,6
50,19.94681,30468.44,43368.27,32688.87389162358,43160.284383511505,"(65.0, 1)",AC_108_1_250lbs,Li$_{1.73}$Zn$_{0.6}$Zr$_{0.27}$Cl$_4$,1.761,6
51,15.94388,34712.17,50404.36,36952.29656480733,50342.49442711089,"(65.0, 1)",AC_108_1_250lbs,Li$_{1.73}$Zn$_{0.6}$Zr$_{0.27}$Cl$_4$,1.761,6
52,12.40079,40333.59,59506.55,41925.190410614174,58719.90623008144,"(65.0, 1)",AC_108_1_250lbs,Li$_{1.73}$Zn$_{0.6}$Zr$_{0.27}$Cl$_4$,1.761,6
53,9.91015,46211.34,68858.65,47725.618776958596,68491.41037347555,"(65.0, 1)",AC_108_1_250lbs,Li$_{1.73}$Zn$_{0.6}$Zr$_{0.27}$Cl$_4$,1.761,6
54,7.971939,52779.21,79224.59,54491.29177942759,79888.99516922995,"(65.0, 1)",AC_108_1_250lbs,Li$_{1.73}$Zn$_{0.6}$Zr$_{0.27}$Cl$_4$,1.761,6
55,6.351626,60642.93,91616.01,62382.83572967456,93183.25435988908,"(65.0, 1)",AC_108_1_250lbs,Li$_{1.73}$Zn$_{0.6}$Zr$_{0.27}$Cl$_4$,1.761,6
56,5.095109,69372.38,105285.0,71587.60662460528,108689.81136650963,"(65.0, 1)",AC_108_1_250lbs,Li$_{1.73}$Zn$_{0.6}$Zr$_{0.27}$Cl$_4$,1.761,6
57,4.040948,79843.16,121984.6,82324.13823387864,126776.812604538,"(65.0, 1)",AC_108_1_250lbs,Li$_{1.73}$Zn$_{0.6}$Zr$_{0.27}$Cl$_4$,1.761,6
58,3.175813,92323.7,142199.1,94847.33038944291,147873.66776867016,"(65.0, 1)",AC_108_1_250lbs,Li$_{1.73}$Zn$_{0.6}$Zr$_{0.27}$Cl$_4$,1.761,6
59,2.547554,105631.2,163936.0,109454.50065420942,172481.2445925177,"(65.0, 1)",AC_108_1_250lbs,Li$_{1.73}$Zn$_{0.6}$Zr$_{0.27}$Cl$_4$,1.761,6
60,2.020474,121239.1,190131.4,126492.44304473602,201183.7601201684,"(65.0, 1)",AC_108_1_250lbs,Li$_{1.73}$Zn$_{0.6}$Zr$_{0.27}$Cl$_4$,1.761,6
61,1.605308,139028.1,220771.5,146365.66139160687,234662.65080427311,"(65.0, 1)",AC_108_1_250lbs,Li$_{1.73}$Zn$_{0.6}$Zr$_{0.27}$Cl$_4$,1.761,6
62,1.273777,159572.0,256880.9,169545.9728086711,273712.75072535203,"(65.0, 1)",AC_108_1_250lbs,Li$_{1.73}$Zn$_{0.6}$Zr$_{0.27}$Cl$_4$,1.761,6
63,1.010237,183324.2,299394.4,196583.70927053268,319261.1620249731,"(65.0, 1)",AC_108_1_250lbs,Li$_{1.73}$Zn$_{0.6}$Zr$_{0.27}$Cl$_4$,1.761,6
64,0.7971939,211585.7,351041.8,228120.78323893092,372389.26556228433,"(65.0, 1)",AC_108_1_250lbs,Li$_{1.73}$Zn$_{0.6}$Zr$_{0.27}$Cl$_4$,1.761,6
65,0.6334459,243302.4,409670.6,264905.9275336879,434358.3943565619,"(65.0, 1)",AC_108_1_250lbs,Li$_{1.73}$Zn$_{0.6}$Zr$_{0.27}$Cl$_4$,1.761,6
66,0.5029507,280290.0,478821.5,307812.4712633978,506639.7793379409,"(65.0, 1)",AC_108_1_250lbs,Li$_{1.73}$Zn$_{0.6}$Zr$_{0.27}$Cl$_4$,1.761,6
67,0.3999573,323095.7,559616.1,357859.07384052494,590949.4783588994,"(65.0, 1)",AC_108_1_250lbs,Li$_{1.73}$Zn$_{0.6}$Zr$_{0.27}$Cl$_4$,1.761,6
68,0.3175813,373411.1,655320.4,416233.90933450044,689289.1177284358,"(65.0, 1)",AC_108_1_250lbs,Li$_{1.73}$Zn$_{0.6}$Zr$_{0.27}$Cl$_4$,1.761,6
69,0.2520161,432491.5,768370.9,484322.8753320932,803993.413528032,"(65.0, 1)",AC_108_1_250lbs,Li$_{1.73}$Zn$_{0.6}$Zr$_{0.27}$Cl$_4$,1.761,6

File: EIS/0p4/temp_65.0_replicate_2_AC_108_1_250lbs_Li173Zn06Zr027Cl4_nyquist.csv
,Frequency,Z real,Z imag,Fit real,Fit imag,Dataset,sample_name,material_name,height,diameter
0,2000039.0,4706.999,2712.124,4664.868403987986,2643.9987016108075,"(65.0, 2)",AC_108_1_250lbs,Li$_{1.73}$Zn$_{0.6}$Zr$_{0.27}$Cl$_4$,1.761,6
1,1588711.0,5195.207,2489.719,5146.831059084103,2452.0175712287055,"(65.0, 2)",AC_108_1_250lbs,Li$_{1.73}$Zn$_{0.6}$Zr$_{0.27}$Cl$_4$,1.761,6
2,1261992.0,5565.751,2194.088,5559.3895173025185,2219.1475507896453,"(65.0, 2)",AC_108_1_250lbs,Li$_{1.73}$Zn$_{0.6}$Zr$_{0.27}$Cl$_4$,1.761,6
3,1002539.0,5887.609,1954.794,5899.571721635832,1968.5864654112795,"(65.0, 2)",AC_108_1_250lbs,Li$_{1.73}$Zn$_{0.6}$Zr$_{0.27}$Cl$_4$,1.761,6
4,796289.1,6151.077,1704.725,6172.205233837161,1719.3368152125531,"(65.0, 2)",AC_108_1_250lbs,Li$_{1.73}$Zn$_{0.6}$Zr$_{0.27}$Cl$_4$,1.761,6
5,632460.9,6303.049,1466.031,6386.441894551721,1484.695851553205,"(65.0, 2)",AC_108_1_250lbs,Li$_{1.73}$Zn$_{0.6}$Zr$_{0.27}$Cl$_4$,1.761,6
6,502382.8,6466.597,1279.729,6552.856946056166,1272.5490372486806,"(65.0, 2)",AC_108_1_250lbs,Li$_{1.73}$Zn$_{0.6}$Zr$_{0.27}$Cl$_4$,1.761,6
7,399257.8,6636.839,1087.418,6681.59634356159,1086.5400819438332,"(65.0, 2)",AC_108_1_250lbs,Li$_{1.73}$Zn$_{0.6}$Zr$_{0.27}$Cl$_4$,1.761,6
8,316992.2,6726.327,961.435,6781.471151933214,927.4115414328039,"(65.0, 2)",AC_108_1_250lbs,Li$_{1.73}$Zn$_{0.6}$Zr$_{0.27}$Cl$_4$,1.761,6
9,251835.9,6842.498,779.9416,6859.692268615311,794.1531551555013,"(65.0, 2)",AC_108_1_250lbs,Li$_{1.73}$Zn$_{0.6}$Zr$_{0.27}$Cl$_4$,1.761,6
10,200039.1,6907.035,677.5962,6921.954473074164,684.848131937249,"(65.0, 2)",AC_108_1_250lbs,Li$_{1.73}$Zn$_{0.6}$Zr$_{0.27}$Cl$_4$,1.761,6
11,159023.4,6947.435,603.6303,6972.668664533315,597.2375850419202,"(65.0, 2)",AC_108_1_250lbs,Li$_{1.73}$Zn$_{0.6}$Zr$_{0.27}$Cl$_4$,1.761,6
12,126210.9,6972.98,533.1819,7015.227853255967,529.068159345789,"(65.0, 2)",AC_108_1_250lbs,Li$_{1.73}$Zn$_{0.6}$Zr$_{0.27}$Cl$_4$,1.761,6
13,100429.7,7020.464,477.1847,7052.25260727882,478.29006528652906,"(65.0, 2)",AC_108_1_250lbs,Li$_{1.73}$Zn$_{0.6}$Zr$_{0.27}$Cl$_4$,1.761,6
14,79804.69,7050.437,444.7135,7085.7964976305,443.1594751754541,"(65.0, 2)",AC_108_1_250lbs,Li$_{1.73}$Zn$_{0.6}$Zr$_{0.27}$Cl$_4$,1.761,6
15,63398.44,7078.198,424.6444,7117.5095436025285,422.2837394837567,"(65.0, 2)",AC_108_1_250lbs,Li$_{1.73}$Zn$_{0.6}$Zr$_{0.27}$Cl$_4$,1.761,6
16,50273.44,7106.839,422.3495,7148.7650027502,414.6349921382351,"(65.0, 2)",AC_108_1_250lbs,Li$_{1.73}$Zn$_{0.6}$Zr$_{0.27}$Cl$_4$,1.761,6
17,39960.94,7137.486,432.1115,7180.756989588795,419.5483856404027,"(65.0, 2)",AC_108_1_250lbs,Li$_{1.73}$Zn$_{0.6}$Zr$_{0.27}$Cl$_4$,1.761,6
18,31757.81,7173.126,454.2121,7214.576195575865,436.71494520320374,"(65.0, 2)",AC_108_1_250lbs,Li$_{1.73}$Zn$_{0.6}$Zr$_{0.27}$Cl$_4$,1.761,6
19,25195.31,7216.821,464.9444,7251.269911730585,466.1750492834411,"(65.0, 2)",AC_108_1_250lbs,Li$_{1.73}$Zn$_{0.6}$Zr$_{0.27}$Cl$_4$,1.761,6
20,20039.06,7257.505,516.743,7291.89132828491,508.31610951371056,"(65.0, 2)",AC_108_1_250lbs,Li$_{1.73}$Zn$_{0.6}$Zr$_{0.27}$Cl$_4$,1.761,6
21,16054.69,7302.61,578.509,7337.54199312458,563.876597402704,"(65.0, 2)",AC_108_1_250lbs,Li$_{1.73}$Zn$_{0.6}$Zr$_{0.27}$Cl$_4$,1.761,6
22,12773.44,7358.929,656.3988,7389.410441857282,633.9577802499426,"(65.0, 2)",AC_108_1_250lbs,Li$_{1.73}$Zn$_{0.6}$Zr$_{0.27}$Cl$_4$,1.761,6
23,9946.65,7430.637,759.9562,7448.80936875332,720.0441455396776,"(65.0, 2)",AC_108_1_250lbs,Li$_{1.73}$Zn$_{0.6}$Zr$_{0.27}$Cl$_4$,1.761,6
24,7888.72,7510.104,867.1498,7517.213259072939,824.0333616636541,"(65.0, 2)",AC_108_1_250lbs,Li$_{1.73}$Zn$_{0.6}$Zr$_{0.27}$Cl$_4$,1.761,6
25,6288.11,7600.741,993.944,7596.298112328965,948.2766516370774,"(65.0, 2)",AC_108_1_250lbs,Li$_{1.73}$Zn$_{0.6}$Zr$_{0.27}$Cl$_4$,1.761,6
26,5039.063,7701.554,1132.591,7687.98471945552,1095.630591338187,"(65.0, 2)",AC_108_1_250lbs,Li$_{1.73}$Zn$_{0.6}$Zr$_{0.27}$Cl$_4$,1.761,6
27,4001.524,7822.724,1299.068,7794.486888263479,1269.5215541228752,"(65.0, 2)",AC_108_1_250lbs,Li$_{1.73}$Zn$_{0.6}$Zr$_{0.27}$Cl$_4$,1.761,6
28,3161.337,7965.574,1493.982,7918.366021748437,1474.0242937183618,"(65.0, 2)",AC_108_1_250lbs,Li$_{1.73}$Zn$_{0.6}$Zr$_{0.27}$Cl$_4$,1.761,6
29,2507.267,8125.38,1713.637,8062.593529855426,1713.95648085565,"(65.0, 2)",AC_108_1_250lbs,Li$_{1.73}$Zn$_{0.6}$Zr$_{0.27}$Cl$_4$,1.761,6
30,1979.167,8310.303,1970.796,8230.622689423271,1994.9913861732184,"(65.0, 2)",AC_108_1_250lbs,Li$_{1.73}$Zn$_{0.6}$Zr$_{0.27}$Cl$_4$,1.761,6
31,1598.011,8498.438,2237.269,8426.471755577044,2323.7913368566333,"(65.0, 2)",AC_108_1_250lbs,Li$_{1.73}$Zn$_{0.6}$Zr$_{0.27}$Cl$_4$,1.761,6
32,1257.622,8733.116,2580.996,8654.820370472054,2708.1650748656857,"(65.0, 2)",AC_108_1_250lbs,Li$_{1.73}$Zn$_{0.6}$Zr$_{0.27}$Cl$_4$,1.761,6
33,1004.464,8980.424,2956.793,8921.121614420448,3157.252720746651,"(65.0, 2)",AC_108_1_250lbs,Li$_{1.73}$Zn$_{0.6}$Zr$_{0.27}$Cl$_4$,1.761,6
34,800.3049,9258.81,3399.461,9231.732404833849,3681.7427117435172,"(65.0, 2)",AC_108_1_250lbs,Li$_{1.73}$Zn$_{0.6}$Zr$_{0.27}$Cl$_4$,1.761,6
35,631.0096,9585.94,3944.79,9594.065377057163,4294.125851557629,"(65.0, 2)",AC_108_1_250lbs,Li$_{1.73}$Zn$_{0.6}$Zr$_{0.27}$Cl$_4$,1.761,6
36,498.6702,9951.2,4586.666,10016.765887145464,5008.992499742018,"(65.0, 2)",AC_108_1_250lbs,Li$_{1.73}$Zn$_{0.6}$Zr$_{0.27}$Cl$_4$,1.761,6
37,397.2458,10350.41,5320.409,10509.918371235854,5843.3799624967305,"(65.0, 2)",AC_108_1_250lbs,Li$_{1.73}$Zn$_{0.6}$Zr$_{0.27}$Cl$_4$,1.761,6
38,319.6023,10781.98,6149.694,11085.286993031566,6817.178348196191,"(65.0, 2)",AC_108_1_250lbs,Li$_{1.73}$Zn$_{0.6}$Zr$_{0.27}$Cl$_4$,1.761,6
39,251.1161,11332.12,7245.555,11756.596326293262,7953.604549018307,"(65.0, 2)",AC_108_1_250lbs,Li$_{1.73}$Zn$_{0.6}$Zr$_{0.27}$Cl$_4$,1.761,6
40,200.8929,11919.4,8456.675,12539.858772309735,9279.755637956267,"(65.0, 2)",AC_108_1_250lbs,Li$_{1.73}$Zn$_{0.6}$Zr$_{0.27}$Cl$_4$,1.761,6
41,158.0056,12661.06,10013.58,13453.756525647277,10827.254867166599,"(65.0, 2)",AC_108_1_250lbs,Li$_{1.73}$Zn$_{0.6}$Zr$_{0.27}$Cl$_4$,1.761,6
42,126.6892,13466.48,11719.87,14520.08720147991,12633.0056643421,"(65.0, 2)",AC_108_1_250lbs,Li$_{1.73}$Zn$_{0.6}$Zr$_{0.27}$Cl$_4$,1.761,6
43,99.734,14504.58,13919.05,15764.28375539701,14740.071601381034,"(65.0, 2)",AC_108_1_250lbs,Li$_{1.73}$Zn$_{0.6}$Zr$_{0.27}$Cl$_4$,1.761,6
44,79.44915,15692.62,16423.93,17216.021097902758,17198.703315588016,"(65.0, 2)",AC_108_1_250lbs,Li$_{1.73}$Zn$_{0.6}$Zr$_{0.27}$Cl$_4$,1.761,6
45,63.34459,17114.28,19340.82,18909.92387306304,20067.536869725078,"(65.0, 2)",AC_108_1_250lbs,Li$_{1.73}$Zn$_{0.6}$Zr$_{0.27}$Cl$_4$,1.761,6
46,49.86702,18940.99,22980.82,20886.392283191763,23414.992127098867,"(65.0, 2)",AC_108_1_250lbs,Li$_{1.73}$Zn$_{0.6}$Zr$_{0.27}$Cl$_4$,1.761,6
47,39.72458,21042.46,27028.77,23192.56565661316,27320.90448910037,"(65.0, 2)",AC_108_1_250lbs,Li$_{1.73}$Zn$_{0.6}$Zr$_{0.27}$Cl$_4$,1.761,6
48,31.88775,23486.5,31563.37,25883.446740513114,31878.42890903238,"(65.0, 2)",AC_108_1_250lbs,Li$_{1.73}$Zn$_{0.6}$Zr$_{0.27}$Cl$_4$,1.761,6
49,24.93351,26773.9,37479.14,29023.213534035058,37196.26159045157,"(65.0, 2)",AC_108_1_250lbs,Li$_{1.73}$Zn$_{0.6}$Zr$_{0.27}$Cl$_4$,1.761,6
50,19.94681,30343.04,43680.5,32686.749949495457,43401.23235553101,"(65.0, 2)",AC_108_1_250lbs,Li$_{1.73}$Zn$_{0.6}$Zr$_{0.27}$Cl$_4$,1.761,6
51,15.94388,34573.4,50818.46,36961.43180855845,50641.32950985185,"(65.0, 2)",AC_108_1_250lbs,Li$_{1.73}$Zn$_{0.6}$Zr$_{0.27}$Cl$_4$,1.761,6
52,12.40079,40184.99,60073.4,41949.210769885634,59089.22934543065,"(65.0, 2)",AC_108_1_250lbs,Li$_{1.73}$Zn$_{0.6}$Zr$_{0.27}$Cl$_4$,1.761,6
53,9.91015,46058.09,69598.38,47769.04589039837,68946.41445971532,"(65.0, 2)",AC_108_1_250lbs,Li$_{1.73}$Zn$_{0.6}$Zr$_{0.27}$Cl$_4$,1.761,6
54,7.971939,52637.56,80168.44,54559.74081332744,80447.97911181065,"(65.0, 2)",AC_108_1_250lbs,Li$_{1.73}$Zn$_{0.6}$Zr$_{0.27}$Cl$_4$,1.761,6
55,6.351626,60531.44,92816.94,62483.254250411126,93868.23622326438,"(65.0, 2)",AC_108_1_250lbs,Li$_{1.73}$Zn$_{0.6}$Zr$_{0.27}$Cl$_4$,1.761,6
56,5.095109,69309.37,106921.4,71728.56271367357,109527.25975018248,"(65.0, 2)",AC_108_1_250lbs,Li$_{1.73}$Zn$_{0.6}$Zr$_{0.27}$Cl$_4$,1.761,6
57,4.040948,79875.48,123879.3,82516.16762338222,127798.51846224254,"(65.0, 2)",AC_108_1_250lbs,Li$_{1.73}$Zn$_{0.6}$Zr$_{0.27}$Cl$_4$,1.761,6
58,3.175813,92484.35,144554.2,95103.35428718472,149117.78319441667,"(65.0, 2)",AC_108_1_250lbs,Li$_{1.73}$Zn$_{0.6}$Zr$_{0.27}$Cl$_4$,1.761,6
59,2.547554,105953.0,166787.7,109790.3281775967,173993.52000972588,"(65.0, 2)",AC_108_1_250lbs,Li$_{1.73}$Zn$_{0.6}$Zr$_{0.27}$Cl$_4$,1.761,6
60,2.020474,121779.4,193583.5,126927.3748586328,203019.01715051322,"(65.0, 2)",AC_108_1_250lbs,Li$_{1.73}$Zn$_{0.6}$Zr$_{0.27}$Cl$_4$,1.761,6
61,1.605308,139838.9,224923.5,146923.21432647874,236886.5350067766,"(65.0, 2)",AC_108_1_250lbs,Li$_{1.73}$Zn$_{0.6}$Zr$_{0.27}$Cl$_4$,1.761,6
62,1.273777,160736.9,261852.5,170254.74901596052,276403.8165792666,"(65.0, 2)",AC_108_1_250lbs,Li$_{1.73}$Zn$_{0.6}$Zr$_{0.27}$Cl$_4$,1.761,6
63,1.010237,184906.1,305312.1,197478.43796360726,322513.352213089,"(65.0, 2)",AC_108_1_250lbs,Li$_{1.73}$Zn$_{0.6}$Zr$_{0.27}$Cl$_4$,1.761,6
64,0.7971939,213694.2,358063.7,229243.56840206272,376314.85806715634,"(65.0, 2)",AC_108_1_250lbs,Li$_{1.73}$Zn$_{0.6}$Zr$_{0.27}$Cl$_4$,1.761,6
65,0.6334459,246033.8,417934.0,266307.7413144896,439091.5044327267,"(65.0, 2)",AC_108_1_250lbs,Li$_{1.73}$Zn$_{0.6}$Zr$_{0.27}$Cl$_4$,1.761,6
66,0.5029507,283764.6,488510.5,309554.94028073136,512340.5194484857,"(65.0, 2)",AC_108_1_250lbs,Li$_{1.73}$Zn$_{0.6}$Zr$_{0.27}$Cl$_4$,1.761,6
67,0.3999573,327426.1,570902.4,360016.6145587166,597808.8981132226,"(65.0, 2)",AC_108_1_250lbs,Li$_{1.73}$Zn$_{0.6}$Zr$_{0.27}$Cl$_4$,1.761,6
68,0.3175813,378741.0,668402.3,418896.27923434594,697535.0682589295,"(65.0, 2)",AC_108_1_250lbs,Li$_{1.73}$Zn$_{0.6}$Zr$_{0.27}$Cl$_4$,1.761,6
69,0.2520161,438984.5,783490.8,487598.219155469,813897.5072211563,"(65.0, 2)",AC_108_1_250lbs,Li$_{1.73}$Zn$_{0.6}$Zr$_{0.27}$Cl$_4$,1.761,6

File: EIS/0p4/temp_65.0_replicate_3_AC_108_1_250lbs_Li173Zn06Zr027Cl4_nyquist.csv
,Frequency,Z real,Z imag,Fit real,Fit imag,Dataset,sample_name,material_name,height,diameter
0,2000039.0,4676.043,2696.644,4641.503438502204,2622.282972924337,"(65.0, 3)",AC_108_1_250lbs,Li$_{1.73}$Zn$_{0.6}$Zr$_{0.27}$Cl$_4$,1.761,6
1,1588711.0,5157.128,2436.814,5118.9904174152025,2432.40962785128,"(65.0, 3)",AC_108_1_250lbs,Li$_{1.73}$Zn$_{0.6}$Zr$_{0.27}$Cl$_4$,1.761,6
2,1261992.0,5535.033,2157.468,5528.05523372868,2202.1908298362664,"(65.0, 3)",AC_108_1_250lbs,Li$_{1.73}$Zn$_{0.6}$Zr$_{0.27}$Cl$_4$,1.761,6
3,1002539.0,5815.347,1891.358,5865.729473451664,1954.4147882769944,"(65.0, 3)",AC_108_1_250lbs,Li$_{1.73}$Zn$_{0.6}$Zr$_{0.27}$Cl$_4$,1.761,6
4,796289.1,6110.257,1674.069,6136.697940633071,1707.781692080132,"(65.0, 3)",AC_108_1_250lbs,Li$_{1.73}$Zn$_{0.6}$Zr$_{0.27}$Cl$_4$,1.761,6
5,632460.9,6292.346,1457.687,6349.91083115197,1475.4148705283515,"(65.0, 3)",AC_108_1_250lbs,Li$_{1.73}$Zn$_{0.6}$Zr$_{0.27}$Cl$_4$,1.761,6
6,502382.8,6448.847,1274.366,6515.745451438296,1265.131779536705,"(65.0, 3)",AC_108_1_250lbs,Li$_{1.73}$Zn$_{0.6}$Zr$_{0.27}$Cl$_4$,1.761,6
7,399257.8,6576.791,1085.349,6644.184206360442,1080.5775276895454,"(65.0, 3)",AC_108_1_250lbs,Li$_{1.73}$Zn$_{0.6}$Zr$_{0.27}$Cl$_4$,1.761,6
8,316992.2,6672.823,937.6041,6743.916464002563,922.5328889051201,"(65.0, 3)",AC_108_1_250lbs,Li$_{1.73}$Zn$_{0.6}$Zr$_{0.27}$Cl$_4$,1.761,6
9,251835.9,6779.26,773.5317,6822.06873496383,790.0400308782876,"(65.0, 3)",AC_108_1_250lbs,Li$_{1.73}$Zn$_{0.6}$Zr$_{0.27}$Cl$_4$,1.761,6
10,200039.1,6830.169,669.0645,6884.280112673958,681.2356172128575,"(65.0, 3)",AC_108_1_250lbs,Li$_{1.73}$Zn$_{0.6}$Zr$_{0.27}$Cl$_4$,1.761,6
11,159023.4,6888.639,582.913,6934.925973216975,593.9087774309493,"(65.0, 3)",AC_108_1_250lbs,Li$_{1.73}$Zn$_{0.6}$Zr$_{0.27}$Cl$_4$,1.761,6
12,126210.9,6931.817,519.9485,6977.377060327842,525.846345482333,"(65.0, 3)",AC_108_1_250lbs,Li$_{1.73}$Zn$_{0.6}$Zr$_{0.27}$Cl$_4$,1.761,6
13,100429.7,6955.154,471.3622,7014.239895964471,475.03068211740197,"(65.0, 3)",AC_108_1_250lbs,Li$_{1.73}$Zn$_{0.6}$Zr$_{0.27}$Cl$_4$,1.761,6
14,79804.69,6986.202,438.6517,7047.558776141985,439.74286849640373,"(65.0, 3)",AC_108_1_250lbs,Li$_{1.73}$Zn$_{0.6}$Zr$_{0.27}$Cl$_4$,1.761,6
15,63398.44,7015.929,421.7398,7078.976949698268,418.6090852655526,"(65.0, 3)",AC_108_1_250lbs,Li$_{1.73}$Zn$_{0.6}$Zr$_{0.27}$Cl$_4$,1.761,6
16,50273.44,7043.133,420.3549,7109.8619618855555,410.61542772836356,"(65.0, 3)",AC_108_1_250lbs,Li$_{1.73}$Zn$_{0.6}$Zr$_{0.27}$Cl$_4$,1.761,6
17,39960.94,7074.819,428.0894,7141.402369548671,415.1072626418944,"(65.0, 3)",AC_108_1_250lbs,Li$_{1.73}$Zn$_{0.6}$Zr$_{0.27}$Cl$_4$,1.761,6
18,31757.81,7107.011,449.2549,7174.6829057179475,431.78307626186495,"(65.0, 3)",AC_108_1_250lbs,Li$_{1.73}$Zn$_{0.6}$Zr$_{0.27}$Cl$_4$,1.761,6
19,25195.31,7151.749,462.5166,7210.74416515599,460.6888278222459,"(65.0, 3)",AC_108_1_250lbs,Li$_{1.73}$Zn$_{0.6}$Zr$_{0.27}$Cl$_4$,1.761,6
20,20039.06,7192.84,514.7869,7250.631702086777,502.2164086647118,"(65.0, 3)",AC_108_1_250lbs,Li$_{1.73}$Zn$_{0.6}$Zr$_{0.27}$Cl$_4$,1.761,6
21,16054.69,7237.818,575.2801,7295.438370564394,557.1083893047678,"(65.0, 3)",AC_108_1_250lbs,Li$_{1.73}$Zn$_{0.6}$Zr$_{0.27}$Cl$_4$,1.761,6
22,12773.44,7293.795,654.5356,7346.342890216006,626.4704539588648,"(65.0, 3)",AC_108_1_250lbs,Li$_{1.73}$Zn$_{0.6}$Zr$_{0.27}$Cl$_4$,1.761,6
23,9946.65,7366.09,754.9142,7404.646990484188,711.7925391824574,"(65.0, 3)",AC_108_1_250lbs,Li$_{1.73}$Zn$_{0.6}$Zr$_{0.27}$Cl$_4$,1.761,6
24,7888.72,7444.217,865.7381,7471.813047090016,814.9795621457395,"(65.0, 3)",AC_108_1_250lbs,Li$_{1.73}$Zn$_{0.6}$Zr$_{0.27}$Cl$_4$,1.761,6
25,6288.11,7534.131,989.916,7549.503839932751,938.3926540563361,"(65.0, 3)",AC_108_1_250lbs,Li$_{1.73}$Zn$_{0.6}$Zr$_{0.27}$Cl$_4$,1.761,6
26,5039.063,7635.742,1128.944,7639.62589986989,1084.9019515838716,"(65.0, 3)",AC_108_1_250lbs,Li$_{1.73}$Zn$_{0.6}$Zr$_{0.27}$Cl$_4$,1.761,6
27,4001.524,7756.896,1294.756,7744.377847198856,1257.952213492923,"(65.0, 3)",AC_108_1_250lbs,Li$_{1.73}$Zn$_{0.6}$Zr$_{0.27}$Cl$_4$,1.761,6
28,3161.337,7899.318,1489.271,7866.305138535088,1461.6428055010774,"(65.0, 3)",AC_108_1_250lbs,Li$_{1.73}$Zn$_{0.6}$Zr$_{0.27}$Cl$_4$,1.761,6
29,2507.267,8059.055,1708.141,8008.362718626214,1700.823927600855,"(65.0, 3)",AC_108_1_250lbs,Li$_{1.73}$Zn$_{0.6}$Zr$_{0.27}$Cl$_4$,1.761,6
30,1979.167,8243.247,1964.716,8173.9872119897855,1981.2113449549577,"(65.0, 3)",AC_108_1_250lbs,Li$_{1.73}$Zn$_{0.6}$Zr$_{0.27}$Cl$_4$,1.761,6
31,1598.011,8429.986,2230.633,8367.180482717366,2309.5223306209364,"(65.0, 3)",AC_108_1_250lbs,Li$_{1.73}$Zn$_{0.6}$Zr$_{0.27}$Cl$_4$,1.761,6
32,1257.622,8664.199,2574.546,8592.606639254034,2693.636043740346,"(65.0, 3)",AC_108_1_250lbs,Li$_{1.73}$Zn$_{0.6}$Zr$_{0.27}$Cl$_4$,1.761,6
33,1004.464,8910.426,2949.453,8855.704867092254,3142.7821611931536,"(65.0, 3)",AC_108_1_250lbs,Li$_{1.73}$Zn$_{0.6}$Zr$_{0.27}$Cl$_4$,1.761,6
34,800.3049,9187.314,3391.595,9162.82084116647,3667.762267434676,"(65.0, 3)",AC_108_1_250lbs,Li$_{1.73}$Zn$_{0.6}$Zr$_{0.27}$Cl$_4$,1.761,6
35,631.0096,9512.83,3937.001,9521.359908576796,4281.209302319869,"(65.0, 3)",AC_108_1_250lbs,Li$_{1.73}$Zn$_{0.6}$Zr$_{0.27}$Cl$_4$,1.761,6
36,498.6702,9876.63,4578.249,9939.965750565392,4997.891289069422,"(65.0, 3)",AC_108_1_250lbs,Li$_{1.73}$Zn$_{0.6}$Zr$_{0.27}$Cl$_4$,1.761,6
37,397.2458,10273.64,5311.428,10428.728842135513,5835.066636255599,"(65.0, 3)",AC_108_1_250lbs,Li$_{1.73}$Zn$_{0.6}$Zr$_{0.27}$Cl$_4$,1.761,6
38,319.6023,10703.87,6141.813,10999.429742493314,6812.8995545827975,"(65.0, 3)",AC_108_1_250lbs,Li$_{1.73}$Zn$_{0.6}$Zr$_{0.27}$Cl$_4$,1.761,6
39,251.1161,11250.92,7236.905,11665.823086460168,7954.945581379238,"(65.0, 3)",AC_108_1_250lbs,Li$_{1.73}$Zn$_{0.6}$Zr$_{0.27}$Cl$_4$,1.761,6
40,200.8929,11836.49,8448.661,12443.969126060625,9288.718898141818,"(65.0, 3)",AC_108_1_250lbs,Li$_{1.73}$Zn$_{0.6}$Zr$_{0.27}$Cl$_4$,1.761,6
41,158.0056,12574.36,10006.14,13352.620816051272,10846.355100028586,"(65.0, 3)",AC_108_1_250lbs,Li$_{1.73}$Zn$_{0.6}$Zr$_{0.27}$Cl$_4$,1.761,6
42,126.6892,13374.91,11715.82,14413.67577467427,12665.385378489558,"(65.0, 3)",AC_108_1_250lbs,Li$_{1.73}$Zn$_{0.6}$Zr$_{0.27}$Cl$_4$,1.761,6
43,99.734,14407.11,13920.01,15652.704013538565,14789.640764804368,"(65.0, 3)",AC_108_1_250lbs,Li$_{1.73}$Zn$_{0.6}$Zr$_{0.27}$Cl$_4$,1.761,6
44,79.44915,15586.41,16428.38,17099.564155844986,17270.308217948263,"(65.0, 3)",AC_108_1_250lbs,Li$_{1.73}$Zn$_{0.6}$Zr$_{0.27}$Cl$_4$,1.761,6
45,63.34459,16992.86,19358.39,18789.122994118712,20167.164000543205,"(65.0, 3)",AC_108_1_250lbs,Li$_{1.73}$Zn$_{0.6}$Zr$_{0.27}$Cl$_4$,1.761,6
46,49.86702,18814.64,23007.21,20762.095728537915,23550.014059916834,"(65.0, 3)",AC_108_1_250lbs,Li$_{1.73}$Zn$_{0.6}$Zr$_{0.27}$Cl$_4$,1.761,6
47,39.72458,20898.44,27076.88,23066.02713482805,27500.376120498495,"(65.0, 3)",AC_108_1_250lbs,Li$_{1.73}$Zn$_{0.6}$Zr$_{0.27}$Cl$_4$,1.761,6
48,31.88775,23325.54,31641.73,25756.43730658442,32113.44401918821,"(65.0, 3)",AC_108_1_250lbs,Li$_{1.73}$Zn$_{0.6}$Zr$_{0.27}$Cl$_4$,1.761,6
49,24.93351,26587.26,37601.82,28898.15958261129,37500.381617344414,"(65.0, 3)",AC_108_1_250lbs,Li$_{1.73}$Zn$_{0.6}$Zr$_{0.27}$Cl$_4$,1.761,6
50,19.94681,30133.62,43862.67,32566.90290097997,43791.001565585044,"(65.0, 3)",AC_108_1_250lbs,Li$_{1.73}$Zn$_{0.6}$Zr$_{0.27}$Cl$_4$,1.761,6
51,15.94388,34337.54,51080.64,36851.07622960511,51136.893472101205,"(65.0, 3)",AC_108_1_250lbs,Li$_{1.73}$Zn$_{0.6}$Zr$_{0.27}$Cl$_4$,1.761,6
52,12.40079,39926.54,60449.88,41853.919038532695,59715.07685514949,"(65.0, 3)",AC_108_1_250lbs,Li$_{1.73}$Zn$_{0.6}$Zr$_{0.27}$Cl$_4$,1.761,6
53,9.91015,45785.7,70113.12,47695.98915401099,69732.2669068124,"(65.0, 3)",AC_108_1_250lbs,Li$_{1.73}$Zn$_{0.6}$Zr$_{0.27}$Cl$_4$,1.761,6
54,7.971939,52360.55,80853.48,54518.06794649117,81429.85586275636,"(65.0, 3)",AC_108_1_250lbs,Li$_{1.73}$Zn$_{0.6}$Zr$_{0.27}$Cl$_4$,1.761,6
55,6.351626,60264.88,93722.23,62484.55286150619,95089.73001744872,"(65.0, 3)",AC_108_1_250lbs,Li$_{1.73}$Zn$_{0.6}$Zr$_{0.27}$Cl$_4$,1.761,6
56,5.095109,69069.09,108082.4,71787.41904625343,111041.06256168982,"(65.0, 3)",AC_108_1_250lbs,Li$_{1.73}$Zn$_{0.6}$Zr$_{0.27}$Cl$_4$,1.761,6
57,4.040948,79692.02,125366.1,82650.84553865352,129668.2459346428,"(65.0, 3)",AC_108_1_250lbs,Li$_{1.73}$Zn$_{0.6}$Zr$_{0.27}$Cl$_4$,1.761,6
58,3.175813,92394.54,146445.8,95336.61750015608,151420.15484247726,"(65.0, 3)",AC_108_1_250lbs,Li$_{1.73}$Zn$_{0.6}$Zr$_{0.27}$Cl$_4$,1.761,6
59,2.547554,105987.8,169127.6,110150.43467452099,176820.9631620144,"(65.0, 3)",AC_108_1_250lbs,Li$_{1.73}$Zn$_{0.6}$Zr$_{0.27}$Cl$_4$,1.761,6
60,2.020474,121997.5,196472.0,127449.27809287868,206482.7753930981,"(65.0, 3)",AC_108_1_250lbs,Li$_{1.73}$Zn$_{0.6}$Zr$_{0.27}$Cl$_4$,1.761,6
61,1.605308,140300.0,228453.3,147650.01254681038,241120.37705017664,"(65.0, 3)",AC_108_1_250lbs,Li$_{1.73}$Zn$_{0.6}$Zr$_{0.27}$Cl$_4$,1.761,6
62,1.273777,161503.3,266137.3,171239.4321305153,281568.459445476,"(65.0, 3)",AC_108_1_250lbs,Li$_{1.73}$Zn$_{0.6}$Zr$_{0.27}$Cl$_4$,1.761,6
63,1.010237,186072.9,310477.9,198785.99092797737,328801.73394368193,"(65.0, 3)",AC_108_1_250lbs,Li$_{1.73}$Zn$_{0.6}$Zr$_{0.27}$Cl$_4$,1.761,6
64,0.7971939,215356.1,364289.0,230953.50152938918,383958.4203980969,"(65.0, 3)",AC_108_1_250lbs,Li$_{1.73}$Zn$_{0.6}$Zr$_{0.27}$Cl$_4$,1.761,6
65,0.6334459,248294.7,425347.3,268517.1314815215,448367.6757887494,"(65.0, 3)",AC_108_1_250lbs,Li$_{1.73}$Zn$_{0.6}$Zr$_{0.27}$Cl$_4$,1.761,6
66,0.5029507,286764.2,497338.0,312382.08315196534,523581.62403330783,"(65.0, 3)",AC_108_1_250lbs,Li$_{1.73}$Zn$_{0.6}$Zr$_{0.27}$Cl$_4$,1.761,6
67,0.3999573,331313.2,581350.9,363605.4071516522,611412.7588199965,"(65.0, 3)",AC_108_1_250lbs,Li$_{1.73}$Zn$_{0.6}$Zr$_{0.27}$Cl$_4$,1.761,6
68,0.3175813,383713.5,680806.2,423421.4749720396,713977.6207899551,"(65.0, 3)",AC_108_1_250lbs,Li$_{1.73}$Zn$_{0.6}$Zr$_{0.27}$Cl$_4$,1.761,6
69,0.2520161,445273.8,798160.5,493271.72467252193,833747.8015947615,"(65.0, 3)",AC_108_1_250lbs,Li$_{1.73}$Zn$_{0.6}$Zr$_{0.27}$Cl$_4$,1.761,6

File: EIS/0p4/temp_65.0_replicate_4_AC_108_1_250lbs_Li173Zn06Zr027Cl4_nyquist.csv
,Frequency,Z real,Z imag,Fit real,Fit imag,Dataset,sample_name,material_name,height,diameter
0,2000039.0,4664.591,2674.67,4636.74066472393,2616.2953203369802,"(65.0, 4)",AC_108_1_250lbs,Li$_{1.73}$Zn$_{0.6}$Zr$_{0.27}$Cl$_4$,1.761,6
1,1588711.0,5139.724,2436.888,5112.943878664784,2427.8822518653164,"(65.0, 4)",AC_108_1_250lbs,Li$_{1.73}$Zn$_{0.6}$Zr$_{0.27}$Cl$_4$,1.761,6
2,1261992.0,5527.971,2165.504,5521.332476016907,2199.2400557870974,"(65.0, 4)",AC_108_1_250lbs,Li$_{1.73}$Zn$_{0.6}$Zr$_{0.27}$Cl$_4$,1.761,6
3,1002539.0,5814.193,1907.817,5858.860701192799,1952.930828695818,"(65.0, 4)",AC_108_1_250lbs,Li$_{1.73}$Zn$_{0.6}$Zr$_{0.27}$Cl$_4$,1.761,6
4,796289.1,6099.463,1673.153,6130.071217280218,1707.5201456627321,"(65.0, 4)",AC_108_1_250lbs,Li$_{1.73}$Zn$_{0.6}$Zr$_{0.27}$Cl$_4$,1.761,6
5,632460.9,6303.653,1459.323,6343.765035597584,1476.083429098214,"(65.0, 4)",AC_108_1_250lbs,Li$_{1.73}$Zn$_{0.6}$Zr$_{0.27}$Cl$_4$,1.761,6
6,502382.8,6451.663,1264.309,6510.196495959444,1266.4500053776874,"(65.0, 4)",AC_108_1_250lbs,Li$_{1.73}$Zn$_{0.6}$Zr$_{0.27}$Cl$_4$,1.761,6
7,399257.8,6559.022,1080.997,6639.261614627738,1082.3078329043665,"(65.0, 4)",AC_108_1_250lbs,Li$_{1.73}$Zn$_{0.6}$Zr$_{0.27}$Cl$_4$,1.761,6
8,316992.2,6696.279,917.9831,6739.596793218946,924.4903828032747,"(65.0, 4)",AC_108_1_250lbs,Li$_{1.73}$Zn$_{0.6}$Zr$_{0.27}$Cl$_4$,1.761,6
9,251835.9,6776.201,774.985,6818.30076709259,792.0902146961896,"(65.0, 4)",AC_108_1_250lbs,Li$_{1.73}$Zn$_{0.6}$Zr$_{0.27}$Cl$_4$,1.761,6
10,200039.1,6852.078,675.8692,6881.001617897484,683.2866913477347,"(65.0, 4)",AC_108_1_250lbs,Li$_{1.73}$Zn$_{0.6}$Zr$_{0.27}$Cl$_4$,1.761,6
11,159023.4,6882.505,593.2887,6932.073786849787,595.9026147417594,"(65.0, 4)",AC_108_1_250lbs,Li$_{1.73}$Zn$_{0.6}$Zr$_{0.27}$Cl$_4$,1.761,6
12,126210.9,6931.619,518.9843,6974.892523922633,527.750135947291,"(65.0, 4)",AC_108_1_250lbs,Li$_{1.73}$Zn$_{0.6}$Zr$_{0.27}$Cl$_4$,1.761,6
13,100429.7,6958.024,472.0922,7012.07136816299,476.8300103049833,"(65.0, 4)",AC_108_1_250lbs,Li$_{1.73}$Zn$_{0.6}$Zr$_{0.27}$Cl$_4$,1.761,6
14,79804.69,6989.211,441.2984,7045.662432024581,441.43634076109197,"(65.0, 4)",AC_108_1_250lbs,Li$_{1.73}$Zn$_{0.6}$Zr$_{0.27}$Cl$_4$,1.761,6
15,63398.44,7016.105,422.2781,7077.3166639995925,420.2043428537073,"(65.0, 4)",AC_108_1_250lbs,Li$_{1.73}$Zn$_{0.6}$Zr$_{0.27}$Cl$_4$,1.761,6
16,50273.44,7047.62,417.1412,7108.408762079378,412.1262939275946,"(65.0, 4)",AC_108_1_250lbs,Li$_{1.73}$Zn$_{0.6}$Zr$_{0.27}$Cl$_4$,1.761,6
17,39960.94,7078.723,428.3552,7140.133739172162,416.55177367377894,"(65.0, 4)",AC_108_1_250lbs,Li$_{1.73}$Zn$_{0.6}$Zr$_{0.27}$Cl$_4$,1.761,6
18,31757.81,7111.988,450.0526,7173.582089993607,433.18218174915864,"(65.0, 4)",AC_108_1_250lbs,Li$_{1.73}$Zn$_{0.6}$Zr$_{0.27}$Cl$_4$,1.761,6
19,25195.31,7158.105,463.0385,7209.799554842126,462.0655908589324,"(65.0, 4)",AC_108_1_250lbs,Li$_{1.73}$Zn$_{0.6}$Zr$_{0.27}$Cl$_4$,1.761,6
20,20039.06,7196.125,514.5333,7249.836328487314,503.5955765682155,"(65.0, 4)",AC_108_1_250lbs,Li$_{1.73}$Zn$_{0.6}$Zr$_{0.27}$Cl$_4$,1.761,6
21,16054.69,7243.022,575.9802,7294.789521752826,558.5162403276311,"(65.0, 4)",AC_108_1_250lbs,Li$_{1.73}$Zn$_{0.6}$Zr$_{0.27}$Cl$_4$,1.761,6
22,12773.44,7298.603,652.2958,7345.84184743871,627.9348522218563,"(65.0, 4)",AC_108_1_250lbs,Li$_{1.73}$Zn$_{0.6}$Zr$_{0.27}$Cl$_4$,1.761,6
23,9946.65,7370.795,754.8877,7404.298879281588,713.3431507838013,"(65.0, 4)",AC_108_1_250lbs,Li$_{1.73}$Zn$_{0.6}$Zr$_{0.27}$Cl$_4$,1.761,6
24,7888.72,7449.063,865.9438,7471.626796867353,816.6482010550797,"(65.0, 4)",AC_108_1_250lbs,Li$_{1.73}$Zn$_{0.6}$Zr$_{0.27}$Cl$_4$,1.761,6
25,6288.11,7539.424,990.603,7549.492246775255,940.2137382094811,"(65.0, 4)",AC_108_1_250lbs,Li$_{1.73}$Zn$_{0.6}$Zr$_{0.27}$Cl$_4$,1.761,6
26,5039.063,7642.247,1130.278,7639.805789359186,1086.9130585555922,"(65.0, 4)",AC_108_1_250lbs,Li$_{1.73}$Zn$_{0.6}$Zr$_{0.27}$Cl$_4$,1.761,6
27,4001.524,7763.42,1297.062,7744.770336336662,1260.1947320306265,"(65.0, 4)",AC_108_1_250lbs,Li$_{1.73}$Zn$_{0.6}$Zr$_{0.27}$Cl$_4$,1.761,6
28,3161.337,7905.87,1492.25,7866.9359983680615,1464.1626846579682,"(65.0, 4)",AC_108_1_250lbs,Li$_{1.73}$Zn$_{0.6}$Zr$_{0.27}$Cl$_4$,1.761,6
29,2507.267,8066.091,1711.517,8009.262841691578,1703.6725296707275,"(65.0, 4)",AC_108_1_250lbs,Li$_{1.73}$Zn$_{0.6}$Zr$_{0.27}$Cl$_4$,1.761,6
30,1979.167,8250.832,1968.621,8175.193191244992,1984.446412226282,"(65.0, 4)",AC_108_1_250lbs,Li$_{1.73}$Zn$_{0.6}$Zr$_{0.27}$Cl$_4$,1.761,6
31,1598.011,8438.737,2235.913,8368.735311200982,2313.209079395291,"(65.0, 4)",AC_108_1_250lbs,Li$_{1.73}$Zn$_{0.6}$Zr$_{0.27}$Cl$_4$,1.761,6
32,1257.622,8673.438,2580.938,8594.56054239316,2697.8484022982316,"(65.0, 4)",AC_108_1_250lbs,Li$_{1.73}$Zn$_{0.6}$Zr$_{0.27}$Cl$_4$,1.761,6
33,1004.464,8920.475,2957.639,8858.116282378734,3147.60417159362,"(65.0, 4)",AC_108_1_250lbs,Li$_{1.73}$Zn$_{0.6}$Zr$_{0.27}$Cl$_4$,1.761,6
34,800.3049,9198.624,3401.886,9165.757562930066,3673.2896743276715,"(65.0, 4)",AC_108_1_250lbs,Li$_{1.73}$Zn$_{0.6}$Zr$_{0.27}$Cl$_4$,1.761,6
35,631.0096,9525.18,3948.784,9524.90041885132,4287.551355434199,"(65.0, 4)",AC_108_1_250lbs,Li$_{1.73}$Zn$_{0.6}$Zr$_{0.27}$Cl$_4$,1.761,6
36,498.6702,9889.05,4592.41,9944.200760639735,5005.172789802328,"(65.0, 4)",AC_108_1_250lbs,Li$_{1.73}$Zn$_{0.6}$Zr$_{0.27}$Cl$_4$,1.761,6
37,397.2458,10287.26,5329.089,10433.763073374972,5843.430262910386,"(65.0, 4)",AC_108_1_250lbs,Li$_{1.73}$Zn$_{0.6}$Zr$_{0.27}$Cl$_4$,1.761,6
38,319.6023,10719.04,6162.075,11005.383979481008,6822.50850535129,"(65.0, 4)",AC_108_1_250lbs,Li$_{1.73}$Zn$_{0.6}$Zr$_{0.27}$Cl$_4$,1.761,6
39,251.1161,11265.69,7262.419,11672.83654052284,7965.986579214453,"(65.0, 4)",AC_108_1_250lbs,Li$_{1.73}$Zn$_{0.6}$Zr$_{0.27}$Cl$_4$,1.761,6
40,200.8929,11852.15,8480.731,12452.202152893566,9301.405607281436,"(65.0, 4)",AC_108_1_250lbs,Li$_{1.73}$Zn$_{0.6}$Zr$_{0.27}$Cl$_4$,1.761,6
41,158.0056,12589.53,10046.32,13362.25803753714,10860.932010177548,"(65.0, 4)",AC_108_1_250lbs,Li$_{1.73}$Zn$_{0.6}$Zr$_{0.27}$Cl$_4$,1.761,6
42,126.6892,13388.35,11764.31,14424.929662203256,12682.132219617899,"(65.0, 4)",AC_108_1_250lbs,Li$_{1.73}$Zn$_{0.6}$Zr$_{0.27}$Cl$_4$,1.761,6
43,99.734,14419.96,13980.39,15665.818998296993,14808.877523231331,"(65.0, 4)",AC_108_1_250lbs,Li$_{1.73}$Zn$_{0.6}$Zr$_{0.27}$Cl$_4$,1.761,6
44,79.44915,15595.8,16506.85,17114.821340771203,17292.400832931413,"(65.0, 4)",AC_108_1_250lbs,Li$_{1.73}$Zn$_{0.6}$Zr$_{0.27}$Cl$_4$,1.761,6
45,63.34459,16998.69,19459.9,18806.84555266965,20192.530830038173,"(65.0, 4)",AC_108_1_250lbs,Li$_{1.73}$Zn$_{0.6}$Zr$_{0.27}$Cl$_4$,1.761,6
46,49.86702,18810.88,23138.98,20782.655087219682,23579.13321457916,"(65.0, 4)",AC_108_1_250lbs,Li$_{1.73}$Zn$_{0.6}$Zr$_{0.27}$Cl$_4$,1.761,6
47,39.72458,20886.4,27248.38,23089.850049792152,27533.793776422473,"(65.0, 4)",AC_108_1_250lbs,Li$_{1.73}$Zn$_{0.6}$Zr$_{0.27}$Cl$_4$,1.761,6
48,31.88775,23301.32,31863.52,25784.01395966384,32151.783832363457,"(65.0, 4)",AC_108_1_250lbs,Li$_{1.73}$Zn$_{0.6}$Zr$_{0.27}$Cl$_4$,1.761,6
49,24.93351,26554.87,37901.9,28930.052839177115,37544.355376395455,"(65.0, 4)",AC_108_1_250lbs,Li$_{1.73}$Zn$_{0.6}$Zr$_{0.27}$Cl$_4$,1.761,6
50,19.94681,30089.83,44253.82,32603.75889116591,43841.42123405683,"(65.0, 4)",AC_108_1_250lbs,Li$_{1.73}$Zn$_{0.6}$Zr$_{0.27}$Cl$_4$,1.761,6
51,15.94388,34287.7,51592.53,36893.636436024026,51194.68478735433,"(65.0, 4)",AC_108_1_250lbs,Li$_{1.73}$Zn$_{0.6}$Zr$_{0.27}$Cl$_4$,1.761,6
52,12.40079,39876.46,61138.98,41903.03409786762,59781.2946677885,"(65.0, 4)",AC_108_1_250lbs,Li$_{1.73}$Zn$_{0.6}$Zr$_{0.27}$Cl$_4$,1.761,6
53,9.91015,45749.01,70996.45,47752.634607097185,69808.11246239672,"(65.0, 4)",AC_108_1_250lbs,Li$_{1.73}$Zn$_{0.6}$Zr$_{0.27}$Cl$_4$,1.761,6
54,7.971939,52350.18,81968.92,54583.36220203343,81516.69624618714,"(65.0, 4)",AC_108_1_250lbs,Li$_{1.73}$Zn$_{0.6}$Zr$_{0.27}$Cl$_4$,1.761,6
55,6.351626,60302.47,95128.0,62559.777672736534,95189.11999965372,"(65.0, 4)",AC_108_1_250lbs,Li$_{1.73}$Zn$_{0.6}$Zr$_{0.27}$Cl$_4$,1.761,6
56,5.095109,69180.34,109834.5,71874.04283798902,111154.769107718,"(65.0, 4)",AC_108_1_250lbs,Li$_{1.73}$Zn$_{0.6}$Zr$_{0.27}$Cl$_4$,1.761,6
57,4.040948,79917.09,127553.3,82750.54996474515,129798.27565157114,"(65.0, 4)",AC_108_1_250lbs,Li$_{1.73}$Zn$_{0.6}$Zr$_{0.27}$Cl$_4$,1.761,6
58,3.175813,92783.64,149170.4,95451.32765861411,151568.78466401066,"(65.0, 4)",AC_108_1_250lbs,Li$_{1.73}$Zn$_{0.6}$Zr$_{0.27}$Cl$_4$,1.761,6
59,2.547554,106691.3,172658.2,110282.35346007871,176990.77458351164,"(65.0, 4)",AC_108_1_250lbs,Li$_{1.73}$Zn$_{0.6}$Zr$_{0.27}$Cl$_4$,1.761,6
60,2.020474,122864.3,200528.5,127600.92522479982,206676.69258491,"(65.0, 4)",AC_108_1_250lbs,Li$_{1.73}$Zn$_{0.6}$Zr$_{0.27}$Cl$_4$,1.761,6
61,1.605308,141507.5,233330.0,147824.26887377023,241341.7091872633,"(65.0, 4)",AC_108_1_250lbs,Li$_{1.73}$Zn$_{0.6}$Zr$_{0.27}$Cl$_4$,1.761,6
62,1.273777,163139.8,271991.8,171439.58988475165,281820.94759551116,"(65.0, 4)",AC_108_1_250lbs,Li$_{1.73}$Zn$_{0.6}$Zr$_{0.27}$Cl$_4$,1.761,6
63,1.010237,188245.4,317505.1,199015.8106779437,329089.60285200714,"(65.0, 4)",AC_108_1_250lbs,Li$_{1.73}$Zn$_{0.6}$Zr$_{0.27}$Cl$_4$,1.761,6
64,0.7971939,218198.7,372734.2,231217.2766641097,384286.43549312925,"(65.0, 4)",AC_108_1_250lbs,Li$_{1.73}$Zn$_{0.6}$Zr$_{0.27}$Cl$_4$,1.761,6
65,0.6334459,251923.4,435390.3,268819.76115090447,448741.2057022195,"(65.0, 4)",AC_108_1_250lbs,Li$_{1.73}$Zn$_{0.6}$Zr$_{0.27}$Cl$_4$,1.761,6
66,0.5029507,291338.5,509235.6,312729.15468548634,524006.7088815657,"(65.0, 4)",AC_108_1_250lbs,Li$_{1.73}$Zn$_{0.6}$Zr$_{0.27}$Cl$_4$,1.761,6
67,0.3999573,337028.3,595443.1,364003.2890829012,611896.1844200557,"(65.0, 4)",AC_108_1_250lbs,Li$_{1.73}$Zn$_{0.6}$Zr$_{0.27}$Cl$_4$,1.761,6
68,0.3175813,390789.0,697441.1,423877.4219081932,714526.998880109,"(65.0, 4)",AC_108_1_250lbs,Li$_{1.73}$Zn$_{0.6}$Zr$_{0.27}$Cl$_4$,1.761,6
69,0.2520161,453987.6,817867.8,493793.9953650705,834371.6559860446,"(65.0, 4)",AC_108_1_250lbs,Li$_{1.73}$Zn$_{0.6}$Zr$_{0.27}$Cl$_4$,1.761,6
