Repository: Maughan-Lab/Li-Zn-Zr-Cl_Halospinels

# Li-Zn-Zr-Cl_Halospinels

Data and information for "From Cation Order to Disorder: Unlocking Ion Transport Pathways in Li−Zn−Zr−Cl Halospinels" (doi: https://doi.org/10.1021/acs.chemmater.6c00461)

Neutron powder diffraction (NPD) collected at beamline BL-11A (POWGEN) at the Spallation Neutron Source at Oak Ridge National Laboratory, including raw data and .txt files with two theta, intensity, calculated fit, and difference are in the NPD directory.

File: EIS/0p4/temp_65.0_replicate_5_AC_108_1_250lbs_Li173Zn06Zr027Cl4_nyquist.csv
,Frequency,Z real,Z imag,Fit real,Fit imag,Dataset,sample_name,material_name,height,diameter
0,2000039.0,4692.344,2711.669,4661.524067596999,2645.9087974579165,"(65.0, 5)",AC_108_1_250lbs,Li$_{1.73}$Zn$_{0.6}$Zr$_{0.27}$Cl$_4$,1.761,6
1,1588711.0,5179.807,2446.334,5144.0290628106195,2451.6423015406685,"(65.0, 5)",AC_108_1_250lbs,Li$_{1.73}$Zn$_{0.6}$Zr$_{0.27}$Cl$_4$,1.761,6
2,1261992.0,5553.737,2185.376,5556.207237824051,2216.512189832261,"(65.0, 5)",AC_108_1_250lbs,Li$_{1.73}$Zn$_{0.6}$Zr$_{0.27}$Cl$_4$,1.761,6
3,1002539.0,5865.612,1916.316,5895.280350760946,1964.0430458619387,"(65.0, 5)",AC_108_1_250lbs,Li$_{1.73}$Zn$_{0.6}$Zr$_{0.27}$Cl$_4$,1.761,6
4,796289.1,6112.333,1703.801,6166.347082904193,1713.3972064374896,"(65.0, 5)",AC_108_1_250lbs,Li$_{1.73}$Zn$_{0.6}$Zr$_{0.27}$Cl$_4$,1.761,6
5,632460.9,6337.5,1463.346,6378.813025503945,1477.8897339303444,"(65.0, 5)",AC_108_1_250lbs,Li$_{1.73}$Zn$_{0.6}$Zr$_{0.27}$Cl$_4$,1.761,6
6,502382.8,6478.076,1268.271,6543.443095555001,1265.3370879974495,"(65.0, 5)",AC_108_1_250lbs,Li$_{1.73}$Zn$_{0.6}$Zr$_{0.27}$Cl$_4$,1.761,6
7,399257.8,6609.388,1087.459,6670.501438666221,1079.2783443898425,"(65.0, 5)",AC_108_1_250lbs,Li$_{1.73}$Zn$_{0.6}$Zr$_{0.27}$Cl$_4$,1.761,6
8,316992.2,6709.182,916.5693,6768.858676377483,920.349560957202,"(65.0, 5)",AC_108_1_250lbs,Li$_{1.73}$Zn$_{0.6}$Zr$_{0.27}$Cl$_4$,1.761,6
9,251835.9,6807.65,774.884,6845.744897403274,787.4490090039027,"(65.0, 5)",AC_108_1_250lbs,Li$_{1.73}$Zn$_{0.6}$Zr$_{0.27}$Cl$_4$,1.761,6
10,200039.1,6857.873,671.6153,6906.849847144961,678.5889388748187,"(65.0, 5)",AC_108_1_250lbs,Li$_{1.73}$Zn$_{0.6}$Zr$_{0.27}$Cl$_4$,1.761,6
11,159023.4,6910.587,595.532,6956.566852750398,591.4593901265644,"(65.0, 5)",AC_108_1_250lbs,Li$_{1.73}$Zn$_{0.6}$Zr$_{0.27}$Cl$_4$,1.761,6
12,126210.9,6962.302,527.0455,6998.266281027647,523.7726834923014,"(65.0, 5)",AC_108_1_250lbs,Li$_{1.73}$Zn$_{0.6}$Zr$_{0.27}$Cl$_4$,1.761,6
13,100429.7,6995.006,475.9944,7034.5452896991665,473.45778709109226,"(65.0, 5)",AC_108_1_250lbs,Li$_{1.73}$Zn$_{0.6}$Zr$_{0.27}$Cl$_4$,1.761,6
14,79804.69,7024.601,442.178,7067.435491211981,438.7594126670579,"(65.0, 5)",AC_108_1_250lbs,Li$_{1.73}$Zn$_{0.6}$Zr$_{0.27}$Cl$_4$,1.761,6
15,63398.44,7053.917,423.8484,7098.567359653531,418.28060335571973,"(65.0, 5)",AC_108_1_250lbs,Li$_{1.73}$Zn$_{0.6}$Zr$_{0.27}$Cl$_4$,1.761,6
16,50273.44,7084.657,422.4054,7129.297285409105,410.99440315387994,"(65.0, 5)",AC_108_1_250lbs,Li$_{1.73}$Zn$_{0.6}$Zr$_{0.27}$Cl$_4$,1.761,6
17,39960.94,7115.556,429.5035,7160.805110020689,416.240760575656,"(65.0, 5)",AC_108_1_250lbs,Li$_{1.73}$Zn$_{0.6}$Zr$_{0.27}$Cl$_4$,1.761,6
18,31757.81,7148.639,451.6091,7194.169617788227,433.7185422415835,"(65.0, 5)",AC_108_1_250lbs,Li$_{1.73}$Zn$_{0.6}$Zr$_{0.27}$Cl$_4$,1.761,6
19,25195.31,7193.423,464.4634,7230.42829847581,463.47856085460955,"(65.0, 5)",AC_108_1_250lbs,Li$_{1.73}$Zn$_{0.6}$Zr$_{0.27}$Cl$_4$,1.761,6
20,20039.06,7234.454,515.2766,7270.626414726985,505.92110987150636,"(65.0, 5)",AC_108_1_250lbs,Li$_{1.73}$Zn$_{0.6}$Zr$_{0.27}$Cl$_4$,1.761,6
21,16054.69,7278.418,580.0229,7315.8592851235,561.8000950012579,"(65.0, 5)",AC_108_1_250lbs,Li$_{1.73}$Zn$_{0.6}$Zr$_{0.27}$Cl$_4$,1.761,6
22,12773.44,7336.383,657.0032,7367.310809327266,632.2350886091707,"(65.0, 5)",AC_108_1_250lbs,Li$_{1.73}$Zn$_{0.6}$Zr$_{0.27}$Cl$_4$,1.761,6
23,9946.65,7407.391,758.4681,7426.29061106385,718.7322674017389,"(65.0, 5)",AC_108_1_250lbs,Li$_{1.73}$Zn$_{0.6}$Zr$_{0.27}$Cl$_4$,1.761,6
24,7888.72,7485.956,868.0879,7494.271723738567,823.2150768390334,"(65.0, 5)",AC_108_1_250lbs,Li$_{1.73}$Zn$_{0.6}$Zr$_{0.27}$Cl$_4$,1.761,6
25,6288.11,7576.759,995.046,7572.93045301596,948.0655068127728,"(65.0, 5)",AC_108_1_250lbs,Li$_{1.73}$Zn$_{0.6}$Zr$_{0.27}$Cl$_4$,1.761,6
26,5039.063,7678.591,1134.709,7664.189886192015,1096.1770088785786,"(65.0, 5)",AC_108_1_250lbs,Li$_{1.73}$Zn$_{0.6}$Zr$_{0.27}$Cl$_4$,1.761,6
27,4001.524,7800.155,1301.851,7770.2684526392,1271.020305882142,"(65.0, 5)",AC_108_1_250lbs,Li$_{1.73}$Zn$_{0.6}$Zr$_{0.27}$Cl$_4$,1.761,6
28,3161.337,7943.07,1497.794,7893.734953523249,1476.7236250873505,"(65.0, 5)",AC_108_1_250lbs,Li$_{1.73}$Zn$_{0.6}$Zr$_{0.27}$Cl$_4$,1.761,6
29,2507.267,8103.517,1718.688,8037.571559377748,1718.1692202307001,"(65.0, 5)",AC_108_1_250lbs,Li$_{1.73}$Zn$_{0.6}$Zr$_{0.27}$Cl$_4$,1.761,6
30,1979.167,8288.736,1977.959,8205.246413244697,2001.1084368124004,"(65.0, 5)",AC_108_1_250lbs,Li$_{1.73}$Zn$_{0.6}$Zr$_{0.27}$Cl$_4$,1.761,6
31,1598.011,8477.234,2245.996,8400.797671406723,2332.2980232194604,"(65.0, 5)",AC_108_1_250lbs,Li$_{1.73}$Zn$_{0.6}$Zr$_{0.27}$Cl$_4$,1.761,6
32,1257.622,8712.964,2593.478,8628.931063075983,2719.6609060475334,"(65.0, 5)",AC_108_1_250lbs,Li$_{1.73}$Zn$_{0.6}$Zr$_{0.27}$Cl$_4$,1.761,6
33,1004.464,8960.553,2972.067,8895.133357377485,3172.4752420740374,"(65.0, 5)",AC_108_1_250lbs,Li$_{1.73}$Zn$_{0.6}$Zr$_{0.27}$Cl$_4$,1.761,6
34,800.3049,9240.02,3418.267,9205.80449560085,3701.5962451235832,"(65.0, 5)",AC_108_1_250lbs,Li$_{1.73}$Zn$_{0.6}$Zr$_{0.27}$Cl$_4$,1.761,6
35,631.0096,9567.66,3968.954,9568.411586252456,4319.716079559889,"(65.0, 5)",AC_108_1_250lbs,Li$_{1.73}$Zn$_{0.6}$Zr$_{0.27}$Cl$_4$,1.761,6
36,498.6702,9932.93,4615.906,9991.668479359614,5041.668032170159,"(65.0, 5)",AC_108_1_250lbs,Li$_{1.73}$Zn$_{0.6}$Zr$_{0.27}$Cl$_4$,1.761,6
37,397.2458,10332.85,5356.768,10485.74524645344,5884.782242794466,"(65.0, 5)",AC_108_1_250lbs,Li$_{1.73}$Zn$_{0.6}$Zr$_{0.27}$Cl$_4$,1.761,6
38,319.6023,10764.39,6194.237,11062.512607806355,6869.3015168601,"(65.0, 5)",AC_108_1_250lbs,Li$_{1.73}$Zn$_{0.6}$Zr$_{0.27}$Cl$_4$,1.761,6
39,251.1161,11313.66,7301.068,11735.827185634662,8018.867189902485,"(65.0, 5)",AC_108_1_250lbs,Li$_{1.73}$Zn$_{0.6}$Zr$_{0.27}$Cl$_4$,1.761,6
40,200.8929,11899.99,8526.14,12521.864440948988,9361.08670000725,"(65.0, 5)",AC_108_1_250lbs,Li$_{1.73}$Zn$_{0.6}$Zr$_{0.27}$Cl$_4$,1.761,6
41,158.0056,12637.45,10101.97,13439.507295884518,10928.196489456464,"(65.0, 5)",AC_108_1_250lbs,Li$_{1.73}$Zn$_{0.6}$Zr$_{0.27}$Cl$_4$,1.761,6
42,126.6892,13436.83,11831.5,14510.799780027442,12757.836148982606,"(65.0, 5)",AC_108_1_250lbs,Li$_{1.73}$Zn$_{0.6}$Zr$_{0.27}$Cl$_4$,1.761,6
43,99.734,14467.04,14063.6,15761.476600495615,14893.952392048663,"(65.0, 5)",AC_108_1_250lbs,Li$_{1.73}$Zn$_{0.6}$Zr$_{0.27}$Cl$_4$,1.761,6
44,79.44915,15639.81,16609.93,17221.5813587713,17387.854566773014,"(65.0, 5)",AC_108_1_250lbs,Li$_{1.73}$Zn$_{0.6}$Zr$_{0.27}$Cl$_4$,1.761,6
45,63.34459,17043.02,19581.63,18926.188266272988,20299.447054501703,"(65.0, 5)",AC_108_1_250lbs,Li$_{1.73}$Zn$_{0.6}$Zr$_{0.27}$Cl$_4$,1.761,6
46,49.86702,18844.52,23302.12,20916.24469650254,23698.66815411429,"(65.0, 5)",AC_108_1_250lbs,Li$_{1.73}$Zn$_{0.6}$Zr$_{0.27}$Cl$_4$,1.761,6
47,39.72458,20914.64,27458.35,23239.55481400225,27667.17001206138,"(65.0, 5)",AC_108_1_250lbs,Li$_{1.73}$Zn$_{0.6}$Zr$_{0.27}$Cl$_4$,1.761,6
48,31.88775,23325.24,32133.43,25951.927909006583,32300.279949069212,"(65.0, 5)",AC_108_1_250lbs,Li$_{1.73}$Zn$_{0.6}$Zr$_{0.27}$Cl$_4$,1.761,6
49,24.93351,26565.64,38257.05,29118.51902296294,37709.290294543716,"(65.0, 5)",AC_108_1_250lbs,Li$_{1.73}$Zn$_{0.6}$Zr$_{0.27}$Cl$_4$,1.761,6
50,19.94681,30096.14,44710.46,32815.3940690495,44024.13173136821,"(65.0, 5)",AC_108_1_250lbs,Li$_{1.73}$Zn$_{0.6}$Zr$_{0.27}$Cl$_4$,1.761,6
51,15.94388,34291.07,52178.86,37131.35704438444,51396.49436660579,"(65.0, 5)",AC_108_1_250lbs,Li$_{1.73}$Zn$_{0.6}$Zr$_{0.27}$Cl$_4$,1.761,6
52,12.40079,39883.36,61907.3,42170.08322632852,60003.471498904844,"(65.0, 5)",AC_108_1_250lbs,Li$_{1.73}$Zn$_{0.6}$Zr$_{0.27}$Cl$_4$,1.761,6
53,9.91015,45773.29,71973.62,48052.60959535988,70051.81360953256,"(65.0, 5)",AC_108_1_250lbs,Li$_{1.73}$Zn$_{0.6}$Zr$_{0.27}$Cl$_4$,1.761,6
54,7.971939,52404.78,83192.45,54920.242308002424,81782.89476255658,"(65.0, 5)",AC_108_1_250lbs,Li$_{1.73}$Zn$_{0.6}$Zr$_{0.27}$Cl$_4$,1.761,6
55,6.351626,60415.01,96663.8,62937.951061339874,95478.51071287876,"(65.0, 5)",AC_108_1_250lbs,Li$_{1.73}$Zn$_{0.6}$Zr$_{0.27}$Cl$_4$,1.761,6
56,5.095109,69370.55,111732.8,72298.33188639367,111467.6479996943,"(65.0, 5)",AC_108_1_250lbs,Li$_{1.73}$Zn$_{0.6}$Zr$_{0.27}$Cl$_4$,1.761,6
57,4.040948,80229.91,129905.2,83226.23356202724,130134.3866274193,"(65.0, 5)",AC_108_1_250lbs,Li$_{1.73}$Zn$_{0.6}$Zr$_{0.27}$Cl$_4$,1.761,6
58,3.175813,93267.56,152080.1,95984.15878205872,151927.12616649855,"(65.0, 5)",AC_108_1_250lbs,Li$_{1.73}$Zn$_{0.6}$Zr$_{0.27}$Cl$_4$,1.761,6
59,2.547554,107381.6,176181.9,110878.56981884393,177369.3568968794,"(65.0, 5)",AC_108_1_250lbs,Li$_{1.73}$Zn$_{0.6}$Zr$_{0.27}$Cl$_4$,1.761,6
60,2.020474,123840.3,204798.4,128267.25015377587,207072.23473097227,"(65.0, 5)",AC_108_1_250lbs,Li$_{1.73}$Zn$_{0.6}$Zr$_{0.27}$Cl$_4$,1.761,6
61,1.605308,142827.0,238463.2,148567.8989108595,241749.26198214092,"(65.0, 5)",AC_108_1_250lbs,Li$_{1.73}$Zn$_{0.6}$Zr$_{0.27}$Cl$_4$,1.761,6
62,1.273777,164894.0,278145.0,172268.16454306646,282233.42662999977,"(65.0, 5)",AC_108_1_250lbs,Li$_{1.73}$Zn$_{0.6}$Zr$_{0.27}$Cl$_4$,1.761,6
63,1.010237,190587.8,324923.3,199937.35879392625,329497.2117901825,"(65.0, 5)",AC_108_1_250lbs,Li$_{1.73}$Zn$_{0.6}$Zr$_{0.27}$Cl$_4$,1.761,6
64,0.7971939,221144.0,381472.9,232240.13231923466,384675.9560423787,"(65.0, 5)",AC_108_1_250lbs,Li$_{1.73}$Zn$_{0.6}$Zr$_{0.27}$Cl$_4$,1.761,6
65,0.6334459,255643.3,445726.8,269952.4404754269,449095.1257625111,"(65.0, 5)",AC_108_1_250lbs,Li$_{1.73}$Zn$_{0.6}$Zr$_{0.27}$Cl$_4$,1.761,6
66,0.5029507,295988.9,521447.8,313980.1827939882,524302.1545764518,"(65.0, 5)",AC_108_1_250lbs,Li$_{1.73}$Zn$_{0.6}$Zr$_{0.27}$Cl$_4$,1.761,6
67,0.3999573,342778.1,609803.2,365380.9638867484,612103.6147609983,"(65.0, 5)",AC_108_1_250lbs,Li$_{1.73}$Zn$_{0.6}$Zr$_{0.27}$Cl$_4$,1.761,6
68,0.3175813,397857.1,714308.3,425389.4985078034,714608.6134982718,"(65.0, 5)",AC_108_1_250lbs,Li$_{1.73}$Zn$_{0.6}$Zr$_{0.27}$Cl$_4$,1.761,6
69,0.2520161,462602.6,837645.2,495447.27103526355,834279.4564189151,"(65.0, 5)",AC_108_1_250lbs,Li$_{1.73}$Zn$_{0.6}$Zr$_{0.27}$Cl$_4$,1.761,6

File: EIS/0p4/temp_75.0_replicate_1_AC_108_1_250lbs_Li173Zn06Zr027Cl4_nyquist.csv
,Frequency,Z real,Z imag,Fit real,Fit imag,Dataset,sample_name,material_name,height,diameter
0,2000039.0,3547.357,1445.06,3506.59252873013,1383.9770020013789,"(75.0, 1)",AC_108_1_250lbs,Li$_{1.73}$Zn$_{0.6}$Zr$_{0.27}$Cl$_4$,1.761,6
1,1588711.0,3763.991,1277.686,3723.287613770752,1244.9499952891122,"(75.0, 1)",AC_108_1_250lbs,Li$_{1.73}$Zn$_{0.6}$Zr$_{0.27}$Cl$_4$,1.761,6
2,1261992.0,3928.974,1098.533,3902.7156161188545,1103.0645981111281,"(75.0, 1)",AC_108_1_250lbs,Li$_{1.73}$Zn$_{0.6}$Zr$_{0.27}$Cl$_4$,1.761,6
3,1002539.0,4053.781,941.1617,4048.464007456081,965.9365154074878,"(75.0, 1)",AC_108_1_250lbs,Li$_{1.73}$Zn$_{0.6}$Zr$_{0.27}$Cl$_4$,1.761,6
4,796289.1,4166.282,821.6443,4165.350904324667,838.6651203640167,"(75.0, 1)",AC_108_1_250lbs,Li$_{1.73}$Zn$_{0.6}$Zr$_{0.27}$Cl$_4$,1.761,6
5,632460.9,4249.369,700.2611,4258.442955383102,724.1644954625764,"(75.0, 1)",AC_108_1_250lbs,Li$_{1.73}$Zn$_{0.6}$Zr$_{0.27}$Cl$_4$,1.761,6
6,502382.8,4308.865,590.6211,4332.4631892327525,623.691371361544,"(75.0, 1)",AC_108_1_250lbs,Li$_{1.73}$Zn$_{0.6}$Zr$_{0.27}$Cl$_4$,1.761,6
7,399257.8,4362.542,511.9541,4391.513565239848,537.3758288451892,"(75.0, 1)",AC_108_1_250lbs,Li$_{1.73}$Zn$_{0.6}$Zr$_{0.27}$Cl$_4$,1.761,6
8,316992.2,4403.603,438.8771,4439.004113119828,464.66265920617695,"(75.0, 1)",AC_108_1_250lbs,Li$_{1.73}$Zn$_{0.6}$Zr$_{0.27}$Cl$_4$,1.761,6
9,251835.9,4438.75,361.6061,4477.695862164901,404.63956640768276,"(75.0, 1)",AC_108_1_250lbs,Li$_{1.73}$Zn$_{0.6}$Zr$_{0.27}$Cl$_4$,1.761,6
10,200039.1,4463.025,319.4177,4509.7939606981,356.26281028307346,"(75.0, 1)",AC_108_1_250lbs,Li$_{1.73}$Zn$_{0.6}$Zr$_{0.27}$Cl$_4$,1.761,6
11,159023.4,4481.186,290.4566,4537.053694502639,318.5028915246066,"(75.0, 1)",AC_108_1_250lbs,Li$_{1.73}$Zn$_{0.6}$Zr$_{0.27}$Cl$_4$,1.761,6
12,126210.9,4498.857,273.2604,4560.880622783203,290.43337678363986,"(75.0, 1)",AC_108_1_250lbs,Li$_{1.73}$Zn$_{0.6}$Zr$_{0.27}$Cl$_4$,1.761,6
13,100429.7,4517.982,258.4209,4582.41728877204,271.28198146291385,"(75.0, 1)",AC_108_1_250lbs,Li$_{1.73}$Zn$_{0.6}$Zr$_{0.27}$Cl$_4$,1.761,6
14,79804.69,4534.49,255.3436,4602.615013301421,260.45817411893813,"(75.0, 1)",AC_108_1_250lbs,Li$_{1.73}$Zn$_{0.6}$Zr$_{0.27}$Cl$_4$,1.761,6
15,63398.44,4552.26,261.3828,4622.29212589923,257.5673202652489,"(75.0, 1)",AC_108_1_250lbs,Li$_{1.73}$Zn$_{0.6}$Zr$_{0.27}$Cl$_4$,1.761,6
16,50273.44,4572.049,273.8056,4642.181052815998,262.41814550735387,"(75.0, 1)",AC_108_1_250lbs,Li$_{1.73}$Zn$_{0.6}$Zr$_{0.27}$Cl$_4$,1.761,6
17,39960.94,4594.553,296.0872,4662.966853857074,275.02801418968147,"(75.0, 1)",AC_108_1_250lbs,Li$_{1.73}$Zn$_{0.6}$Zr$_{0.27}$Cl$_4$,1.761,6
18,31757.81,4621.08,324.8312,4685.3195850618895,295.6289941771051,"(75.0, 1)",AC_108_1_250lbs,Li$_{1.73}$Zn$_{0.6}$Zr$_{0.27}$Cl$_4$,1.761,6
19,25195.31,4654.886,346.9283,4709.922526525939,324.67670708450873,"(75.0, 1)",AC_108_1_250lbs,Li$_{1.73}$Zn$_{0.6}$Zr$_{0.27}$Cl$_4$,1.761,6
20,20039.06,4686.676,394.9702,4737.497980095603,362.8633794443642,"(75.0, 1)",AC_108_1_250lbs,Li$_{1.73}$Zn$_{0.6}$Zr$_{0.27}$Cl$_4$,1.761,6
21,16054.69,4723.51,449.9979,4768.832062398434,411.13619156116425,"(75.0, 1)",AC_108_1_250lbs,Li$_{1.73}$Zn$_{0.6}$Zr$_{0.27}$Cl$_4$,1.761,6
22,12773.44,4768.8,517.8236,4804.79971010289,470.72188278855975,"(75.0, 1)",AC_108_1_250lbs,Li$_{1.73}$Zn$_{0.6}$Zr$_{0.27}$Cl$_4$,1.761,6
23,9946.65,4826.668,603.2572,4846.390975422134,543.1585591443966,"(75.0, 1)",AC_108_1_250lbs,Li$_{1.73}$Zn$_{0.6}$Zr$_{0.27}$Cl$_4$,1.761,6
24,7888.72,4889.595,696.457,4894.739613716279,630.3357265597344,"(75.0, 1)",AC_108_1_250lbs,Li$_{1.73}$Zn$_{0.6}$Zr$_{0.27}$Cl$_4$,1.761,6
25,6288.11,4962.257,800.0132,4951.154943700198,734.5437198729894,"(75.0, 1)",AC_108_1_250lbs,Li$_{1.73}$Zn$_{0.6}$Zr$_{0.27}$Cl$_4$,1.761,6
26,5039.063,5042.606,915.3784,5017.15798757447,858.5339029280215,"(75.0, 1)",AC_108_1_250lbs,Li$_{1.73}$Zn$_{0.6}$Zr$_{0.27}$Cl$_4$,1.761,6
27,4001.524,5138.087,1053.272,5094.522968745198,1005.591274592738,"(75.0, 1)",AC_108_1_250lbs,Li$_{1.73}$Zn$_{0.6}$Zr$_{0.27}$Cl$_4$,1.761,6
28,3161.337,5249.224,1215.722,5185.3253562461805,1179.6214298199275,"(75.0, 1)",AC_108_1_250lbs,Li$_{1.73}$Zn$_{0.6}$Zr$_{0.27}$Cl$_4$,1.761,6
29,2507.267,5373.0,1400.114,5291.997797166548,1385.2541983476128,"(75.0, 1)",AC_108_1_250lbs,Li$_{1.73}$Zn$_{0.6}$Zr$_{0.27}$Cl$_4$,1.761,6
30,1979.167,5515.096,1618.185,5417.395472883881,1627.9667236272144,"(75.0, 1)",AC_108_1_250lbs,Li$_{1.73}$Zn$_{0.6}$Zr$_{0.27}$Cl$_4$,1.761,6
31,1598.011,5658.657,1847.325,5564.872655064509,1914.2292611317437,"(75.0, 1)",AC_108_1_250lbs,Li$_{1.73}$Zn$_{0.6}$Zr$_{0.27}$Cl$_4$,1.761,6
32,1257.622,5838.412,2146.412,5738.372528302007,2251.6775810426016,"(75.0, 1)",AC_108_1_250lbs,Li$_{1.73}$Zn$_{0.6}$Zr$_{0.27}$Cl$_4$,1.761,6
33,1004.464,6027.315,2477.614,5942.532694736448,2649.316570930736,"(75.0, 1)",AC_108_1_250lbs,Li$_{1.73}$Zn$_{0.6}$Zr$_{0.27}$Cl$_4$,1.761,6
34,800.3049,6240.709,2871.64,6182.809190656456,3117.760467977812,"(75.0, 1)",AC_108_1_250lbs,Li$_{1.73}$Zn$_{0.6}$Zr$_{0.27}$Cl$_4$,1.761,6
35,631.0096,6492.365,3362.521,6465.6223365263,3669.5161295270227,"(75.0, 1)",AC_108_1_250lbs,Li$_{1.73}$Zn$_{0.6}$Zr$_{0.27}$Cl$_4$,1.761,6
36,498.6702,6774.408,3944.719,6798.528322885561,4319.31690130054,"(75.0, 1)",AC_108_1_250lbs,Li$_{1.73}$Zn$_{0.6}$Zr$_{0.27}$Cl$_4$,1.761,6
37,397.2458,7084.551,4617.126,7190.421120416842,5084.515995105055,"(75.0, 1)",AC_108_1_250lbs,Li$_{1.73}$Zn$_{0.6}$Zr$_{0.27}$Cl$_4$,1.761,6
38,319.6023,7422.107,5382.205,7651.7701113171615,5985.549878339562,"(75.0, 1)",AC_108_1_250lbs,Li$_{1.73}$Zn$_{0.6}$Zr$_{0.27}$Cl$_4$,1.761,6
39,251.1161,7851.736,6400.251,8194.899792425475,7046.484048577161,"(75.0, 1)",AC_108_1_250lbs,Li$_{1.73}$Zn$_{0.6}$Zr$_{0.27}$Cl$_4$,1.761,6
40,200.8929,8312.825,7532.333,8834.319023731641,8295.655767879492,"(75.0, 1)",AC_108_1_250lbs,Li$_{1.73}$Zn$_{0.6}$Zr$_{0.27}$Cl$_4$,1.761,6
41,158.0056,8892.505,8998.155,9587.108618862501,9766.430922120706,"(75.0, 1)",AC_108_1_250lbs,Li$_{1.73}$Zn$_{0.6}$Zr$_{0.27}$Cl$_4$,1.761,6
42,126.6892,9519.32,10618.6,10473.377632204109,11498.095219651255,"(75.0, 1)",AC_108_1_250lbs,Li$_{1.73}$Zn$_{0.6}$Zr$_{0.27}$Cl$_4$,1.761,6
43,99.734,10321.96,12726.35,11516.800532063564,13536.903532573679,"(75.0, 1)",AC_108_1_250lbs,Li$_{1.73}$Zn$_{0.6}$Zr$_{0.27}$Cl$_4$,1.761,6
44,79.44915,11225.4,15147.04,12745.249609686836,15937.315408609022,"(75.0, 1)",AC_108_1_250lbs,Li$_{1.73}$Zn$_{0.6}$Zr$_{0.27}$Cl$_4$,1.761,6
45,63.34459,12295.8,18014.52,14191.539517722978,18763.44975486219,"(75.0, 1)",AC_108_1_250lbs,Li$_{1.73}$Zn$_{0.6}$Zr$_{0.27}$Cl$_4$,1.761,6
46,49.86702,13665.46,21659.53,15894.303826797477,22090.797549602452,"(75.0, 1)",AC_108_1_250lbs,Li$_{1.73}$Zn$_{0.6}$Zr$_{0.27}$Cl$_4$,1.761,6
47,39.72458,15217.04,25805.05,17899.02701522461,26008.238330864307,"(75.0, 1)",AC_108_1_250lbs,Li$_{1.73}$Zn$_{0.6}$Zr$_{0.27}$Cl$_4$,1.761,6
48,31.88775,17014.95,30579.06,20259.259458739933,30620.41432536682,"(75.0, 1)",AC_108_1_250lbs,Li$_{1.73}$Zn$_{0.6}$Zr$_{0.27}$Cl$_4$,1.761,6
49,24.93351,19434.53,36980.62,23038.04787536891,36050.52563471258,"(75.0, 1)",AC_108_1_250lbs,Li$_{1.73}$Zn$_{0.6}$Zr$_{0.27}$Cl$_4$,1.761,6
50,19.94681,22079.75,43928.59,26309.619435737048,42443.621143257515,"(75.0, 1)",AC_108_1_250lbs,Li$_{1.73}$Zn$_{0.6}$Zr$_{0.27}$Cl$_4$,1.761,6
51,15.94388,25259.28,52206.23,30161.36452500226,49970.47305388824,"(75.0, 1)",AC_108_1_250lbs,Li$_{1.73}$Zn$_{0.6}$Zr$_{0.27}$Cl$_4$,1.761,6
52,12.40079,29578.17,63343.74,34696.171120143794,58832.13854792104,"(75.0, 1)",AC_108_1_250lbs,Li$_{1.73}$Zn$_{0.6}$Zr$_{0.27}$Cl$_4$,1.761,6
53,9.91015,34241.89,75243.48,40035.17313867174,69265.33041989147,"(75.0, 1)",AC_108_1_250lbs,Li$_{1.73}$Zn$_{0.6}$Zr$_{0.27}$Cl$_4$,1.761,6
54,7.971939,39658.83,88897.23,46320.986172812256,81548.74014742597,"(75.0, 1)",AC_108_1_250lbs,Li$_{1.73}$Zn$_{0.6}$Zr$_{0.27}$Cl$_4$,1.761,6
55,6.351626,46430.21,105751.3,53721.51704225608,96010.48229790754,"(75.0, 1)",AC_108_1_250lbs,Li$_{1.73}$Zn$_{0.6}$Zr$_{0.27}$Cl$_4$,1.761,6
56,5.095109,54301.88,125077.7,62434.44892639793,113036.85912686968,"(75.0, 1)",AC_108_1_250lbs,Li$_{1.73}$Zn$_{0.6}$Zr$_{0.27}$Cl$_4$,1.761,6
57,4.040948,64248.73,149138.9,72692.52188307565,133082.67948807796,"(75.0, 1)",AC_108_1_250lbs,Li$_{1.73}$Zn$_{0.6}$Zr$_{0.27}$Cl$_4$,1.761,6
58,3.175813,76752.76,178910.7,84769.74980718836,156683.40769409973,"(75.0, 1)",AC_108_1_250lbs,Li$_{1.73}$Zn$_{0.6}$Zr$_{0.27}$Cl$_4$,1.761,6
59,2.547554,90819.68,211520.4,98988.7398967688,184469.46684786543,"(75.0, 1)",AC_108_1_250lbs,Li$_{1.73}$Zn$_{0.6}$Zr$_{0.27}$Cl$_4$,1.761,6
60,2.020474,108183.0,251469.8,115729.31014428119,217183.0787160258,"(75.0, 1)",AC_108_1_250lbs,Li$_{1.73}$Zn$_{0.6}$Zr$_{0.27}$Cl$_4$,1.761,6
61,1.605308,128868.4,298259.0,135438.635043788,255698.08997108456,"(75.0, 1)",AC_108_1_250lbs,Li$_{1.73}$Zn$_{0.6}$Zr$_{0.27}$Cl$_4$,1.761,6
62,1.273777,153984.5,354210.9,158643.19052635966,301043.3144012476,"(75.0, 1)",AC_108_1_250lbs,Li$_{1.73}$Zn$_{0.6}$Zr$_{0.27}$Cl$_4$,1.761,6
63,1.010237,184118.6,420233.6,185962.81719712247,354430.0146055546,"(75.0, 1)",AC_108_1_250lbs,Li$_{1.73}$Zn$_{0.6}$Zr$_{0.27}$Cl$_4$,1.761,6
64,0.7971939,221135.0,500274.8,218127.2775314581,417284.2572658857,"(75.0, 1)",AC_108_1_250lbs,Li$_{1.73}$Zn$_{0.6}$Zr$_{0.27}$Cl$_4$,1.761,6
65,0.6334459,264275.5,591621.3,255995.7493065549,491285.00627054274,"(75.0, 1)",AC_108_1_250lbs,Li$_{1.73}$Zn$_{0.6}$Zr$_{0.27}$Cl$_4$,1.761,6
66,0.5029507,316024.2,699345.8,300579.7759772917,578408.9712337175,"(75.0, 1)",AC_108_1_250lbs,Li$_{1.73}$Zn$_{0.6}$Zr$_{0.27}$Cl$_4$,1.761,6
67,0.3999573,377402.4,824978.5,353070.28704740736,680983.4094054612,"(75.0, 1)",AC_108_1_250lbs,Li$_{1.73}$Zn$_{0.6}$Zr$_{0.27}$Cl$_4$,1.761,6
68,0.3175813,451092.3,973435.0,414869.41020471335,801748.2914179098,"(75.0, 1)",AC_108_1_250lbs,Li$_{1.73}$Zn$_{0.6}$Zr$_{0.27}$Cl$_4$,1.761,6
69,0.2520161,539290.9,1147892.0,487627.9249868082,943929.4914405273,"(75.0, 1)",AC_108_1_250lbs,Li$_{1.73}$Zn$_{0.6}$Zr$_{0.27}$Cl$_4$,1.761,6

File: EIS/0p4/temp_75.0_replicate_2_AC_108_1_250lbs_Li173Zn06Zr027Cl4_nyquist.csv
,Frequency,Z real,Z imag,Fit real,Fit imag,Dataset,sample_name,material_name,height,diameter
0,2000039.0,3550.094,1444.964,3506.59252873013,1383.9770020013789,"(75.0, 2)",AC_108_1_250lbs,Li$_{1.73}$Zn$_{0.6}$Zr$_{0.27}$Cl$_4$,1.761,6
1,1588711.0,3750.232,1255.945,3723.287613770752,1244.9499952891122,"(75.0, 2)",AC_108_1_250lbs,Li$_{1.73}$Zn$_{0.6}$Zr$_{0.27}$Cl$_4$,1.761,6
2,1261992.0,3926.03,1095.866,3902.7156161188545,1103.0645981111281,"(75.0, 2)",AC_108_1_250lbs,Li$_{1.73}$Zn$_{0.6}$Zr$_{0.27}$Cl$_4$,1.761,6
3,1002539.0,4060.505,953.233,4048.464007456081,965.9365154074878,"(75.0, 2)",AC_108_1_250lbs,Li$_{1.73}$Zn$_{0.6}$Zr$_{0.27}$Cl$_4$,1.761,6
4,796289.1,4156.346,817.0833,4165.350904324667,838.6651203640167,"(75.0, 2)",AC_108_1_250lbs,Li$_{1.73}$Zn$_{0.6}$Zr$_{0.27}$Cl$_4$,1.761,6
5,632460.9,4233.197,701.4625,4258.442955383102,724.1644954625764,"(75.0, 2)",AC_108_1_250lbs,Li$_{1.73}$Zn$_{0.6}$Zr$_{0.27}$Cl$_4$,1.761,6
6,502382.8,4301.27,596.535,4332.4631892327525,623.691371361544,"(75.0, 2)",AC_108_1_250lbs,Li$_{1.73}$Zn$_{0.6}$Zr$_{0.27}$Cl$_4$,1.761,6
7,399257.8,4358.689,505.6176,4391.513565239848,537.3758288451892,"(75.0, 2)",AC_108_1_250lbs,Li$_{1.73}$Zn$_{0.6}$Zr$_{0.27}$Cl$_4$,1.761,6
8,316992.2,4397.558,426.3144,4439.004113119828,464.66265920617695,"(75.0, 2)",AC_108_1_250lbs,Li$_{1.73}$Zn$_{0.6}$Zr$_{0.27}$Cl$_4$,1.761,6
9,251835.9,4435.109,364.1102,4477.695862164901,404.63956640768276,"(75.0, 2)",AC_108_1_250lbs,Li$_{1.73}$Zn$_{0.6}$Zr$_{0.27}$Cl$_4$,1.761,6
10,200039.1,4455.107,323.3583,4509.7939606981,356.26281028307346,"(75.0, 2)",AC_108_1_250lbs,Li$_{1.73}$Zn$_{0.6}$Zr$_{0.27}$Cl$_4$,1.761,6
11,159023.4,4477.471,295.3705,4537.053694502639,318.5028915246066,"(75.0, 2)",AC_108_1_250lbs,Li$_{1.73}$Zn$_{0.6}$Zr$_{0.27}$Cl$_4$,1.761,6
12,126210.9,4493.395,267.8612,4560.880622783203,290.43337678363986,"(75.0, 2)",AC_108_1_250lbs,Li$_{1.73}$Zn$_{0.6}$Zr$_{0.27}$Cl$_4$,1.761,6
13,100429.7,4512.224,258.2184,4582.41728877204,271.28198146291385,"(75.0, 2)",AC_108_1_250lbs,Li$_{1.73}$Zn$_{0.6}$Zr$_{0.27}$Cl$_4$,1.761,6
14,79804.69,4528.359,255.4582,4602.615013301421,260.45817411893813,"(75.0, 2)",AC_108_1_250lbs,Li$_{1.73}$Zn$_{0.6}$Zr$_{0.27}$Cl$_4$,1.761,6
15,63398.44,4546.871,260.13,4622.29212589923,257.5673202652489,"(75.0, 2)",AC_108_1_250lbs,Li$_{1.73}$Zn$_{0.6}$Zr$_{0.27}$Cl$_4$,1.761,6
16,50273.44,4565.602,274.5272,4642.181052815998,262.41814550735387,"(75.0, 2)",AC_108_1_250lbs,Li$_{1.73}$Zn$_{0.6}$Zr$_{0.27}$Cl$_4$,1.761,6
17,39960.94,4589.124,294.7066,4662.966853857074,275.02801418968147,"(75.0, 2)",AC_108_1_250lbs,Li$_{1.73}$Zn$_{0.6}$Zr$_{0.27}$Cl$_4$,1.761,6
18,31757.81,4616.051,324.6713,4685.3195850618895,295.6289941771051,"(75.0, 2)",AC_108_1_250lbs,Li$_{1.73}$Zn$_{0.6}$Zr$_{0.27}$Cl$_4$,1.761,6
19,25195.31,4648.545,346.2619,4709.922526525939,324.67670708450873,"(75.0, 2)",AC_108_1_250lbs,Li$_{1.73}$Zn$_{0.6}$Zr$_{0.27}$Cl$_4$,1.761,6
20,20039.06,4680.468,394.6974,4737.497980095603,362.8633794443642,"(75.0, 2)",AC_108_1_250lbs,Li$_{1.73}$Zn$_{0.6}$Zr$_{0.27}$Cl$_4$,1.761,6
21,16054.69,4717.946,450.8263,4768.832062398434,411.13619156116425,"(75.0, 2)",AC_108_1_250lbs,Li$_{1.73}$Zn$_{0.6}$Zr$_{0.27}$Cl$_4$,1.761,6
22,12773.44,4763.103,516.8439,4804.79971010289,470.72188278855975,"(75.0, 2)",AC_108_1_250lbs,Li$_{1.73}$Zn$_{0.6}$Zr$_{0.27}$Cl$_4$,1.761,6
23,9946.65,4821.243,603.0796,4846.390975422134,543.1585591443966,"(75.0, 2)",AC_108_1_250lbs,Li$_{1.73}$Zn$_{0.6}$Zr$_{0.27}$Cl$_4$,1.761,6
24,7888.72,4884.538,695.8193,4894.739613716279,630.3357265597344,"(75.0, 2)",AC_108_1_250lbs,Li$_{1.73}$Zn$_{0.6}$Zr$_{0.27}$Cl$_4$,1.761,6
25,6288.11,4955.949,798.3558,4951.154943700198,734.5437198729894,"(75.0, 2)",AC_108_1_250lbs,Li$_{1.73}$Zn$_{0.6}$Zr$_{0.27}$Cl$_4$,1.761,6
26,5039.063,5036.256,914.8042,5017.15798757447,858.5339029280215,"(75.0, 2)",AC_108_1_250lbs,Li$_{1.73}$Zn$_{0.6}$Zr$_{0.27}$Cl$_4$,1.761,6
27,4001.524,5131.518,1052.936,5094.522968745198,1005.591274592738,"(75.0, 2)",AC_108_1_250lbs,Li$_{1.73}$Zn$_{0.6}$Zr$_{0.27}$Cl$_4$,1.761,6
28,3161.337,5242.503,1215.312,5185.3253562461805,1179.6214298199275,"(75.0, 2)",AC_108_1_250lbs,Li$_{1.73}$Zn$_{0.6}$Zr$_{0.27}$Cl$_4$,1.761,6
29,2507.267,5365.889,1399.712,5291.997797166548,1385.2541983476128,"(75.0, 2)",AC_108_1_250lbs,Li$_{1.73}$Zn$_{0.6}$Zr$_{0.27}$Cl$_4$,1.761,6
30,1979.167,5508.026,1617.919,5417.395472883881,1627.9667236272144,"(75.0, 2)",AC_108_1_250lbs,Li$_{1.73}$Zn$_{0.6}$Zr$_{0.27}$Cl$_4$,1.761,6
31,1598.011,5651.291,1847.096,5564.872655064509,1914.2292611317437,"(75.0, 2)",AC_108_1_250lbs,Li$_{1.73}$Zn$_{0.6}$Zr$_{0.27}$Cl$_4$,1.761,6
32,1257.622,5830.586,2146.807,5738.372528302007,2251.6775810426016,"(75.0, 2)",AC_108_1_250lbs,Li$_{1.73}$Zn$_{0.6}$Zr$_{0.27}$Cl$_4$,1.761,6
33,1004.464,6019.381,2478.091,5942.532694736448,2649.316570930736,"(75.0, 2)",AC_108_1_250lbs,Li$_{1.73}$Zn$_{0.6}$Zr$_{0.27}$Cl$_4$,1.761,6
34,800.3049,6232.798,2873.234,6182.809190656456,3117.760467977812,"(75.0, 2)",AC_108_1_250lbs,Li$_{1.73}$Zn$_{0.6}$Zr$_{0.27}$Cl$_4$,1.761,6
35,631.0096,6484.189,3364.264,6465.6223365263,3669.5161295270227,"(75.0, 2)",AC_108_1_250lbs,Li$_{1.73}$Zn$_{0.6}$Zr$_{0.27}$Cl$_4$,1.761,6
36,498.6702,6765.655,3947.524,6798.528322885561,4319.31690130054,"(75.0, 2)",AC_108_1_250lbs,Li$_{1.73}$Zn$_{0.6}$Zr$_{0.27}$Cl$_4$,1.761,6
37,397.2458,7075.981,4620.013,7190.421120416842,5084.515995105055,"(75.0, 2)",AC_108_1_250lbs,Li$_{1.73}$Zn$_{0.6}$Zr$_{0.27}$Cl$_4$,1.761,6
38,319.6023,7412.888,5386.689,7651.7701113171615,5985.549878339562,"(75.0, 2)",AC_108_1_250lbs,Li$_{1.73}$Zn$_{0.6}$Zr$_{0.27}$Cl$_4$,1.761,6
39,251.1161,7842.399,6405.059,8194.899792425475,7046.484048577161,"(75.0, 2)",AC_108_1_250lbs,Li$_{1.73}$Zn$_{0.6}$Zr$_{0.27}$Cl$_4$,1.761,6
40,200.8929,8303.255,7539.656,8834.319023731641,8295.655767879492,"(75.0, 2)",AC_108_1_250lbs,Li$_{1.73}$Zn$_{0.6}$Zr$_{0.27}$Cl$_4$,1.761,6
41,158.0056,8882.469,9007.563,9587.108618862501,9766.430922120706,"(75.0, 2)",AC_108_1_250lbs,Li$_{1.73}$Zn$_{0.6}$Zr$_{0.27}$Cl$_4$,1.761,6
42,126.6892,9508.8,10631.5,10473.377632204109,11498.095219651255,"(75.0, 2)",AC_108_1_250lbs,Li$_{1.73}$Zn$_{0.6}$Zr$_{0.27}$Cl$_4$,1.761,6
43,99.734,10310.68,12743.18,11516.800532063564,13536.903532573679,"(75.0, 2)",AC_108_1_250lbs,Li$_{1.73}$Zn$_{0.6}$Zr$_{0.27}$Cl$_4$,1.761,6
44,79.44915,11212.05,15168.55,12745.249609686836,15937.315408609022,"(75.0, 2)",AC_108_1_250lbs,Li$_{1.73}$Zn$_{0.6}$Zr$_{0.27}$Cl$_4$,1.761,6
45,63.34459,12282.84,18041.98,14191.539517722978,18763.44975486219,"(75.0, 2)",AC_108_1_250lbs,Li$_{1.73}$Zn$_{0.6}$Zr$_{0.27}$Cl$_4$,1.761,6
46,49.86702,13648.33,21695.42,15894.303826797477,22090.797549602452,"(75.0, 2)",AC_108_1_250lbs,Li$_{1.73}$Zn$_{0.6}$Zr$_{0.27}$Cl$_4$,1.761,6
47,39.72458,15196.39,25854.05,17899.02701522461,26008.238330864307,"(75.0, 2)",AC_108_1_250lbs,Li$_{1.73}$Zn$_{0.6}$Zr$_{0.27}$Cl$_4$,1.761,6
48,31.88775,16989.9,30638.71,20259.259458739933,30620.41432536682,"(75.0, 2)",AC_108_1_250lbs,Li$_{1.73}$Zn$_{0.6}$Zr$_{0.27}$Cl$_4$,1.761,6
49,24.93351,19406.68,37063.78,23038.04787536891,36050.52563471258,"(75.0, 2)",AC_108_1_250lbs,Li$_{1.73}$Zn$_{0.6}$Zr$_{0.27}$Cl$_4$,1.761,6
50,19.94681,22046.69,44034.3,26309.619435737048,42443.621143257515,"(75.0, 2)",AC_108_1_250lbs,Li$_{1.73}$Zn$_{0.6}$Zr$_{0.27}$Cl$_4$,1.761,6
51,15.94388,25218.56,52346.34,30161.36452500226,49970.47305388824,"(75.0, 2)",AC_108_1_250lbs,Li$_{1.73}$Zn$_{0.6}$Zr$_{0.27}$Cl$_4$,1.761,6
52,12.40079,29528.68,63533.58,34696.171120143794,58832.13854792104,"(75.0, 2)",AC_108_1_250lbs,Li$_{1.73}$Zn$_{0.6}$Zr$_{0.27}$Cl$_4$,1.761,6
53,9.91015,34184.27,75492.3,40035.17313867174,69265.33041989147,"(75.0, 2)",AC_108_1_250lbs,Li$_{1.73}$Zn$_{0.6}$Zr$_{0.27}$Cl$_4$,1.761,6
54,7.971939,39592.93,89216.47,46320.986172812256,81548.74014742597,"(75.0, 2)",AC_108_1_250lbs,Li$_{1.73}$Zn$_{0.6}$Zr$_{0.27}$Cl$_4$,1.761,6
55,6.351626,46355.07,106166.3,53721.51704225608,96010.48229790754,"(75.0, 2)",AC_108_1_250lbs,Li$_{1.73}$Zn$_{0.6}$Zr$_{0.27}$Cl$_4$,1.761,6
56,5.095109,54220.44,125615.0,62434.44892639793,113036.85912686968,"(75.0, 2)",AC_108_1_250lbs,Li$_{1.73}$Zn$_{0.6}$Zr$_{0.27}$Cl$_4$,1.761,6
57,4.040948,64163.36,149827.6,72692.52188307565,133082.67948807796,"(75.0, 2)",AC_108_1_250lbs,Li$_{1.73}$Zn$_{0.6}$Zr$_{0.27}$Cl$_4$,1.761,6
58,3.175813,76670.65,179809.4,84769.74980718836,156683.40769409973,"(75.0, 2)",AC_108_1_250lbs,Li$_{1.73}$Zn$_{0.6}$Zr$_{0.27}$Cl$_4$,1.761,6
59,2.547554,90743.05,212662.5,98988.7398967688,184469.46684786543,"(75.0, 2)",AC_108_1_250lbs,Li$_{1.73}$Zn$_{0.6}$Zr$_{0.27}$Cl$_4$,1.761,6
60,2.020474,108128.9,252913.9,115729.31014428119,217183.0787160258,"(75.0, 2)",AC_108_1_250lbs,Li$_{1.73}$Zn$_{0.6}$Zr$_{0.27}$Cl$_4$,1.761,6
61,1.605308,128852.5,300089.8,135438.635043788,255698.08997108456,"(75.0, 2)",AC_108_1_250lbs,Li$_{1.73}$Zn$_{0.6}$Zr$_{0.27}$Cl$_4$,1.761,6
62,1.273777,154030.2,356511.3,158643.19052635966,301043.3144012476,"(75.0, 2)",AC_108_1_250lbs,Li$_{1.73}$Zn$_{0.6}$Zr$_{0.27}$Cl$_4$,1.761,6
63,1.010237,184257.4,423121.8,185962.81719712247,354430.0146055546,"(75.0, 2)",AC_108_1_250lbs,Li$_{1.73}$Zn$_{0.6}$Zr$_{0.27}$Cl$_4$,1.761,6
64,0.7971939,221413.5,503897.1,218127.2775314581,417284.2572658857,"(75.0, 2)",AC_108_1_250lbs,Li$_{1.73}$Zn$_{0.6}$Zr$_{0.27}$Cl$_4$,1.761,6
65,0.6334459,264719.5,596109.5,255995.7493065549,491285.00627054274,"(75.0, 2)",AC_108_1_250lbs,Li$_{1.73}$Zn$_{0.6}$Zr$_{0.27}$Cl$_4$,1.761,6
66,0.5029507,316708.2,704894.1,300579.7759772917,578408.9712337175,"(75.0, 2)",AC_108_1_250lbs,Li$_{1.73}$Zn$_{0.6}$Zr$_{0.27}$Cl$_4$,1.761,6
67,0.3999573,378405.5,831833.2,353070.28704740736,680983.4094054612,"(75.0, 2)",AC_108_1_250lbs,Li$_{1.73}$Zn$_{0.6}$Zr$_{0.27}$Cl$_4$,1.761,6
68,0.3175813,452483.6,981777.0,414869.41020471335,801748.2914179098,"(75.0, 2)",AC_108_1_250lbs,Li$_{1.73}$Zn$_{0.6}$Zr$_{0.27}$Cl$_4$,1.761,6
69,0.2520161,541149.9,1158290.0,487627.9249868082,943929.4914405273,"(75.0, 2)",AC_108_1_250lbs,Li$_{1.73}$Zn$_{0.6}$Zr$_{0.27}$Cl$_4$,1.761,6

File: EIS/0p4/temp_75.0_replicate_3_AC_108_1_250lbs_Li173Zn06Zr027Cl4_nyquist.csv
,Frequency,Z real,Z imag,Fit real,Fit imag,Dataset,sample_name,material_name,height,diameter
0,2000039.0,3542.208,1449.146,3507.8366485545134,1385.9042733287802,"(75.0, 3)",AC_108_1_250lbs,Li$_{1.73}$Zn$_{0.6}$Zr$_{0.27}$Cl$_4$,1.761,6
1,1588711.0,3768.057,1256.656,3724.821718437397,1246.302568485941,"(75.0, 3)",AC_108_1_250lbs,Li$_{1.73}$Zn$_{0.6}$Zr$_{0.27}$Cl$_4$,1.761,6
2,1261992.0,3929.203,1099.364,3904.3587986085163,1103.8766543171987,"(75.0, 3)",AC_108_1_250lbs,Li$_{1.73}$Zn$_{0.6}$Zr$_{0.27}$Cl$_4$,1.761,6
3,1002539.0,4055.208,942.475,4050.0793365575405,966.2829571385129,"(75.0, 3)",AC_108_1_250lbs,Li$_{1.73}$Zn$_{0.6}$Zr$_{0.27}$Cl$_4$,1.761,6
4,796289.1,4175.005,814.3486,4166.8465850209695,838.6371233077235,"(75.0, 3)",AC_108_1_250lbs,Li$_{1.73}$Zn$_{0.6}$Zr$_{0.27}$Cl$_4$,1.761,6
5,632460.9,4248.818,697.9786,4259.765310171879,723.8524200074161,"(75.0, 3)",AC_108_1_250lbs,Li$_{1.73}$Zn$_{0.6}$Zr$_{0.27}$Cl$_4$,1.761,6
6,502382.8,4307.149,590.0787,4333.586850748317,623.1751506869988,"(75.0, 3)",AC_108_1_250lbs,Li$_{1.73}$Zn$_{0.6}$Zr$_{0.27}$Cl$_4$,1.761,6
7,399257.8,4357.591,508.8801,4392.43212239888,536.7210236490918,"(75.0, 3)",AC_108_1_250lbs,Li$_{1.73}$Zn$_{0.6}$Zr$_{0.27}$Cl$_4$,1.761,6
8,316992.2,4403.183,430.4841,4439.722594442151,463.92006434957176,"(75.0, 3)",AC_108_1_250lbs,Li$_{1.73}$Zn$_{0.6}$Zr$_{0.27}$Cl$_4$,1.761,6
9,251835.9,4439.055,361.1176,4478.225301248598,403.84668019861647,"(75.0, 3)",AC_108_1_250lbs,Li$_{1.73}$Zn$_{0.6}$Zr$_{0.27}$Cl$_4$,1.761,6
10,200039.1,4462.173,320.2185,4510.1477615649665,355.44605469435714,"(75.0, 3)",AC_108_1_250lbs,Li$_{1.73}$Zn$_{0.6}$Zr$_{0.27}$Cl$_4$,1.761,6
11,159023.4,4480.363,290.1654,4537.245359776653,317.67995148570986,"(75.0, 3)",AC_108_1_250lbs,Li$_{1.73}$Zn$_{0.6}$Zr$_{0.27}$Cl$_4$,1.761,6
12,126210.9,4501.568,270.5695,4560.922431303794,289.61535230601197,"(75.0, 3)",AC_108_1_250lbs,Li$_{1.73}$Zn$_{0.6}$Zr$_{0.27}$Cl$_4$,1.761,6
13,100429.7,4515.761,258.3167,4582.319595210916,270.47524060749316,"(75.0, 3)",AC_108_1_250lbs,Li$_{1.73}$Zn$_{0.6}$Zr$_{0.27}$Cl$_4$,1.761,6
14,79804.69,4533.242,255.4111,4602.385934415496,259.66589876271735,"(75.0, 3)",AC_108_1_250lbs,Li$_{1.73}$Zn$_{0.6}$Zr$_{0.27}$Cl$_4$,1.761,6
15,63398.44,4550.92,261.0663,4621.937454871276,256.7907858013825,"(75.0, 3)",AC_108_1_250lbs,Li$_{1.73}$Zn$_{0.6}$Zr$_{0.27}$Cl$_4$,1.761,6
16,50273.44,4572.199,274.3282,4641.704300297332,261.6577946724658,"(75.0, 3)",AC_108_1_250lbs,Li$_{1.73}$Zn$_{0.6}$Zr$_{0.27}$Cl$_4$,1.761,6
17,39960.94,4593.535,296.2147,4662.369354162026,274.28438935928614,"(75.0, 3)",AC_108_1_250lbs,Li$_{1.73}$Zn$_{0.6}$Zr$_{0.27}$Cl$_4$,1.761,6
18,31757.81,4619.206,324.2941,4684.600632619196,294.9035903648311,"(75.0, 3)",AC_108_1_250lbs,Li$_{1.73}$Zn$_{0.6}$Zr$_{0.27}$Cl$_4$,1.761,6
19,25195.31,4654.19,346.0986,4709.0795251165755,323.97280414192744,"(75.0, 3)",AC_108_1_250lbs,Li$_{1.73}$Zn$_{0.6}$Zr$_{0.27}$Cl$_4$,1.761,6
20,20039.06,4685.986,394.0711,4736.526598731125,362.1869088993216,"(75.0, 3)",AC_108_1_250lbs,Li$_{1.73}$Zn$_{0.6}$Zr$_{0.27}$Cl$_4$,1.761,6
21,16054.69,4723.688,450.0418,4767.726399196437,410.49669223914117,"(75.0, 3)",AC_108_1_250lbs,Li$_{1.73}$Zn$_{0.6}$Zr$_{0.27}$Cl$_4$,1.761,6
22,12773.44,4767.682,518.2162,4803.552470778261,470.1336003159361,"(75.0, 3)",AC_108_1_250lbs,Li$_{1.73}$Zn$_{0.6}$Zr$_{0.27}$Cl$_4$,1.761,6
23,9946.65,4825.785,603.9337,4844.993677110701,542.6417478589052,"(75.0, 3)",AC_108_1_250lbs,Li$_{1.73}$Zn$_{0.6}$Zr$_{0.27}$Cl$_4$,1.761,6
24,7888.72,4888.999,695.6289,4893.182828514747,629.9182184030166,"(75.0, 3)",AC_108_1_250lbs,Li$_{1.73}$Zn$_{0.6}$Zr$_{0.27}$Cl$_4$,1.761,6
25,6288.11,4960.65,799.5344,4949.428600057507,734.2628336872217,"(75.0, 3)",AC_108_1_250lbs,Li$_{1.73}$Zn$_{0.6}$Zr$_{0.27}$Cl$_4$,1.761,6
26,5039.063,5041.136,915.4342,5015.251751889524,858.438779471233,"(75.0, 3)",AC_108_1_250lbs,Li$_{1.73}$Zn$_{0.6}$Zr$_{0.27}$Cl$_4$,1.761,6
27,4001.524,5136.327,1053.605,5092.426734530548,1005.7457378765371,"(75.0, 3)",AC_108_1_250lbs,Li$_{1.73}$Zn$_{0.6}$Zr$_{0.27}$Cl$_4$,1.761,6
28,3161.337,5247.272,1216.084,5183.029874297773,1180.1074945324262,"(75.0, 3)",AC_108_1_250lbs,Li$_{1.73}$Zn$_{0.6}$Zr$_{0.27}$Cl$_4$,1.761,6
29,2507.267,5370.85,1401.025,5289.4954876334195,1386.176366767465,"(75.0, 3)",AC_108_1_250lbs,Li$_{1.73}$Zn$_{0.6}$Zr$_{0.27}$Cl$_4$,1.761,6
30,1979.167,5512.792,1619.695,5414.681469285446,1629.457244336464,"(75.0, 3)",AC_108_1_250lbs,Li$_{1.73}$Zn$_{0.6}$Zr$_{0.27}$Cl$_4$,1.761,6
31,1598.011,5656.201,1849.599,5561.946141533507,1916.4545569547088,"(75.0, 3)",AC_108_1_250lbs,Li$_{1.73}$Zn$_{0.6}$Zr$_{0.27}$Cl$_4$,1.761,6
32,1257.622,5835.759,2149.418,5735.238445082884,2254.846096148736,"(75.0, 3)",AC_108_1_250lbs,Li$_{1.73}$Zn$_{0.6}$Zr$_{0.27}$Cl$_4$,1.761,6
33,1004.464,6024.294,2481.717,5939.203903773028,2653.6883383656873,"(75.0, 3)",AC_108_1_250lbs,Li$_{1.73}$Zn$_{0.6}$Zr$_{0.27}$Cl$_4$,1.761,6
34,800.3049,6237.675,2877.449,6179.309213597938,3123.658760749026,"(75.0, 3)",AC_108_1_250lbs,Li$_{1.73}$Zn$_{0.6}$Zr$_{0.27}$Cl$_4$,1.761,6
35,631.0096,6489.542,3369.822,6461.988802435322,3677.3416328390313,"(75.0, 3)",AC_108_1_250lbs,Li$_{1.73}$Zn$_{0.6}$Zr$_{0.27}$Cl$_4$,1.761,6
36,498.6702,6771.823,3954.306,6794.817293272623,4329.564933097954,"(75.0, 3)",AC_108_1_250lbs,Li$_{1.73}$Zn$_{0.6}$Zr$_{0.27}$Cl$_4$,1.761,6
37,397.2458,7081.51,4629.037,7186.71249606741,5097.797409721148,"(75.0, 3)",AC_108_1_250lbs,Li$_{1.73}$Zn$_{0.6}$Zr$_{0.27}$Cl$_4$,1.761,6
38,319.6023,7418.629,5396.955,7648.174370064522,6002.616417339596,"(75.0, 3)",AC_108_1_250lbs,Li$_{1.73}$Zn$_{0.6}$Zr$_{0.27}$Cl$_4$,1.761,6
39,251.1161,7848.098,6418.85,8191.566361170557,7068.259058107012,"(75.0, 3)",AC_108_1_250lbs,Li$_{1.73}$Zn$_{0.6}$Zr$_{0.27}$Cl$_4$,1.761,6
40,200.8929,8309.168,7555.56,8831.446653565075,8323.271388102072,"(75.0, 3)",AC_108_1_250lbs,Li$_{1.73}$Zn$_{0.6}$Zr$_{0.27}$Cl$_4$,1.761,6
41,158.0056,8888.718,9028.967,9584.958211441768,9801.273077769143,"(75.0, 3)",AC_108_1_250lbs,Li$_{1.73}$Zn$_{0.6}$Zr$_{0.27}$Cl$_4$,1.761,6
42,126.6892,9514.63,10656.6,10472.288061388816,11541.858008670792,"(75.0, 3)",AC_108_1_250lbs,Li$_{1.73}$Zn$_{0.6}$Zr$_{0.27}$Cl$_4$,1.761,6
43,99.734,10316.7,12775.13,11517.208120588646,13591.654931015803,"(75.0, 3)",AC_108_1_250lbs,Li$_{1.73}$Zn$_{0.6}$Zr$_{0.27}$Cl$_4$,1.761,6
44,79.44915,11219.07,15207.41,12747.712060407779,16005.576594840208,"(75.0, 3)",AC_108_1_250lbs,Li$_{1.73}$Zn$_{0.6}$Zr$_{0.27}$Cl$_4$,1.761,6
45,63.34459,12288.48,18092.99,14196.765267559904,18848.290817248777,"(75.0, 3)",AC_108_1_250lbs,Li$_{1.73}$Zn$_{0.6}$Zr$_{0.27}$Cl$_4$,1.761,6
46,49.86702,13653.1,21757.35,15903.187994769272,22195.952894057336,"(75.0, 3)",AC_108_1_250lbs,Li$_{1.73}$Zn$_{0.6}$Zr$_{0.27}$Cl$_4$,1.761,6
47,39.72458,15200.27,25930.44,17912.695360893955,26138.245765809577,"(75.0, 3)",AC_108_1_250lbs,Li$_{1.73}$Zn$_{0.6}$Zr$_{0.27}$Cl$_4$,1.761,6
48,31.88775,16992.24,30736.07,20279.122062370865,30780.78259305588,"(75.0, 3)",AC_108_1_250lbs,Li$_{1.73}$Zn$_{0.6}$Zr$_{0.27}$Cl$_4$,1.761,6
49,24.93351,19404.43,37187.92,23065.86460617979,36247.93610486177,"(75.0, 3)",AC_108_1_250lbs,Li$_{1.73}$Zn$_{0.6}$Zr$_{0.27}$Cl$_4$,1.761,6
50,19.94681,22042.48,44194.29,26347.57970185489,42686.1705178723,"(75.0, 3)",AC_108_1_250lbs,Li$_{1.73}$Zn$_{0.6}$Zr$_{0.27}$Cl$_4$,1.761,6
51,15.94388,25208.93,52548.24,30212.184312509256,50267.96528719732,"(75.0, 3)",AC_108_1_250lbs,Li$_{1.73}$Zn$_{0.6}$Zr$_{0.27}$Cl$_4$,1.761,6
52,12.40079,29510.71,63798.06,34763.21094622393,59196.43580560414,"(75.0, 3)",AC_108_1_250lbs,Li$_{1.73}$Zn$_{0.6}$Zr$_{0.27}$Cl$_4$,1.761,6
53,9.91015,34164.8,75831.17,40122.58128598431,69710.77483877003,"(75.0, 3)",AC_108_1_250lbs,Li$_{1.73}$Zn$_{0.6}$Zr$_{0.27}$Cl$_4$,1.761,6
54,7.971939,39568.63,89647.46,46433.87246357894,82092.6604718642,"(75.0, 3)",AC_108_1_250lbs,Li$_{1.73}$Zn$_{0.6}$Zr$_{0.27}$Cl$_4$,1.761,6
55,6.351626,46327.77,106714.3,53866.163480747564,96673.8022355402,"(75.0, 3)",AC_108_1_250lbs,Li$_{1.73}$Zn$_{0.6}$Zr$_{0.27}$Cl$_4$,1.761,6
56,5.095109,54198.62,126309.5,62618.564822946515,113844.82757119782,"(75.0, 3)",AC_108_1_250lbs,Li$_{1.73}$Zn$_{0.6}$Zr$_{0.27}$Cl$_4$,1.761,6
57,4.040948,64140.5,150716.9,72925.55261375952,134065.74670298563,"(75.0, 3)",AC_108_1_250lbs,Li$_{1.73}$Zn$_{0.6}$Zr$_{0.27}$Cl$_4$,1.761,6
58,3.175813,76665.7,180953.8,85063.25021154818,157878.27626943158,"(75.0, 3)",AC_108_1_250lbs,Li$_{1.73}$Zn$_{0.6}$Zr$_{0.27}$Cl$_4$,1.761,6
59,2.547554,90757.26,214087.3,99356.82553182502,185920.35186362735,"(75.0, 3)",AC_108_1_250lbs,Li$_{1.73}$Zn$_{0.6}$Zr$_{0.27}$Cl$_4$,1.761,6
60,2.020474,108181.1,254723.7,116189.20226902497,218943.21827159228,"(75.0, 3)",AC_108_1_250lbs,Li$_{1.73}$Zn$_{0.6}$Zr$_{0.27}$Cl$_4$,1.761,6
61,1.605308,128966.6,302351.3,136011.31839059896,257831.55525477565,"(75.0, 3)",AC_108_1_250lbs,Li$_{1.73}$Zn$_{0.6}$Zr$_{0.27}$Cl$_4$,1.761,6
62,1.273777,154234.8,359338.3,159354.20672764108,303627.1780446399,"(75.0, 3)",AC_108_1_250lbs,Li$_{1.73}$Zn$_{0.6}$Zr$_{0.27}$Cl$_4$,1.761,6
63,1.010237,184589.0,426629.6,186843.22130007442,357556.94748352014,"(75.0, 3)",AC_108_1_250lbs,Li$_{1.73}$Zn$_{0.6}$Zr$_{0.27}$Cl$_4$,1.761,6
64,0.7971939,221912.9,508287.3,219214.7904984607,421065.63752203085,"(75.0, 3)",AC_108_1_250lbs,Li$_{1.73}$Zn$_{0.6}$Zr$_{0.27}$Cl$_4$,1.761,6
65,0.6334459,265475.8,601504.3,257336.14593877742,495854.6405904655,"(75.0, 3)",AC_108_1_250lbs,Li$_{1.73}$Zn$_{0.6}$Zr$_{0.27}$Cl$_4$,1.761,6
66,0.5029507,317755.6,711519.2,302228.5555245247,583927.5477577888,"(75.0, 3)",AC_108_1_250lbs,Li$_{1.73}$Zn$_{0.6}$Zr$_{0.27}$Cl$_4$,1.761,6
67,0.3999573,379818.8,839831.1,355094.6831279462,687643.8247668098,"(75.0, 3)",AC_108_1_250lbs,Li$_{1.73}$Zn$_{0.6}$Zr$_{0.27}$Cl$_4$,1.761,6
68,0.3175813,454447.9,991559.0,417350.8078539288,809782.0219219766,"(75.0, 3)",AC_108_1_250lbs,Li$_{1.73}$Zn$_{0.6}$Zr$_{0.27}$Cl$_4$,1.761,6
69,0.2520161,543715.1,1170185.0,490664.7660379439,953614.211217333,"(75.0, 3)",AC_108_1_250lbs,Li$_{1.73}$Zn$_{0.6}$Zr$_{0.27}$Cl$_4$,1.761,6
