Repository: Maughan-Lab/Li-Zn-Zr-Cl_Halospinels

# Li-Zn-Zr-Cl_Halospinels

Data and information for "From Cation Order to Disorder: Unlocking Ion Transport Pathways in Li−Zn−Zr−Cl Halospinels" (doi: https://doi.org/10.1021/acs.chemmater.6c00461)

Neutron powder diffraction (NPD) collected at beamline BL-11A (POWGEN) at the Spallation Neutron Source at Oak Ridge National Laboratory, including raw data and .txt files with two theta, intensity, calculated fit, and difference are in the NPD directory.

File: EIS/0p4/temp_75.0_replicate_4_AC_108_1_250lbs_Li173Zn06Zr027Cl4_nyquist.csv
,Frequency,Z real,Z imag,Fit real,Fit imag,Dataset,sample_name,material_name,height,diameter
0,2000039.0,3554.351,1441.214,3509.805976252878,1380.8290149883926,"(75.0, 4)",AC_108_1_250lbs,Li$_{1.73}$Zn$_{0.6}$Zr$_{0.27}$Cl$_4$,1.761,6
1,1588711.0,3762.149,1266.179,3725.758641597891,1241.9532251665687,"(75.0, 4)",AC_108_1_250lbs,Li$_{1.73}$Zn$_{0.6}$Zr$_{0.27}$Cl$_4$,1.761,6
2,1261992.0,3929.403,1100.05,3904.5732217142095,1100.3317808344484,"(75.0, 4)",AC_108_1_250lbs,Li$_{1.73}$Zn$_{0.6}$Zr$_{0.27}$Cl$_4$,1.761,6
3,1002539.0,4073.89,948.3611,4049.841423510316,963.5198886915662,"(75.0, 4)",AC_108_1_250lbs,Li$_{1.73}$Zn$_{0.6}$Zr$_{0.27}$Cl$_4$,1.761,6
4,796289.1,4161.244,811.4152,4166.367096480598,836.5714840176787,"(75.0, 4)",AC_108_1_250lbs,Li$_{1.73}$Zn$_{0.6}$Zr$_{0.27}$Cl$_4$,1.761,6
5,632460.9,4251.499,695.0626,4259.194449645557,722.3713747619964,"(75.0, 4)",AC_108_1_250lbs,Li$_{1.73}$Zn$_{0.6}$Zr$_{0.27}$Cl$_4$,1.761,6
6,502382.8,4305.202,598.7758,4333.0228832611365,622.1604317118249,"(75.0, 4)",AC_108_1_250lbs,Li$_{1.73}$Zn$_{0.6}$Zr$_{0.27}$Cl$_4$,1.761,6
7,399257.8,4360.012,510.6156,4391.933228834985,536.0624067830375,"(75.0, 4)",AC_108_1_250lbs,Li$_{1.73}$Zn$_{0.6}$Zr$_{0.27}$Cl$_4$,1.761,6
8,316992.2,4398.526,443.9594,4439.318250657056,463.52175798893904,"(75.0, 4)",AC_108_1_250lbs,Li$_{1.73}$Zn$_{0.6}$Zr$_{0.27}$Cl$_4$,1.761,6
9,251835.9,4442.961,359.8219,4477.925616807233,403.62919248216656,"(75.0, 4)",AC_108_1_250lbs,Li$_{1.73}$Zn$_{0.6}$Zr$_{0.27}$Cl$_4$,1.761,6
10,200039.1,4462.128,319.4244,4509.9504651318275,355.3455397013805,"(75.0, 4)",AC_108_1_250lbs,Li$_{1.73}$Zn$_{0.6}$Zr$_{0.27}$Cl$_4$,1.761,6
11,159023.4,4479.837,289.537,4537.140697438031,317.646372374874,"(75.0, 4)",AC_108_1_250lbs,Li$_{1.73}$Zn$_{0.6}$Zr$_{0.27}$Cl$_4$,1.761,6
12,126210.9,4498.29,272.6116,4560.8964282952065,289.6102624971945,"(75.0, 4)",AC_108_1_250lbs,Li$_{1.73}$Zn$_{0.6}$Zr$_{0.27}$Cl$_4$,1.761,6
13,100429.7,4517.545,258.4036,4582.356124928292,270.4696156910614,"(75.0, 4)",AC_108_1_250lbs,Li$_{1.73}$Zn$_{0.6}$Zr$_{0.27}$Cl$_4$,1.761,6
14,79804.69,4534.29,254.5905,4602.467960476628,259.63822422485293,"(75.0, 4)",AC_108_1_250lbs,Li$_{1.73}$Zn$_{0.6}$Zr$_{0.27}$Cl$_4$,1.761,6
15,63398.44,4551.534,260.5698,4622.0477212042515,256.7254766274225,"(75.0, 4)",AC_108_1_250lbs,Li$_{1.73}$Zn$_{0.6}$Zr$_{0.27}$Cl$_4$,1.761,6
16,50273.44,4571.994,274.5673,4641.825664737817,261.5439562430889,"(75.0, 4)",AC_108_1_250lbs,Li$_{1.73}$Zn$_{0.6}$Zr$_{0.27}$Cl$_4$,1.761,6
17,39960.94,4594.526,295.0,4662.484899447957,274.1148992053437,"(75.0, 4)",AC_108_1_250lbs,Li$_{1.73}$Zn$_{0.6}$Zr$_{0.27}$Cl$_4$,1.761,6
18,31757.81,4620.191,325.0013,4684.693644168914,294.67447097677484,"(75.0, 4)",AC_108_1_250lbs,Li$_{1.73}$Zn$_{0.6}$Zr$_{0.27}$Cl$_4$,1.761,6
19,25195.31,4653.798,346.7655,4709.13339431123,323.6828584255178,"(75.0, 4)",AC_108_1_250lbs,Li$_{1.73}$Zn$_{0.6}$Zr$_{0.27}$Cl$_4$,1.761,6
20,20039.06,4685.778,394.1607,4736.524690088948,361.8375965753855,"(75.0, 4)",AC_108_1_250lbs,Li$_{1.73}$Zn$_{0.6}$Zr$_{0.27}$Cl$_4$,1.761,6
21,16054.69,4722.439,450.1245,4767.651906866904,410.0922346275647,"(75.0, 4)",AC_108_1_250lbs,Li$_{1.73}$Zn$_{0.6}$Zr$_{0.27}$Cl$_4$,1.761,6
22,12773.44,4767.748,517.7276,4803.388281961871,469.6813111490786,"(75.0, 4)",AC_108_1_250lbs,Li$_{1.73}$Zn$_{0.6}$Zr$_{0.27}$Cl$_4$,1.761,6
23,9946.65,4825.991,603.4236,4844.722255741631,542.1525985094878,"(75.0, 4)",AC_108_1_250lbs,Li$_{1.73}$Zn$_{0.6}$Zr$_{0.27}$Cl$_4$,1.761,6
24,7888.72,4888.913,695.7536,4892.786130763044,629.4076571269542,"(75.0, 4)",AC_108_1_250lbs,Li$_{1.73}$Zn$_{0.6}$Zr$_{0.27}$Cl$_4$,1.761,6
25,6288.11,4959.573,799.2184,4948.888033232396,733.7518903731341,"(75.0, 4)",AC_108_1_250lbs,Li$_{1.73}$Zn$_{0.6}$Zr$_{0.27}$Cl$_4$,1.761,6
26,5039.063,5040.362,915.0883,5014.548189749285,857.9555003061979,"(75.0, 4)",AC_108_1_250lbs,Li$_{1.73}$Zn$_{0.6}$Zr$_{0.27}$Cl$_4$,1.761,6
27,4001.524,5135.476,1053.436,5091.540604617919,1005.3270087314443,"(75.0, 4)",AC_108_1_250lbs,Li$_{1.73}$Zn$_{0.6}$Zr$_{0.27}$Cl$_4$,1.761,6
28,3161.337,5246.224,1216.535,5181.94133665597,1179.8013282692382,"(75.0, 4)",AC_108_1_250lbs,Li$_{1.73}$Zn$_{0.6}$Zr$_{0.27}$Cl$_4$,1.761,6
29,2507.267,5369.555,1401.391,5288.184729157511,1386.0447486839018,"(75.0, 4)",AC_108_1_250lbs,Li$_{1.73}$Zn$_{0.6}$Zr$_{0.27}$Cl$_4$,1.761,6
30,1979.167,5511.385,1620.453,5413.129144155043,1629.5796522917767,"(75.0, 4)",AC_108_1_250lbs,Li$_{1.73}$Zn$_{0.6}$Zr$_{0.27}$Cl$_4$,1.761,6
31,1598.011,5654.6,1850.098,5560.133995860144,1916.9322991749546,"(75.0, 4)",AC_108_1_250lbs,Li$_{1.73}$Zn$_{0.6}$Zr$_{0.27}$Cl$_4$,1.761,6
32,1257.622,5833.976,2150.919,5733.150173368715,2255.8076412392484,"(75.0, 4)",AC_108_1_250lbs,Li$_{1.73}$Zn$_{0.6}$Zr$_{0.27}$Cl$_4$,1.761,6
33,1004.464,6022.692,2483.526,5936.82629637377,2655.2958497777913,"(75.0, 4)",AC_108_1_250lbs,Li$_{1.73}$Zn$_{0.6}$Zr$_{0.27}$Cl$_4$,1.761,6
34,800.3049,6235.979,2879.503,6176.633668556848,3126.1160931772406,"(75.0, 4)",AC_108_1_250lbs,Li$_{1.73}$Zn$_{0.6}$Zr$_{0.27}$Cl$_4$,1.761,6
35,631.0096,6487.328,3372.694,6459.013292350427,3680.9041023323875,"(75.0, 4)",AC_108_1_250lbs,Li$_{1.73}$Zn$_{0.6}$Zr$_{0.27}$Cl$_4$,1.761,6
36,498.6702,6769.173,3958.213,6791.548898937699,4334.551237922532,"(75.0, 4)",AC_108_1_250lbs,Li$_{1.73}$Zn$_{0.6}$Zr$_{0.27}$Cl$_4$,1.761,6
37,397.2458,7079.355,4634.309,7183.170644289244,5104.604157440731,"(75.0, 4)",AC_108_1_250lbs,Li$_{1.73}$Zn$_{0.6}$Zr$_{0.27}$Cl$_4$,1.761,6
38,319.6023,7416.158,5403.471,7644.394944271733,6011.735807851178,"(75.0, 4)",AC_108_1_250lbs,Li$_{1.73}$Zn$_{0.6}$Zr$_{0.27}$Cl$_4$,1.761,6
39,251.1161,7845.536,6427.098,8187.606891359614,7080.300385663442,"(75.0, 4)",AC_108_1_250lbs,Li$_{1.73}$Zn$_{0.6}$Zr$_{0.27}$Cl$_4$,1.761,6
40,200.8929,8306.716,7566.531,8827.392838183174,8338.987161485058,"(75.0, 4)",AC_108_1_250lbs,Li$_{1.73}$Zn$_{0.6}$Zr$_{0.27}$Cl$_4$,1.761,6
41,158.0056,8885.583,9041.54,9580.932079677561,9821.590721299199,"(75.0, 4)",AC_108_1_250lbs,Li$_{1.73}$Zn$_{0.6}$Zr$_{0.27}$Cl$_4$,1.761,6
42,126.6892,9511.96,10672.61,10468.458152069199,11567.918303107801,"(75.0, 4)",AC_108_1_250lbs,Li$_{1.73}$Zn$_{0.6}$Zr$_{0.27}$Cl$_4$,1.761,6
43,99.734,10312.85,12794.6,11513.802135915654,13624.85858913475,"(75.0, 4)",AC_108_1_250lbs,Li$_{1.73}$Zn$_{0.6}$Zr$_{0.27}$Cl$_4$,1.761,6
44,79.44915,11214.18,15233.89,12745.032552063916,16047.640649358926,"(75.0, 4)",AC_108_1_250lbs,Li$_{1.73}$Zn$_{0.6}$Zr$_{0.27}$Cl$_4$,1.761,6
45,63.34459,12281.3,18126.38,14195.209032808823,18901.31683816199,"(75.0, 4)",AC_108_1_250lbs,Li$_{1.73}$Zn$_{0.6}$Zr$_{0.27}$Cl$_4$,1.761,6
46,49.86702,13644.61,21800.75,15903.270005342347,22262.50945944081,"(75.0, 4)",AC_108_1_250lbs,Li$_{1.73}$Zn$_{0.6}$Zr$_{0.27}$Cl$_4$,1.761,6
47,39.72458,15190.19,25985.71,17915.078222800148,26221.46809812323,"(75.0, 4)",AC_108_1_250lbs,Li$_{1.73}$Zn$_{0.6}$Zr$_{0.27}$Cl$_4$,1.761,6
48,31.88775,16979.0,30806.14,20284.652216442028,30884.492857817186,"(75.0, 4)",AC_108_1_250lbs,Li$_{1.73}$Zn$_{0.6}$Zr$_{0.27}$Cl$_4$,1.761,6
49,24.93351,19388.65,37281.0,23075.616734542564,36376.78856930581,"(75.0, 4)",AC_108_1_250lbs,Li$_{1.73}$Zn$_{0.6}$Zr$_{0.27}$Cl$_4$,1.761,6
50,19.94681,22019.73,44311.4,26362.911113452807,42845.82660658607,"(75.0, 4)",AC_108_1_250lbs,Li$_{1.73}$Zn$_{0.6}$Zr$_{0.27}$Cl$_4$,1.761,6
51,15.94388,25181.45,52700.61,30234.80145190023,50465.30457685794,"(75.0, 4)",AC_108_1_250lbs,Li$_{1.73}$Zn$_{0.6}$Zr$_{0.27}$Cl$_4$,1.761,6
52,12.40079,29479.85,64001.02,34795.25061687605,59439.81020427178,"(75.0, 4)",AC_108_1_250lbs,Li$_{1.73}$Zn$_{0.6}$Zr$_{0.27}$Cl$_4$,1.761,6
53,9.91015,34126.32,76091.66,40166.70971744409,70010.3146353842,"(75.0, 4)",AC_108_1_250lbs,Li$_{1.73}$Zn$_{0.6}$Zr$_{0.27}$Cl$_4$,1.761,6
54,7.971939,39521.77,89977.66,46493.405999472736,82460.64266485312,"(75.0, 4)",AC_108_1_250lbs,Li$_{1.73}$Zn$_{0.6}$Zr$_{0.27}$Cl$_4$,1.761,6
55,6.351626,46273.57,107141.8,53945.21544349994,97125.0936109054,"(75.0, 4)",AC_108_1_250lbs,Li$_{1.73}$Zn$_{0.6}$Zr$_{0.27}$Cl$_4$,1.761,6
56,5.095109,54137.11,126846.8,62722.22404758907,114397.41746585612,"(75.0, 4)",AC_108_1_250lbs,Li$_{1.73}$Zn$_{0.6}$Zr$_{0.27}$Cl$_4$,1.761,6
57,4.040948,64078.93,151405.3,73060.10026866288,134741.38733701597,"(75.0, 4)",AC_108_1_250lbs,Li$_{1.73}$Zn$_{0.6}$Zr$_{0.27}$Cl$_4$,1.761,6
58,3.175813,76605.57,181842.2,85236.42287593016,158703.25205479877,"(75.0, 4)",AC_108_1_250lbs,Li$_{1.73}$Zn$_{0.6}$Zr$_{0.27}$Cl$_4$,1.761,6
59,2.547554,90704.63,215213.4,99578.13412345061,186926.4033085841,"(75.0, 4)",AC_108_1_250lbs,Li$_{1.73}$Zn$_{0.6}$Zr$_{0.27}$Cl$_4$,1.761,6
60,2.020474,108155.2,256150.5,116470.31836443329,220168.65113243496,"(75.0, 4)",AC_108_1_250lbs,Li$_{1.73}$Zn$_{0.6}$Zr$_{0.27}$Cl$_4$,1.761,6
61,1.605308,128978.9,304151.7,136366.5418188372,259322.5715986875,"(75.0, 4)",AC_108_1_250lbs,Li$_{1.73}$Zn$_{0.6}$Zr$_{0.27}$Cl$_4$,1.761,6
62,1.273777,154300.6,361587.9,159801.0311238223,305439.4730682336,"(75.0, 4)",AC_108_1_250lbs,Li$_{1.73}$Zn$_{0.6}$Zr$_{0.27}$Cl$_4$,1.761,6
63,1.010237,184734.0,429440.9,187403.01766912543,359757.62450695265,"(75.0, 4)",AC_108_1_250lbs,Li$_{1.73}$Zn$_{0.6}$Zr$_{0.27}$Cl$_4$,1.761,6
64,0.7971939,222168.2,511751.4,219913.63287216914,423735.5038170192,"(75.0, 4)",AC_108_1_250lbs,Li$_{1.73}$Zn$_{0.6}$Zr$_{0.27}$Cl$_4$,1.761,6
65,0.6334459,265871.5,605779.6,258205.80804211664,499090.95892251306,"(75.0, 4)",AC_108_1_250lbs,Li$_{1.73}$Zn$_{0.6}$Zr$_{0.27}$Cl$_4$,1.761,6
66,0.5029507,318373.1,716749.9,303307.71315725765,587847.3331100799,"(75.0, 4)",AC_108_1_250lbs,Li$_{1.73}$Zn$_{0.6}$Zr$_{0.27}$Cl$_4$,1.761,6
67,0.3999573,380761.6,846321.7,356430.3639022533,692387.793120213,"(75.0, 4)",AC_108_1_250lbs,Li$_{1.73}$Zn$_{0.6}$Zr$_{0.27}$Cl$_4$,1.761,6
68,0.3175813,455697.7,999418.0,419000.13823227177,815519.3187339557,"(75.0, 4)",AC_108_1_250lbs,Li$_{1.73}$Zn$_{0.6}$Zr$_{0.27}$Cl$_4$,1.761,6
69,0.2520161,545468.3,1179663.0,492697.0755550575,960548.0720172997,"(75.0, 4)",AC_108_1_250lbs,Li$_{1.73}$Zn$_{0.6}$Zr$_{0.27}$Cl$_4$,1.761,6

File: EIS/0p4/temp_75.0_replicate_5_AC_108_1_250lbs_Li173Zn06Zr027Cl4_nyquist.csv
,Frequency,Z real,Z imag,Fit real,Fit imag,Dataset,sample_name,material_name,height,diameter
0,2000039.0,3555.54,1442.12,3509.805976252878,1380.8290149883926,"(75.0, 5)",AC_108_1_250lbs,Li$_{1.73}$Zn$_{0.6}$Zr$_{0.27}$Cl$_4$,1.761,6
1,1588711.0,3765.22,1262.842,3725.758641597891,1241.9532251665687,"(75.0, 5)",AC_108_1_250lbs,Li$_{1.73}$Zn$_{0.6}$Zr$_{0.27}$Cl$_4$,1.761,6
2,1261992.0,3926.435,1100.374,3904.5732217142095,1100.3317808344484,"(75.0, 5)",AC_108_1_250lbs,Li$_{1.73}$Zn$_{0.6}$Zr$_{0.27}$Cl$_4$,1.761,6
3,1002539.0,4054.934,945.985,4049.841423510316,963.5198886915662,"(75.0, 5)",AC_108_1_250lbs,Li$_{1.73}$Zn$_{0.6}$Zr$_{0.27}$Cl$_4$,1.761,6
4,796289.1,4160.966,818.5862,4166.367096480598,836.5714840176787,"(75.0, 5)",AC_108_1_250lbs,Li$_{1.73}$Zn$_{0.6}$Zr$_{0.27}$Cl$_4$,1.761,6
5,632460.9,4245.368,699.14,4259.194449645557,722.3713747619964,"(75.0, 5)",AC_108_1_250lbs,Li$_{1.73}$Zn$_{0.6}$Zr$_{0.27}$Cl$_4$,1.761,6
6,502382.8,4302.118,591.141,4333.0228832611365,622.1604317118249,"(75.0, 5)",AC_108_1_250lbs,Li$_{1.73}$Zn$_{0.6}$Zr$_{0.27}$Cl$_4$,1.761,6
7,399257.8,4355.667,512.4147,4391.933228834985,536.0624067830375,"(75.0, 5)",AC_108_1_250lbs,Li$_{1.73}$Zn$_{0.6}$Zr$_{0.27}$Cl$_4$,1.761,6
8,316992.2,4391.967,443.037,4439.318250657056,463.52175798893904,"(75.0, 5)",AC_108_1_250lbs,Li$_{1.73}$Zn$_{0.6}$Zr$_{0.27}$Cl$_4$,1.761,6
9,251835.9,4438.306,361.9994,4477.925616807233,403.62919248216656,"(75.0, 5)",AC_108_1_250lbs,Li$_{1.73}$Zn$_{0.6}$Zr$_{0.27}$Cl$_4$,1.761,6
10,200039.1,4459.999,317.9561,4509.9504651318275,355.3455397013805,"(75.0, 5)",AC_108_1_250lbs,Li$_{1.73}$Zn$_{0.6}$Zr$_{0.27}$Cl$_4$,1.761,6
11,159023.4,4478.499,289.6858,4537.140697438031,317.646372374874,"(75.0, 5)",AC_108_1_250lbs,Li$_{1.73}$Zn$_{0.6}$Zr$_{0.27}$Cl$_4$,1.761,6
12,126210.9,4495.31,267.3809,4560.8964282952065,289.6102624971945,"(75.0, 5)",AC_108_1_250lbs,Li$_{1.73}$Zn$_{0.6}$Zr$_{0.27}$Cl$_4$,1.761,6
13,100429.7,4513.994,257.5435,4582.356124928292,270.4696156910614,"(75.0, 5)",AC_108_1_250lbs,Li$_{1.73}$Zn$_{0.6}$Zr$_{0.27}$Cl$_4$,1.761,6
14,79804.69,4531.523,255.5918,4602.467960476628,259.63822422485293,"(75.0, 5)",AC_108_1_250lbs,Li$_{1.73}$Zn$_{0.6}$Zr$_{0.27}$Cl$_4$,1.761,6
15,63398.44,4549.055,260.3156,4622.0477212042515,256.7254766274225,"(75.0, 5)",AC_108_1_250lbs,Li$_{1.73}$Zn$_{0.6}$Zr$_{0.27}$Cl$_4$,1.761,6
16,50273.44,4569.136,273.6804,4641.825664737817,261.5439562430889,"(75.0, 5)",AC_108_1_250lbs,Li$_{1.73}$Zn$_{0.6}$Zr$_{0.27}$Cl$_4$,1.761,6
17,39960.94,4591.222,295.1577,4662.484899447957,274.1148992053437,"(75.0, 5)",AC_108_1_250lbs,Li$_{1.73}$Zn$_{0.6}$Zr$_{0.27}$Cl$_4$,1.761,6
18,31757.81,4616.67,324.1288,4684.693644168914,294.67447097677484,"(75.0, 5)",AC_108_1_250lbs,Li$_{1.73}$Zn$_{0.6}$Zr$_{0.27}$Cl$_4$,1.761,6
19,25195.31,4651.239,346.235,4709.13339431123,323.6828584255178,"(75.0, 5)",AC_108_1_250lbs,Li$_{1.73}$Zn$_{0.6}$Zr$_{0.27}$Cl$_4$,1.761,6
20,20039.06,4683.783,394.3421,4736.524690088948,361.8375965753855,"(75.0, 5)",AC_108_1_250lbs,Li$_{1.73}$Zn$_{0.6}$Zr$_{0.27}$Cl$_4$,1.761,6
21,16054.69,4719.486,449.3845,4767.651906866904,410.0922346275647,"(75.0, 5)",AC_108_1_250lbs,Li$_{1.73}$Zn$_{0.6}$Zr$_{0.27}$Cl$_4$,1.761,6
22,12773.44,4764.967,517.2451,4803.388281961871,469.6813111490786,"(75.0, 5)",AC_108_1_250lbs,Li$_{1.73}$Zn$_{0.6}$Zr$_{0.27}$Cl$_4$,1.761,6
23,9946.65,4822.905,603.3247,4844.722255741631,542.1525985094878,"(75.0, 5)",AC_108_1_250lbs,Li$_{1.73}$Zn$_{0.6}$Zr$_{0.27}$Cl$_4$,1.761,6
24,7888.72,4886.043,695.9769,4892.786130763044,629.4076571269542,"(75.0, 5)",AC_108_1_250lbs,Li$_{1.73}$Zn$_{0.6}$Zr$_{0.27}$Cl$_4$,1.761,6
25,6288.11,4957.507,800.0556,4948.888033232396,733.7518903731341,"(75.0, 5)",AC_108_1_250lbs,Li$_{1.73}$Zn$_{0.6}$Zr$_{0.27}$Cl$_4$,1.761,6
26,5039.063,5037.579,914.886,5014.548189749285,857.9555003061979,"(75.0, 5)",AC_108_1_250lbs,Li$_{1.73}$Zn$_{0.6}$Zr$_{0.27}$Cl$_4$,1.761,6
27,4001.524,5132.623,1053.345,5091.540604617919,1005.3270087314443,"(75.0, 5)",AC_108_1_250lbs,Li$_{1.73}$Zn$_{0.6}$Zr$_{0.27}$Cl$_4$,1.761,6
28,3161.337,5243.418,1216.446,5181.94133665597,1179.8013282692382,"(75.0, 5)",AC_108_1_250lbs,Li$_{1.73}$Zn$_{0.6}$Zr$_{0.27}$Cl$_4$,1.761,6
29,2507.267,5366.624,1401.442,5288.184729157511,1386.0447486839018,"(75.0, 5)",AC_108_1_250lbs,Li$_{1.73}$Zn$_{0.6}$Zr$_{0.27}$Cl$_4$,1.761,6
30,1979.167,5508.443,1620.869,5413.129144155043,1629.5796522917767,"(75.0, 5)",AC_108_1_250lbs,Li$_{1.73}$Zn$_{0.6}$Zr$_{0.27}$Cl$_4$,1.761,6
31,1598.011,5651.767,1850.887,5560.133995860144,1916.9322991749546,"(75.0, 5)",AC_108_1_250lbs,Li$_{1.73}$Zn$_{0.6}$Zr$_{0.27}$Cl$_4$,1.761,6
32,1257.622,5830.994,2152.188,5733.150173368715,2255.8076412392484,"(75.0, 5)",AC_108_1_250lbs,Li$_{1.73}$Zn$_{0.6}$Zr$_{0.27}$Cl$_4$,1.761,6
33,1004.464,6019.713,2484.782,5936.82629637377,2655.2958497777913,"(75.0, 5)",AC_108_1_250lbs,Li$_{1.73}$Zn$_{0.6}$Zr$_{0.27}$Cl$_4$,1.761,6
34,800.3049,6232.692,2881.63,6176.633668556848,3126.1160931772406,"(75.0, 5)",AC_108_1_250lbs,Li$_{1.73}$Zn$_{0.6}$Zr$_{0.27}$Cl$_4$,1.761,6
35,631.0096,6484.267,3375.66,6459.013292350427,3680.9041023323875,"(75.0, 5)",AC_108_1_250lbs,Li$_{1.73}$Zn$_{0.6}$Zr$_{0.27}$Cl$_4$,1.761,6
36,498.6702,6766.277,3962.427,6791.548898937699,4334.551237922532,"(75.0, 5)",AC_108_1_250lbs,Li$_{1.73}$Zn$_{0.6}$Zr$_{0.27}$Cl$_4$,1.761,6
37,397.2458,7076.304,4639.082,7183.170644289244,5104.604157440731,"(75.0, 5)",AC_108_1_250lbs,Li$_{1.73}$Zn$_{0.6}$Zr$_{0.27}$Cl$_4$,1.761,6
38,319.6023,7413.363,5409.821,7644.394944271733,6011.735807851178,"(75.0, 5)",AC_108_1_250lbs,Li$_{1.73}$Zn$_{0.6}$Zr$_{0.27}$Cl$_4$,1.761,6
39,251.1161,7843.171,6435.609,8187.606891359614,7080.300385663442,"(75.0, 5)",AC_108_1_250lbs,Li$_{1.73}$Zn$_{0.6}$Zr$_{0.27}$Cl$_4$,1.761,6
40,200.8929,8303.708,7576.167,8827.392838183174,8338.987161485058,"(75.0, 5)",AC_108_1_250lbs,Li$_{1.73}$Zn$_{0.6}$Zr$_{0.27}$Cl$_4$,1.761,6
41,158.0056,8882.87,9054.329,9580.932079677561,9821.590721299199,"(75.0, 5)",AC_108_1_250lbs,Li$_{1.73}$Zn$_{0.6}$Zr$_{0.27}$Cl$_4$,1.761,6
42,126.6892,9508.75,10689.94,10468.458152069199,11567.918303107801,"(75.0, 5)",AC_108_1_250lbs,Li$_{1.73}$Zn$_{0.6}$Zr$_{0.27}$Cl$_4$,1.761,6
43,99.734,10309.14,12816.12,11513.802135915654,13624.85858913475,"(75.0, 5)",AC_108_1_250lbs,Li$_{1.73}$Zn$_{0.6}$Zr$_{0.27}$Cl$_4$,1.761,6
44,79.44915,11209.97,15260.55,12745.032552063916,16047.640649358926,"(75.0, 5)",AC_108_1_250lbs,Li$_{1.73}$Zn$_{0.6}$Zr$_{0.27}$Cl$_4$,1.761,6
45,63.34459,12276.21,18161.18,14195.209032808823,18901.31683816199,"(75.0, 5)",AC_108_1_250lbs,Li$_{1.73}$Zn$_{0.6}$Zr$_{0.27}$Cl$_4$,1.761,6
46,49.86702,13638.64,21844.53,15903.270005342347,22262.50945944081,"(75.0, 5)",AC_108_1_250lbs,Li$_{1.73}$Zn$_{0.6}$Zr$_{0.27}$Cl$_4$,1.761,6
47,39.72458,15181.97,26041.07,17915.078222800148,26221.46809812323,"(75.0, 5)",AC_108_1_250lbs,Li$_{1.73}$Zn$_{0.6}$Zr$_{0.27}$Cl$_4$,1.761,6
48,31.88775,16969.55,30878.19,20284.652216442028,30884.492857817186,"(75.0, 5)",AC_108_1_250lbs,Li$_{1.73}$Zn$_{0.6}$Zr$_{0.27}$Cl$_4$,1.761,6
49,24.93351,19374.76,37375.15,23075.616734542564,36376.78856930581,"(75.0, 5)",AC_108_1_250lbs,Li$_{1.73}$Zn$_{0.6}$Zr$_{0.27}$Cl$_4$,1.761,6
50,19.94681,22001.52,44433.38,26362.911113452807,42845.82660658607,"(75.0, 5)",AC_108_1_250lbs,Li$_{1.73}$Zn$_{0.6}$Zr$_{0.27}$Cl$_4$,1.761,6
51,15.94388,25160.54,52856.9,30234.80145190023,50465.30457685794,"(75.0, 5)",AC_108_1_250lbs,Li$_{1.73}$Zn$_{0.6}$Zr$_{0.27}$Cl$_4$,1.761,6
52,12.40079,29448.95,64207.97,34795.25061687605,59439.81020427178,"(75.0, 5)",AC_108_1_250lbs,Li$_{1.73}$Zn$_{0.6}$Zr$_{0.27}$Cl$_4$,1.761,6
53,9.91015,34091.88,76360.34,40166.70971744409,70010.3146353842,"(75.0, 5)",AC_108_1_250lbs,Li$_{1.73}$Zn$_{0.6}$Zr$_{0.27}$Cl$_4$,1.761,6
54,7.971939,39481.32,90320.76,46493.405999472736,82460.64266485312,"(75.0, 5)",AC_108_1_250lbs,Li$_{1.73}$Zn$_{0.6}$Zr$_{0.27}$Cl$_4$,1.761,6
55,6.351626,46230.67,107582.4,53945.21544349994,97125.0936109054,"(75.0, 5)",AC_108_1_250lbs,Li$_{1.73}$Zn$_{0.6}$Zr$_{0.27}$Cl$_4$,1.761,6
56,5.095109,54089.37,127409.6,62722.22404758907,114397.41746585612,"(75.0, 5)",AC_108_1_250lbs,Li$_{1.73}$Zn$_{0.6}$Zr$_{0.27}$Cl$_4$,1.761,6
57,4.040948,64033.12,152130.8,73060.10026866288,134741.38733701597,"(75.0, 5)",AC_108_1_250lbs,Li$_{1.73}$Zn$_{0.6}$Zr$_{0.27}$Cl$_4$,1.761,6
58,3.175813,76564.09,182774.9,85236.42287593016,158703.25205479877,"(75.0, 5)",AC_108_1_250lbs,Li$_{1.73}$Zn$_{0.6}$Zr$_{0.27}$Cl$_4$,1.761,6
59,2.547554,90680.84,216391.7,99578.13412345061,186926.4033085841,"(75.0, 5)",AC_108_1_250lbs,Li$_{1.73}$Zn$_{0.6}$Zr$_{0.27}$Cl$_4$,1.761,6
60,2.020474,108155.6,257643.2,116470.31836443329,220168.65113243496,"(75.0, 5)",AC_108_1_250lbs,Li$_{1.73}$Zn$_{0.6}$Zr$_{0.27}$Cl$_4$,1.761,6
61,1.605308,129018.8,306028.6,136366.5418188372,259322.5715986875,"(75.0, 5)",AC_108_1_250lbs,Li$_{1.73}$Zn$_{0.6}$Zr$_{0.27}$Cl$_4$,1.761,6
62,1.273777,154409.0,363954.0,159801.0311238223,305439.4730682336,"(75.0, 5)",AC_108_1_250lbs,Li$_{1.73}$Zn$_{0.6}$Zr$_{0.27}$Cl$_4$,1.761,6
63,1.010237,184936.0,432382.8,187403.01766912543,359757.62450695265,"(75.0, 5)",AC_108_1_250lbs,Li$_{1.73}$Zn$_{0.6}$Zr$_{0.27}$Cl$_4$,1.761,6
64,0.7971939,222502.9,515409.5,219913.63287216914,423735.5038170192,"(75.0, 5)",AC_108_1_250lbs,Li$_{1.73}$Zn$_{0.6}$Zr$_{0.27}$Cl$_4$,1.761,6
65,0.6334459,266372.6,610264.6,258205.80804211664,499090.95892251306,"(75.0, 5)",AC_108_1_250lbs,Li$_{1.73}$Zn$_{0.6}$Zr$_{0.27}$Cl$_4$,1.761,6
66,0.5029507,319080.6,722171.3,303307.71315725765,587847.3331100799,"(75.0, 5)",AC_108_1_250lbs,Li$_{1.73}$Zn$_{0.6}$Zr$_{0.27}$Cl$_4$,1.761,6
67,0.3999573,381662.8,852732.3,356430.3639022533,692387.793120213,"(75.0, 5)",AC_108_1_250lbs,Li$_{1.73}$Zn$_{0.6}$Zr$_{0.27}$Cl$_4$,1.761,6
68,0.3175813,456913.3,1006888.0,419000.13823227177,815519.3187339557,"(75.0, 5)",AC_108_1_250lbs,Li$_{1.73}$Zn$_{0.6}$Zr$_{0.27}$Cl$_4$,1.761,6
69,0.2520161,546862.0,1187937.0,492697.0755550575,960548.0720172997,"(75.0, 5)",AC_108_1_250lbs,Li$_{1.73}$Zn$_{0.6}$Zr$_{0.27}$Cl$_4$,1.761,6

File: EIS/0p4/temp_85.0_replicate_1_AC_108_1_250lbs_Li173Zn06Zr027Cl4_nyquist.csv
,Frequency,Z real,Z imag,Fit real,Fit imag,Dataset,sample_name,material_name,height,diameter
0,2000039.0,3441.716,842.5108,3135.8858385807835,648.6198644121151,"(85.0, 1)",AC_108_1_250lbs,Li$_{1.73}$Zn$_{0.6}$Zr$_{0.27}$Cl$_4$,1.761,6
1,1588711.0,3392.255,691.4429,3184.2746161378823,523.9433386372181,"(85.0, 1)",AC_108_1_250lbs,Li$_{1.73}$Zn$_{0.6}$Zr$_{0.27}$Cl$_4$,1.761,6
2,1261992.0,3449.663,585.9599,3215.6538093744903,421.9285791573742,"(85.0, 1)",AC_108_1_250lbs,Li$_{1.73}$Zn$_{0.6}$Zr$_{0.27}$Cl$_4$,1.761,6
3,1002539.0,3413.579,492.2031,3235.9766225632366,339.8121664414703,"(85.0, 1)",AC_108_1_250lbs,Li$_{1.73}$Zn$_{0.6}$Zr$_{0.27}$Cl$_4$,1.761,6
4,796289.1,3266.875,402.6293,3249.2508850098843,274.5351413887451,"(85.0, 1)",AC_108_1_250lbs,Li$_{1.73}$Zn$_{0.6}$Zr$_{0.27}$Cl$_4$,1.761,6
5,632460.9,3197.079,330.9812,3258.1113253454505,223.22668690537154,"(85.0, 1)",AC_108_1_250lbs,Li$_{1.73}$Zn$_{0.6}$Zr$_{0.27}$Cl$_4$,1.761,6
6,502382.8,3148.258,278.8612,3264.2693965141234,183.39734231445198,"(85.0, 1)",AC_108_1_250lbs,Li$_{1.73}$Zn$_{0.6}$Zr$_{0.27}$Cl$_4$,1.761,6
7,399257.8,3124.282,239.7966,3268.834212355031,152.98475640268572,"(85.0, 1)",AC_108_1_250lbs,Li$_{1.73}$Zn$_{0.6}$Zr$_{0.27}$Cl$_4$,1.761,6
8,316992.2,3120.432,213.5325,3272.5301721836904,130.33277882510552,"(85.0, 1)",AC_108_1_250lbs,Li$_{1.73}$Zn$_{0.6}$Zr$_{0.27}$Cl$_4$,1.761,6
9,251835.9,3123.988,179.6276,3275.840499981678,114.14580560895095,"(85.0, 1)",AC_108_1_250lbs,Li$_{1.73}$Zn$_{0.6}$Zr$_{0.27}$Cl$_4$,1.761,6
10,200039.1,3120.227,164.8049,3279.1006276444164,103.43858802886407,"(85.0, 1)",AC_108_1_250lbs,Li$_{1.73}$Zn$_{0.6}$Zr$_{0.27}$Cl$_4$,1.761,6
11,159023.4,3121.349,157.0839,3282.5587497942406,97.49041326602696,"(85.0, 1)",AC_108_1_250lbs,Li$_{1.73}$Zn$_{0.6}$Zr$_{0.27}$Cl$_4$,1.761,6
12,126210.9,3126.54,155.458,3286.4153744236983,95.80700346864576,"(85.0, 1)",AC_108_1_250lbs,Li$_{1.73}$Zn$_{0.6}$Zr$_{0.27}$Cl$_4$,1.761,6
13,100429.7,3136.948,158.5223,3290.849691608571,98.09091249497692,"(85.0, 1)",AC_108_1_250lbs,Li$_{1.73}$Zn$_{0.6}$Zr$_{0.27}$Cl$_4$,1.761,6
14,79804.69,3146.13,165.9787,3296.0378566247427,104.22013375643606,"(85.0, 1)",AC_108_1_250lbs,Li$_{1.73}$Zn$_{0.6}$Zr$_{0.27}$Cl$_4$,1.761,6
15,63398.44,3157.32,177.7157,3302.16649425215,114.23429282233764,"(85.0, 1)",AC_108_1_250lbs,Li$_{1.73}$Zn$_{0.6}$Zr$_{0.27}$Cl$_4$,1.761,6
16,50273.44,3172.171,194.7532,3309.4435841482004,128.3277953386677,"(85.0, 1)",AC_108_1_250lbs,Li$_{1.73}$Zn$_{0.6}$Zr$_{0.27}$Cl$_4$,1.761,6
17,39960.94,3187.677,216.7691,3318.108166598901,146.84944483584164,"(85.0, 1)",AC_108_1_250lbs,Li$_{1.73}$Zn$_{0.6}$Zr$_{0.27}$Cl$_4$,1.761,6
18,31757.81,3207.738,244.2218,3328.4398655309487,170.3082477460427,"(85.0, 1)",AC_108_1_250lbs,Li$_{1.73}$Zn$_{0.6}$Zr$_{0.27}$Cl$_4$,1.761,6
19,25195.31,3233.41,267.1605,3340.768963834445,199.38534621311817,"(85.0, 1)",AC_108_1_250lbs,Li$_{1.73}$Zn$_{0.6}$Zr$_{0.27}$Cl$_4$,1.761,6
20,20039.06,3259.783,308.0268,3355.4876221773893,234.9522493948102,"(85.0, 1)",AC_108_1_250lbs,Li$_{1.73}$Zn$_{0.6}$Zr$_{0.27}$Cl$_4$,1.761,6
21,16054.69,3288.793,353.5387,3373.062767199,278.09576911472357,"(85.0, 1)",AC_108_1_250lbs,Li$_{1.73}$Zn$_{0.6}$Zr$_{0.27}$Cl$_4$,1.761,6
22,12773.44,3323.145,408.5358,3394.0511640395234,330.1503098119944,"(85.0, 1)",AC_108_1_250lbs,Li$_{1.73}$Zn$_{0.6}$Zr$_{0.27}$Cl$_4$,1.761,6
23,9946.65,3368.693,478.3562,3419.117217252607,392.73842249314686,"(85.0, 1)",AC_108_1_250lbs,Li$_{1.73}$Zn$_{0.6}$Zr$_{0.27}$Cl$_4$,1.761,6
24,7888.72,3416.173,553.4695,3449.054105348491,467.82081615286273,"(85.0, 1)",AC_108_1_250lbs,Li$_{1.73}$Zn$_{0.6}$Zr$_{0.27}$Cl$_4$,1.761,6
25,6288.11,3470.307,638.4458,3484.8089439182895,557.7573374218244,"(85.0, 1)",AC_108_1_250lbs,Li$_{1.73}$Zn$_{0.6}$Zr$_{0.27}$Cl$_4$,1.761,6
26,5039.063,3530.306,734.0561,3527.5127898423752,665.3807907142104,"(85.0, 1)",AC_108_1_250lbs,Li$_{1.73}$Zn$_{0.6}$Zr$_{0.27}$Cl$_4$,1.761,6
27,4001.524,3599.993,849.9009,3578.5164460194346,794.0858889513967,"(85.0, 1)",AC_108_1_250lbs,Li$_{1.73}$Zn$_{0.6}$Zr$_{0.27}$Cl$_4$,1.761,6
28,3161.337,3680.911,988.531,3639.4332056415324,947.9361128026816,"(85.0, 1)",AC_108_1_250lbs,Li$_{1.73}$Zn$_{0.6}$Zr$_{0.27}$Cl$_4$,1.761,6
29,2507.267,3768.982,1148.842,3712.1898921041093,1131.7918302068938,"(85.0, 1)",AC_108_1_250lbs,Li$_{1.73}$Zn$_{0.6}$Zr$_{0.27}$Cl$_4$,1.761,6
30,1979.167,3870.857,1342.55,3799.0878115038176,1351.4637062541597,"(85.0, 1)",AC_108_1_250lbs,Li$_{1.73}$Zn$_{0.6}$Zr$_{0.27}$Cl$_4$,1.761,6
31,1598.011,3973.272,1549.763,3902.875547254082,1613.8962380805322,"(85.0, 1)",AC_108_1_250lbs,Li$_{1.73}$Zn$_{0.6}$Zr$_{0.27}$Cl$_4$,1.761,6
32,1257.622,4101.771,1825.654,4026.8359003128376,1927.3872059572989,"(85.0, 1)",AC_108_1_250lbs,Li$_{1.73}$Zn$_{0.6}$Zr$_{0.27}$Cl$_4$,1.761,6
33,1004.464,4237.537,2136.243,4174.889725564334,2301.8499706957286,"(85.0, 1)",AC_108_1_250lbs,Li$_{1.73}$Zn$_{0.6}$Zr$_{0.27}$Cl$_4$,1.761,6
34,800.3049,4392.171,2511.956,4351.719949083869,2749.1269050194505,"(85.0, 1)",AC_108_1_250lbs,Li$_{1.73}$Zn$_{0.6}$Zr$_{0.27}$Cl$_4$,1.761,6
35,631.0096,4576.629,2986.184,4562.919689184746,3283.363865745026,"(85.0, 1)",AC_108_1_250lbs,Li$_{1.73}$Zn$_{0.6}$Zr$_{0.27}$Cl$_4$,1.761,6
36,498.6702,4786.207,3557.734,4815.169166453209,3921.4575457712867,"(85.0, 1)",AC_108_1_250lbs,Li$_{1.73}$Zn$_{0.6}$Zr$_{0.27}$Cl$_4$,1.761,6
37,397.2458,5020.313,4225.027,5116.446998510447,4683.589851202424,"(85.0, 1)",AC_108_1_250lbs,Li$_{1.73}$Zn$_{0.6}$Zr$_{0.27}$Cl$_4$,1.761,6
38,319.6023,5279.164,4992.525,5476.282562788378,5593.866202430451,"(85.0, 1)",AC_108_1_250lbs,Li$_{1.73}$Zn$_{0.6}$Zr$_{0.27}$Cl$_4$,1.761,6
39,251.1161,5615.499,6023.545,5906.057409558576,6681.077945821756,"(85.0, 1)",AC_108_1_250lbs,Li$_{1.73}$Zn$_{0.6}$Zr$_{0.27}$Cl$_4$,1.761,6
40,200.8929,5982.726,7180.643,6419.365258892017,7979.612988822804,"(85.0, 1)",AC_108_1_250lbs,Li$_{1.73}$Zn$_{0.6}$Zr$_{0.27}$Cl$_4$,1.761,6
41,158.0056,6452.66,8691.132,7032.441968219944,9530.54346003689,"(85.0, 1)",AC_108_1_250lbs,Li$_{1.73}$Zn$_{0.6}$Zr$_{0.27}$Cl$_4$,1.761,6
42,126.6892,6969.733,10371.89,7764.679070321057,11382.924795456267,"(85.0, 1)",AC_108_1_250lbs,Li$_{1.73}$Zn$_{0.6}$Zr$_{0.27}$Cl$_4$,1.761,6
43,99.734,7643.08,12574.56,8639.237124877616,13595.347339696333,"(85.0, 1)",AC_108_1_250lbs,Li$_{1.73}$Zn$_{0.6}$Zr$_{0.27}$Cl$_4$,1.761,6
44,79.44915,8405.227,15113.91,9683.778283830523,16237.789538317631,"(85.0, 1)",AC_108_1_250lbs,Li$_{1.73}$Zn$_{0.6}$Zr$_{0.27}$Cl$_4$,1.761,6
45,63.34459,9320.682,18151.2,10931.341241478112,19393.831336783012,"(85.0, 1)",AC_108_1_250lbs,Li$_{1.73}$Zn$_{0.6}$Zr$_{0.27}$Cl$_4$,1.761,6
46,49.86702,10506.96,22049.12,12421.386243872295,23163.297795023893,"(85.0, 1)",AC_108_1_250lbs,Li$_{1.73}$Zn$_{0.6}$Zr$_{0.27}$Cl$_4$,1.761,6
47,39.72458,11856.35,26514.44,14201.043211017814,27665.416534361964,"(85.0, 1)",AC_108_1_250lbs,Li$_{1.73}$Zn$_{0.6}$Zr$_{0.27}$Cl$_4$,1.761,6
48,31.88775,13431.52,31703.9,16326.602449809889,33042.58888606741,"(85.0, 1)",AC_108_1_250lbs,Li$_{1.73}$Zn$_{0.6}$Zr$_{0.27}$Cl$_4$,1.761,6
49,24.93351,15566.75,38728.65,18865.29510875755,39464.894022203356,"(85.0, 1)",AC_108_1_250lbs,Li$_{1.73}$Zn$_{0.6}$Zr$_{0.27}$Cl$_4$,1.761,6
50,19.94681,17911.03,46432.78,21897.41969003249,47135.46853359067,"(85.0, 1)",AC_108_1_250lbs,Li$_{1.73}$Zn$_{0.6}$Zr$_{0.27}$Cl$_4$,1.761,6
51,15.94388,20744.22,55708.24,25518.881880129535,56296.93161004389,"(85.0, 1)",AC_108_1_250lbs,Li$_{1.73}$Zn$_{0.6}$Zr$_{0.27}$Cl$_4$,1.761,6
52,12.40079,24612.38,68335.4,29844.228033635904,67239.05905032104,"(85.0, 1)",AC_108_1_250lbs,Li$_{1.73}$Zn$_{0.6}$Zr$_{0.27}$Cl$_4$,1.761,6
53,9.91015,28821.51,81990.06,35010.26825878672,80307.94882957013,"(85.0, 1)",AC_108_1_250lbs,Li$_{1.73}$Zn$_{0.6}$Zr$_{0.27}$Cl$_4$,1.761,6
54,7.971939,33738.95,97847.0,41180.40370250807,95916.96812983655,"(85.0, 1)",AC_108_1_250lbs,Li$_{1.73}$Zn$_{0.6}$Zr$_{0.27}$Cl$_4$,1.761,6
55,6.351626,39935.3,117667.8,48549.794906382886,114559.82808664668,"(85.0, 1)",AC_108_1_250lbs,Li$_{1.73}$Zn$_{0.6}$Zr$_{0.27}$Cl$_4$,1.761,6
56,5.095109,47208.77,140697.2,57351.534707933104,136826.19980406563,"(85.0, 1)",AC_108_1_250lbs,Li$_{1.73}$Zn$_{0.6}$Zr$_{0.27}$Cl$_4$,1.761,6
57,4.040948,56493.4,169744.2,67864.02093524301,163420.36557061248,"(85.0, 1)",AC_108_1_250lbs,Li$_{1.73}$Zn$_{0.6}$Zr$_{0.27}$Cl$_4$,1.761,6
58,3.175813,68310.86,206230.6,80419.76209224758,195183.49521141205,"(85.0, 1)",AC_108_1_250lbs,Li$_{1.73}$Zn$_{0.6}$Zr$_{0.27}$Cl$_4$,1.761,6
59,2.547554,81711.78,246716.4,95415.89455730922,233120.25217453562,"(85.0, 1)",AC_108_1_250lbs,Li$_{1.73}$Zn$_{0.6}$Zr$_{0.27}$Cl$_4$,1.761,6
60,2.020474,98593.3,297164.7,113326.74395263813,278430.5708983875,"(85.0, 1)",AC_108_1_250lbs,Li$_{1.73}$Zn$_{0.6}$Zr$_{0.27}$Cl$_4$,1.761,6
61,1.605308,119017.4,357320.0,134718.82799895588,332547.6105739153,"(85.0, 1)",AC_108_1_250lbs,Li$_{1.73}$Zn$_{0.6}$Zr$_{0.27}$Cl$_4$,1.761,6
62,1.273777,144238.3,430072.5,160268.7753936464,397183.08577394375,"(85.0, 1)",AC_108_1_250lbs,Li$_{1.73}$Zn$_{0.6}$Zr$_{0.27}$Cl$_4$,1.761,6
63,1.010237,174966.9,517087.0,190784.72748406275,474381.4077512391,"(85.0, 1)",AC_108_1_250lbs,Li$_{1.73}$Zn$_{0.6}$Zr$_{0.27}$Cl$_4$,1.761,6
64,0.7971939,213348.6,623880.4,227231.8996679952,566584.3488871626,"(85.0, 1)",AC_108_1_250lbs,Li$_{1.73}$Zn$_{0.6}$Zr$_{0.27}$Cl$_4$,1.761,6
65,0.6334459,258900.8,747747.2,270763.11102490895,676708.2756185912,"(85.0, 1)",AC_108_1_250lbs,Li$_{1.73}$Zn$_{0.6}$Zr$_{0.27}$Cl$_4$,1.761,6
66,0.5029507,314554.5,895956.9,322755.2478260135,808236.3927100243,"(85.0, 1)",AC_108_1_250lbs,Li$_{1.73}$Zn$_{0.6}$Zr$_{0.27}$Cl$_4$,1.761,6
67,0.3999573,381780.5,1071237.0,384852.81425901223,965328.9165446071,"(85.0, 1)",AC_108_1_250lbs,Li$_{1.73}$Zn$_{0.6}$Zr$_{0.27}$Cl$_4$,1.761,6
68,0.3175813,463962.9,1281064.0,459019.9478710097,1152954.6622002264,"(85.0, 1)",AC_108_1_250lbs,Li$_{1.73}$Zn$_{0.6}$Zr$_{0.27}$Cl$_4$,1.761,6
69,0.2520161,564074.1,1531374.0,547602.5449709323,1377048.206391918,"(85.0, 1)",AC_108_1_250lbs,Li$_{1.73}$Zn$_{0.6}$Zr$_{0.27}$Cl$_4$,1.761,6

File: EIS/0p4/temp_85.0_replicate_2_AC_108_1_250lbs_Li173Zn06Zr027Cl4_nyquist.csv
,Frequency,Z real,Z imag,Fit real,Fit imag,Dataset,sample_name,material_name,height,diameter
0,2000039.0,2796.438,749.5299,2731.7196130737148,685.5830735805649,"(85.0, 2)",AC_108_1_250lbs,Li$_{1.73}$Zn$_{0.6}$Zr$_{0.27}$Cl$_4$,1.761,6
1,1588711.0,2876.75,639.3942,2824.0646688422585,609.31755550899,"(85.0, 2)",AC_108_1_250lbs,Li$_{1.73}$Zn$_{0.6}$Zr$_{0.27}$Cl$_4$,1.761,6
2,1261992.0,2943.399,550.2736,2901.158100696883,537.4286940868374,"(85.0, 2)",AC_108_1_250lbs,Li$_{1.73}$Zn$_{0.6}$Zr$_{0.27}$Cl$_4$,1.761,6
3,1002539.0,2993.538,464.0265,2965.1018880242077,471.3696401271903,"(85.0, 2)",AC_108_1_250lbs,Li$_{1.73}$Zn$_{0.6}$Zr$_{0.27}$Cl$_4$,1.761,6
4,796289.1,3033.832,394.9224,3017.959038366181,411.9299119721466,"(85.0, 2)",AC_108_1_250lbs,Li$_{1.73}$Zn$_{0.6}$Zr$_{0.27}$Cl$_4$,1.761,6
5,632460.9,3063.61,331.0609,3061.6255040267974,359.4051549527971,"(85.0, 2)",AC_108_1_250lbs,Li$_{1.73}$Zn$_{0.6}$Zr$_{0.27}$Cl$_4$,1.761,6
6,502382.8,3089.109,279.0717,3097.7715685619305,313.7531239982514,"(85.0, 2)",AC_108_1_250lbs,Li$_{1.73}$Zn$_{0.6}$Zr$_{0.27}$Cl$_4$,1.761,6
7,399257.8,3104.335,247.5772,3127.829010318,274.72248589045597,"(85.0, 2)",AC_108_1_250lbs,Li$_{1.73}$Zn$_{0.6}$Zr$_{0.27}$Cl$_4$,1.761,6
8,316992.2,3117.82,211.6125,3153.004861249228,241.95189281027623,"(85.0, 2)",AC_108_1_250lbs,Li$_{1.73}$Zn$_{0.6}$Zr$_{0.27}$Cl$_4$,1.761,6
9,251835.9,3137.381,180.0029,3174.308293690382,215.0424032502504,"(85.0, 2)",AC_108_1_250lbs,Li$_{1.73}$Zn$_{0.6}$Zr$_{0.27}$Cl$_4$,1.761,6
10,200039.1,3143.484,164.3613,3192.5821684875737,193.60848553608463,"(85.0, 2)",AC_108_1_250lbs,Li$_{1.73}$Zn$_{0.6}$Zr$_{0.27}$Cl$_4$,1.761,6
11,159023.4,3156.556,153.4641,3208.534474709147,177.31307601436814,"(85.0, 2)",AC_108_1_250lbs,Li$_{1.73}$Zn$_{0.6}$Zr$_{0.27}$Cl$_4$,1.761,6
12,126210.9,3152.734,154.2382,3222.767343155687,165.89152583169562,"(85.0, 2)",AC_108_1_250lbs,Li$_{1.73}$Zn$_{0.6}$Zr$_{0.27}$Cl$_4$,1.761,6
13,100429.7,3144.553,158.3473,3235.8028078181933,159.16836128715386,"(85.0, 2)",AC_108_1_250lbs,Li$_{1.73}$Zn$_{0.6}$Zr$_{0.27}$Cl$_4$,1.761,6
14,79804.69,3152.74,165.3862,3248.105324175094,157.0699027827341,"(85.0, 2)",AC_108_1_250lbs,Li$_{1.73}$Zn$_{0.6}$Zr$_{0.27}$Cl$_4$,1.761,6
15,63398.44,3158.877,177.8294,3260.1014750498994,159.63505734445448,"(85.0, 2)",AC_108_1_250lbs,Li$_{1.73}$Zn$_{0.6}$Zr$_{0.27}$Cl$_4$,1.761,6
16,50273.44,3166.671,195.1671,3272.197476271609,167.02604806174182,"(85.0, 2)",AC_108_1_250lbs,Li$_{1.73}$Zn$_{0.6}$Zr$_{0.27}$Cl$_4$,1.761,6
17,39960.94,3181.056,217.4482,3284.7951477851343,179.5404581227144,"(85.0, 2)",AC_108_1_250lbs,Li$_{1.73}$Zn$_{0.6}$Zr$_{0.27}$Cl$_4$,1.761,6
18,31757.81,3205.704,244.0298,3298.307009675001,197.6257212536989,"(85.0, 2)",AC_108_1_250lbs,Li$_{1.73}$Zn$_{0.6}$Zr$_{0.27}$Cl$_4$,1.761,6
19,25195.31,3239.367,267.5293,3313.1711364691064,221.89705740269943,"(85.0, 2)",AC_108_1_250lbs,Li$_{1.73}$Zn$_{0.6}$Zr$_{0.27}$Cl$_4$,1.761,6
20,20039.06,3272.435,308.0353,3329.8663789102343,253.1598099995176,"(85.0, 2)",AC_108_1_250lbs,Li$_{1.73}$Zn$_{0.6}$Zr$_{0.27}$Cl$_4$,1.761,6
21,16054.69,3337.4,353.7406,3348.9285515403476,292.437172535565,"(85.0, 2)",AC_108_1_250lbs,Li$_{1.73}$Zn$_{0.6}$Zr$_{0.27}$Cl$_4$,1.761,6
22,12773.44,3374.641,408.6687,3370.9681926740896,341.00438670052574,"(85.0, 2)",AC_108_1_250lbs,Li$_{1.73}$Zn$_{0.6}$Zr$_{0.27}$Cl$_4$,1.761,6
23,9946.65,3418.981,478.3135,3396.690533581244,400.4306460443785,"(85.0, 2)",AC_108_1_250lbs,Li$_{1.73}$Zn$_{0.6}$Zr$_{0.27}$Cl$_4$,1.761,6
24,7888.72,3451.556,553.6503,3426.9183677873443,472.63014647235246,"(85.0, 2)",AC_108_1_250lbs,Li$_{1.73}$Zn$_{0.6}$Zr$_{0.27}$Cl$_4$,1.761,6
25,6288.11,3494.458,638.7822,3462.6185910455506,559.9239897944022,"(85.0, 2)",AC_108_1_250lbs,Li$_{1.73}$Zn$_{0.6}$Zr$_{0.27}$Cl$_4$,1.761,6
26,5039.063,3556.386,734.5275,3504.9332898742264,665.1149741909526,"(85.0, 2)",AC_108_1_250lbs,Li$_{1.73}$Zn$_{0.6}$Zr$_{0.27}$Cl$_4$,1.761,6
27,4001.524,3626.62,850.5583,3555.2163945045704,791.5777039523333,"(85.0, 2)",AC_108_1_250lbs,Li$_{1.73}$Zn$_{0.6}$Zr$_{0.27}$Cl$_4$,1.761,6
28,3161.337,3697.433,989.219,3615.077084542007,943.3669312919868,"(85.0, 2)",AC_108_1_250lbs,Li$_{1.73}$Zn$_{0.6}$Zr$_{0.27}$Cl$_4$,1.761,6
29,2507.267,3793.302,1149.97,3686.4313476844636,1125.3476196302786,"(85.0, 2)",AC_108_1_250lbs,Li$_{1.73}$Zn$_{0.6}$Zr$_{0.27}$Cl$_4$,1.761,6
30,1979.167,3898.057,1343.976,3771.5633498780708,1343.3509081300372,"(85.0, 2)",AC_108_1_250lbs,Li$_{1.73}$Zn$_{0.6}$Zr$_{0.27}$Cl$_4$,1.761,6
31,1598.011,4006.793,1551.734,3873.198587295319,1604.360982958574,"(85.0, 2)",AC_108_1_250lbs,Li$_{1.73}$Zn$_{0.6}$Zr$_{0.27}$Cl$_4$,1.761,6
32,1257.622,4149.208,1828.326,3994.5911662570375,1916.738847781077,"(85.0, 2)",AC_108_1_250lbs,Li$_{1.73}$Zn$_{0.6}$Zr$_{0.27}$Cl$_4$,1.761,6
33,1004.464,4251.413,2139.745,4139.62800854926,2290.4901656719385,"(85.0, 2)",AC_108_1_250lbs,Li$_{1.73}$Zn$_{0.6}$Zr$_{0.27}$Cl$_4$,1.761,6
34,800.3049,4350.09,2516.667,4312.953320834935,2737.5857545336885,"(85.0, 2)",AC_108_1_250lbs,Li$_{1.73}$Zn$_{0.6}$Zr$_{0.27}$Cl$_4$,1.761,6
35,631.0096,4527.509,2992.876,4520.117315268,3272.3450032408527,"(85.0, 2)",AC_108_1_250lbs,Li$_{1.73}$Zn$_{0.6}$Zr$_{0.27}$Cl$_4$,1.761,6
36,498.6702,4720.174,3565.988,4767.753944679962,3911.894489937636,"(85.0, 2)",AC_108_1_250lbs,Li$_{1.73}$Zn$_{0.6}$Zr$_{0.27}$Cl$_4$,1.761,6
37,397.2458,4939.671,4235.392,5063.793344636898,4676.716491642604,"(85.0, 2)",AC_108_1_250lbs,Li$_{1.73}$Zn$_{0.6}$Zr$_{0.27}$Cl$_4$,1.761,6
38,319.6023,5179.222,5006.22,5417.715785970496,5591.304952602093,"(85.0, 2)",AC_108_1_250lbs,Li$_{1.73}$Zn$_{0.6}$Zr$_{0.27}$Cl$_4$,1.761,6
39,251.1161,5503.438,6041.114,5840.855270634398,6684.94991982466,"(85.0, 2)",AC_108_1_250lbs,Li$_{1.73}$Zn$_{0.6}$Zr$_{0.27}$Cl$_4$,1.761,6
40,200.8929,5859.499,7203.308,6346.762493477011,7992.675568088575,"(85.0, 2)",AC_108_1_250lbs,Li$_{1.73}$Zn$_{0.6}$Zr$_{0.27}$Cl$_4$,1.761,6
41,158.0056,6320.175,8719.958,6951.638793652703,9556.361855168903,"(85.0, 2)",AC_108_1_250lbs,Li$_{1.73}$Zn$_{0.6}$Zr$_{0.27}$Cl$_4$,1.761,6
42,126.6892,6828.534,10408.77,7674.854992788642,11426.085728575727,"(85.0, 2)",AC_108_1_250lbs,Li$_{1.73}$Zn$_{0.6}$Zr$_{0.27}$Cl$_4$,1.761,6
43,99.734,7497.938,12621.35,8539.571735483149,13661.724836042622,"(85.0, 2)",AC_108_1_250lbs,Li$_{1.73}$Zn$_{0.6}$Zr$_{0.27}$Cl$_4$,1.761,6
44,79.44915,8260.549,15170.85,9573.48119828719,16334.875098511266,"(85.0, 2)",AC_108_1_250lbs,Li$_{1.73}$Zn$_{0.6}$Zr$_{0.27}$Cl$_4$,1.761,6
45,63.34459,9176.363,18225.46,10809.693920108448,19531.143555631596,"(85.0, 2)",AC_108_1_250lbs,Li$_{1.73}$Zn$_{0.6}$Zr$_{0.27}$Cl$_4$,1.761,6
46,49.86702,10356.91,22138.85,12287.799154449134,23352.889911723792,"(85.0, 2)",AC_108_1_250lbs,Li$_{1.73}$Zn$_{0.6}$Zr$_{0.27}$Cl$_4$,1.761,6
47,39.72458,11706.92,26629.54,14055.132700876655,27922.504579594413,"(85.0, 2)",AC_108_1_250lbs,Li$_{1.73}$Zn$_{0.6}$Zr$_{0.27}$Cl$_4$,1.761,6
48,31.88775,13285.67,31843.0,16168.292817590338,33386.32820073936,"(85.0, 2)",AC_108_1_250lbs,Li$_{1.73}$Zn$_{0.6}$Zr$_{0.27}$Cl$_4$,1.761,6
49,24.93351,15428.49,38905.08,18694.9527616739,39919.33816351904,"(85.0, 2)",AC_108_1_250lbs,Li$_{1.73}$Zn$_{0.6}$Zr$_{0.27}$Cl$_4$,1.761,6
50,19.94681,17775.7,46646.53,21716.02800303929,47730.75220373954,"(85.0, 2)",AC_108_1_250lbs,Li$_{1.73}$Zn$_{0.6}$Zr$_{0.27}$Cl$_4$,1.761,6
51,15.94388,20613.54,55970.82,25328.26751638901,57070.72854133636,"(85.0, 2)",AC_108_1_250lbs,Li$_{1.73}$Zn$_{0.6}$Zr$_{0.27}$Cl$_4$,1.761,6
52,12.40079,24497.8,68663.66,29647.352136497797,68238.37712307247,"(85.0, 2)",AC_108_1_250lbs,Li$_{1.73}$Zn$_{0.6}$Zr$_{0.27}$Cl$_4$,1.761,6
53,9.91015,28720.43,82391.01,34811.59920066486,81591.33852891489,"(85.0, 2)",AC_108_1_250lbs,Li$_{1.73}$Zn$_{0.6}$Zr$_{0.27}$Cl$_4$,1.761,6
54,7.971939,33658.65,98330.2,40986.39211835417,97557.23730369369,"(85.0, 2)",AC_108_1_250lbs,Li$_{1.73}$Zn$_{0.6}$Zr$_{0.27}$Cl$_4$,1.761,6
55,6.351626,39873.26,118259.2,48369.4767236128,116647.37650352903,"(85.0, 2)",AC_108_1_250lbs,Li$_{1.73}$Zn$_{0.6}$Zr$_{0.27}$Cl$_4$,1.761,6
56,5.095109,47171.14,141424.3,57197.294024315204,139473.112020725,"(85.0, 2)",AC_108_1_250lbs,Li$_{1.73}$Zn$_{0.6}$Zr$_{0.27}$Cl$_4$,1.761,6
57,4.040948,56475.0,170641.1,67752.55215257278,166765.43106990168,"(85.0, 2)",AC_108_1_250lbs,Li$_{1.73}$Zn$_{0.6}$Zr$_{0.27}$Cl$_4$,1.761,6
58,3.175813,68325.01,207337.9,80373.28000568852,199398.36183041573,"(85.0, 2)",AC_108_1_250lbs,Li$_{1.73}$Zn$_{0.6}$Zr$_{0.27}$Cl$_4$,1.761,6
59,2.547554,81766.03,248078.4,95463.65251772421,238416.96393171966,"(85.0, 2)",AC_108_1_250lbs,Li$_{1.73}$Zn$_{0.6}$Zr$_{0.27}$Cl$_4$,1.761,6
60,2.020474,98682.3,298842.4,113506.93423767728,285070.79616840114,"(85.0, 2)",AC_108_1_250lbs,Li$_{1.73}$Zn$_{0.6}$Zr$_{0.27}$Cl$_4$,1.761,6
61,1.605308,119167.2,359402.6,135080.95572838513,340853.93323823926,"(85.0, 2)",AC_108_1_250lbs,Li$_{1.73}$Zn$_{0.6}$Zr$_{0.27}$Cl$_4$,1.761,6
62,1.273777,144468.4,432629.0,160876.61841308308,407552.81302706624,"(85.0, 2)",AC_108_1_250lbs,Li$_{1.73}$Zn$_{0.6}$Zr$_{0.27}$Cl$_4$,1.761,6
63,1.010237,175282.2,520266.8,191720.0204816533,487303.44673508836,"(85.0, 2)",AC_108_1_250lbs,Li$_{1.73}$Zn$_{0.6}$Zr$_{0.27}$Cl$_4$,1.761,6
64,0.7971939,213767.4,627815.4,228598.91243192868,582659.8239814424,"(85.0, 2)",AC_108_1_250lbs,Li$_{1.73}$Zn$_{0.6}$Zr$_{0.27}$Cl$_4$,1.761,6
65,0.6334459,259466.9,752633.2,272694.32947665313,696675.7035395162,"(85.0, 2)",AC_108_1_250lbs,Li$_{1.73}$Zn$_{0.6}$Zr$_{0.27}$Cl$_4$,1.761,6
66,0.5029507,315290.5,902009.2,325418.41383423575,833002.4090262728,"(85.0, 2)",AC_108_1_250lbs,Li$_{1.73}$Zn$_{0.6}$Zr$_{0.27}$Cl$_4$,1.761,6
67,0.3999573,382749.8,1078749.0,388459.6381505685,996005.7614225763,"(85.0, 2)",AC_108_1_250lbs,Li$_{1.73}$Zn$_{0.6}$Zr$_{0.27}$Cl$_4$,1.761,6
68,0.3175813,465230.7,1290473.0,463836.878318137,1190905.8931526656,"(85.0, 2)",AC_108_1_250lbs,Li$_{1.73}$Zn$_{0.6}$Zr$_{0.27}$Cl$_4$,1.761,6
69,0.2520161,565669.8,1542971.0,553964.0673578874,1423944.421225843,"(85.0, 2)",AC_108_1_250lbs,Li$_{1.73}$Zn$_{0.6}$Zr$_{0.27}$Cl$_4$,1.761,6
