Repository: Maughan-Lab/Li-Zn-Zr-Cl_Halospinels

# Li-Zn-Zr-Cl_Halospinels

Data and information for "From Cation Order to Disorder: Unlocking Ion Transport Pathways in Li−Zn−Zr−Cl Halospinels" (doi: https://doi.org/10.1021/acs.chemmater.6c00461)

Neutron powder diffraction (NPD) collected at beamline BL-11A (POWGEN) at the Spallation Neutron Source at Oak Ridge National Laboratory, including raw data and .txt files with two theta, intensity, calculated fit, and difference are in the NPD directory.

File: EIS/0p4/temp_85.0_replicate_3_AC_108_1_250lbs_Li173Zn06Zr027Cl4_nyquist.csv
,Frequency,Z real,Z imag,Fit real,Fit imag,Dataset,sample_name,material_name,height,diameter
0,2000039.0,2591.645,739.8957,2565.9814221667566,678.7580542320111,"(85.0, 3)",AC_108_1_250lbs,Li$_{1.73}$Zn$_{0.6}$Zr$_{0.27}$Cl$_4$,1.761,6
1,1588711.0,2684.607,637.3726,2659.362507123755,605.5113628474686,"(85.0, 3)",AC_108_1_250lbs,Li$_{1.73}$Zn$_{0.6}$Zr$_{0.27}$Cl$_4$,1.761,6
2,1261992.0,2750.328,541.2844,2737.6087058497187,535.801826360541,"(85.0, 3)",AC_108_1_250lbs,Li$_{1.73}$Zn$_{0.6}$Zr$_{0.27}$Cl$_4$,1.761,6
3,1002539.0,2805.445,460.7994,2802.6855821168347,471.26996721307836,"(85.0, 3)",AC_108_1_250lbs,Li$_{1.73}$Zn$_{0.6}$Zr$_{0.27}$Cl$_4$,1.761,6
4,796289.1,2845.605,390.5986,2856.5845691783397,412.87426541289767,"(85.0, 3)",AC_108_1_250lbs,Li$_{1.73}$Zn$_{0.6}$Zr$_{0.27}$Cl$_4$,1.761,6
5,632460.9,2880.1,329.3589,2901.1733955296622,361.0508471284391,"(85.0, 3)",AC_108_1_250lbs,Li$_{1.73}$Zn$_{0.6}$Zr$_{0.27}$Cl$_4$,1.761,6
6,502382.8,2905.832,278.6015,2938.1203306088373,315.8681475452666,"(85.0, 3)",AC_108_1_250lbs,Li$_{1.73}$Zn$_{0.6}$Zr$_{0.27}$Cl$_4$,1.761,6
7,399257.8,2921.921,241.6278,2968.8692764948923,277.1588993220927,"(85.0, 3)",AC_108_1_250lbs,Li$_{1.73}$Zn$_{0.6}$Zr$_{0.27}$Cl$_4$,1.761,6
8,316992.2,2937.79,211.14,2994.645814574495,244.62408545433362,"(85.0, 3)",AC_108_1_250lbs,Li$_{1.73}$Zn$_{0.6}$Zr$_{0.27}$Cl$_4$,1.761,6
9,251835.9,2957.806,179.1016,3016.4796043634947,217.91036167760876,"(85.0, 3)",AC_108_1_250lbs,Li$_{1.73}$Zn$_{0.6}$Zr$_{0.27}$Cl$_4$,1.761,6
10,200039.1,2968.59,165.513,3035.2336024870224,196.66546031191487,"(85.0, 3)",AC_108_1_250lbs,Li$_{1.73}$Zn$_{0.6}$Zr$_{0.27}$Cl$_4$,1.761,6
11,159023.4,2977.861,154.5251,3051.6345098355064,180.57681758604116,"(85.0, 3)",AC_108_1_250lbs,Li$_{1.73}$Zn$_{0.6}$Zr$_{0.27}$Cl$_4$,1.761,6
12,126210.9,2989.133,156.7139,3066.3015618054055,169.3982756783303,"(85.0, 3)",AC_108_1_250lbs,Li$_{1.73}$Zn$_{0.6}$Zr$_{0.27}$Cl$_4$,1.761,6
13,100429.7,2999.367,158.3644,3079.772474387871,162.96890250825538,"(85.0, 3)",AC_108_1_250lbs,Li$_{1.73}$Zn$_{0.6}$Zr$_{0.27}$Cl$_4$,1.761,6
14,79804.69,3010.839,165.9578,3092.5263400147655,161.22711604211145,"(85.0, 3)",AC_108_1_250lbs,Li$_{1.73}$Zn$_{0.6}$Zr$_{0.27}$Cl$_4$,1.761,6
15,63398.44,3024.031,177.931,3105.0037848476327,164.22255835166575,"(85.0, 3)",AC_108_1_250lbs,Li$_{1.73}$Zn$_{0.6}$Zr$_{0.27}$Cl$_4$,1.761,6
16,50273.44,3038.949,195.0497,3117.624939837281,172.12758895150645,"(85.0, 3)",AC_108_1_250lbs,Li$_{1.73}$Zn$_{0.6}$Zr$_{0.27}$Cl$_4$,1.761,6
17,39960.94,3056.317,217.3105,3130.8058657836705,185.24985537713087,"(85.0, 3)",AC_108_1_250lbs,Li$_{1.73}$Zn$_{0.6}$Zr$_{0.27}$Cl$_4$,1.761,6
18,31757.81,3076.371,244.2273,3144.974085444697,204.04712977884859,"(85.0, 3)",AC_108_1_250lbs,Li$_{1.73}$Zn$_{0.6}$Zr$_{0.27}$Cl$_4$,1.761,6
19,25195.31,3099.727,277.8682,3160.5838593677313,229.145447768438,"(85.0, 3)",AC_108_1_250lbs,Li$_{1.73}$Zn$_{0.6}$Zr$_{0.27}$Cl$_4$,1.761,6
20,20039.06,3126.609,316.497,3178.131822347341,261.3615271612265,"(85.0, 3)",AC_108_1_250lbs,Li$_{1.73}$Zn$_{0.6}$Zr$_{0.27}$Cl$_4$,1.761,6
21,16054.69,3156.979,361.3775,3198.1735880770952,301.73046225591855,"(85.0, 3)",AC_108_1_250lbs,Li$_{1.73}$Zn$_{0.6}$Zr$_{0.27}$Cl$_4$,1.761,6
22,12773.44,3192.237,415.3051,3221.341937799309,351.53977212117684,"(85.0, 3)",AC_108_1_250lbs,Li$_{1.73}$Zn$_{0.6}$Zr$_{0.27}$Cl$_4$,1.761,6
23,9946.65,3237.736,478.6171,3248.3672382685854,412.37102226598876,"(85.0, 3)",AC_108_1_250lbs,Li$_{1.73}$Zn$_{0.6}$Zr$_{0.27}$Cl$_4$,1.761,6
24,7888.72,3285.188,554.5767,3280.100787351709,486.15043560586406,"(85.0, 3)",AC_108_1_250lbs,Li$_{1.73}$Zn$_{0.6}$Zr$_{0.27}$Cl$_4$,1.761,6
25,6288.11,3338.54,639.4919,3317.5418639540258,575.2101620025495,"(85.0, 3)",AC_108_1_250lbs,Li$_{1.73}$Zn$_{0.6}$Zr$_{0.27}$Cl$_4$,1.761,6
26,5039.063,3398.348,735.4247,3361.8693648566714,682.3621902650918,"(85.0, 3)",AC_108_1_250lbs,Li$_{1.73}$Zn$_{0.6}$Zr$_{0.27}$Cl$_4$,1.761,6
27,4001.524,3467.822,851.5445,3414.4790473217527,810.9872697318801,"(85.0, 3)",AC_108_1_250lbs,Li$_{1.73}$Zn$_{0.6}$Zr$_{0.27}$Cl$_4$,1.761,6
28,3161.337,3547.891,990.813,3477.0275667599367,965.1416706872801,"(85.0, 3)",AC_108_1_250lbs,Li$_{1.73}$Zn$_{0.6}$Zr$_{0.27}$Cl$_4$,1.761,6
29,2507.267,3636.218,1151.683,3551.484708268441,1149.6851671964587,"(85.0, 3)",AC_108_1_250lbs,Li$_{1.73}$Zn$_{0.6}$Zr$_{0.27}$Cl$_4$,1.761,6
30,1979.167,3737.447,1346.206,3640.1954656535404,1370.4342890387975,"(85.0, 3)",AC_108_1_250lbs,Li$_{1.73}$Zn$_{0.6}$Zr$_{0.27}$Cl$_4$,1.761,6
31,1598.011,3839.593,1554.641,3745.9539293704174,1634.3456815444029,"(85.0, 3)",AC_108_1_250lbs,Li$_{1.73}$Zn$_{0.6}$Zr$_{0.27}$Cl$_4$,1.761,6
32,1257.622,3967.806,1832.168,3872.0913151026643,1949.73535779966,"(85.0, 3)",AC_108_1_250lbs,Li$_{1.73}$Zn$_{0.6}$Zr$_{0.27}$Cl$_4$,1.761,6
33,1004.464,4103.328,2144.36,4022.580908947666,2326.5407563639365,"(85.0, 3)",AC_108_1_250lbs,Li$_{1.73}$Zn$_{0.6}$Zr$_{0.27}$Cl$_4$,1.761,6
34,800.3049,4257.59,2522.515,4202.163237231508,2776.6338646649383,"(85.0, 3)",AC_108_1_250lbs,Li$_{1.73}$Zn$_{0.6}$Zr$_{0.27}$Cl$_4$,1.761,6
35,631.0096,4441.561,3000.185,4416.495405508716,3314.1952758928023,"(85.0, 3)",AC_108_1_250lbs,Li$_{1.73}$Zn$_{0.6}$Zr$_{0.27}$Cl$_4$,1.761,6
36,498.6702,4650.95,3575.807,4672.329312287469,3956.1609660270437,"(85.0, 3)",AC_108_1_250lbs,Li$_{1.73}$Zn$_{0.6}$Zr$_{0.27}$Cl$_4$,1.761,6
37,397.2458,4884.141,4248.041,4977.724352379771,4722.755867975258,"(85.0, 3)",AC_108_1_250lbs,Li$_{1.73}$Zn$_{0.6}$Zr$_{0.27}$Cl$_4$,1.761,6
38,319.6023,5142.702,5021.95,5342.301311117661,5638.131053774094,"(85.0, 3)",AC_108_1_250lbs,Li$_{1.73}$Zn$_{0.6}$Zr$_{0.27}$Cl$_4$,1.761,6
39,251.1161,5478.304,6061.438,5777.545448197073,6731.12459949097,"(85.0, 3)",AC_108_1_250lbs,Li$_{1.73}$Zn$_{0.6}$Zr$_{0.27}$Cl$_4$,1.761,6
40,200.8929,5845.604,7228.206,6297.168319466306,8036.170103656063,"(85.0, 3)",AC_108_1_250lbs,Li$_{1.73}$Zn$_{0.6}$Zr$_{0.27}$Cl$_4$,1.761,6
41,158.0056,6316.433,8751.919,6917.539735369535,9594.381481472175,"(85.0, 3)",AC_108_1_250lbs,Li$_{1.73}$Zn$_{0.6}$Zr$_{0.27}$Cl$_4$,1.761,6
42,126.6892,6834.636,10448.46,7658.203464270499,11454.8482102142,"(85.0, 3)",AC_108_1_250lbs,Li$_{1.73}$Zn$_{0.6}$Zr$_{0.27}$Cl$_4$,1.761,6
43,99.734,7508.32,12671.73,8542.492927118503,13676.181831074304,"(85.0, 3)",AC_108_1_250lbs,Li$_{1.73}$Zn$_{0.6}$Zr$_{0.27}$Cl$_4$,1.761,6
44,79.44915,8273.06,15233.92,9598.266279986983,16328.362428088381,"(85.0, 3)",AC_108_1_250lbs,Li$_{1.73}$Zn$_{0.6}$Zr$_{0.27}$Cl$_4$,1.761,6
45,63.34459,9194.501,18303.27,10858.784042148824,19494.943255050006,"(85.0, 3)",AC_108_1_250lbs,Li$_{1.73}$Zn$_{0.6}$Zr$_{0.27}$Cl$_4$,1.761,6
46,49.86702,10384.18,22238.69,12363.756918039027,23275.68296419253,"(85.0, 3)",AC_108_1_250lbs,Li$_{1.73}$Zn$_{0.6}$Zr$_{0.27}$Cl$_4$,1.761,6
47,39.72458,11741.05,26750.12,14160.596823165639,27789.688361345827,"(85.0, 3)",AC_108_1_250lbs,Li$_{1.73}$Zn$_{0.6}$Zr$_{0.27}$Cl$_4$,1.761,6
48,31.88775,13325.46,31991.35,16305.910525675159,33179.16669563026,"(85.0, 3)",AC_108_1_250lbs,Li$_{1.73}$Zn$_{0.6}$Zr$_{0.27}$Cl$_4$,1.761,6
49,24.93351,15473.4,39091.29,18867.28295853304,39613.90569421698,"(85.0, 3)",AC_108_1_250lbs,Li$_{1.73}$Zn$_{0.6}$Zr$_{0.27}$Cl$_4$,1.761,6
50,19.94681,17832.2,46873.28,21925.406382932306,47296.62247920591,"(85.0, 3)",AC_108_1_250lbs,Li$_{1.73}$Zn$_{0.6}$Zr$_{0.27}$Cl$_4$,1.761,6
51,15.94388,20679.46,56246.78,25576.62247908426,56469.34987651552,"(85.0, 3)",AC_108_1_250lbs,Li$_{1.73}$Zn$_{0.6}$Zr$_{0.27}$Cl$_4$,1.761,6
52,12.40079,24573.34,69007.52,29935.957449222024,67421.06130818323,"(85.0, 3)",AC_108_1_250lbs,Li$_{1.73}$Zn$_{0.6}$Zr$_{0.27}$Cl$_4$,1.761,6
53,9.91015,28807.01,82813.38,35140.74574927939,80496.7744792217,"(85.0, 3)",AC_108_1_250lbs,Li$_{1.73}$Zn$_{0.6}$Zr$_{0.27}$Cl$_4$,1.761,6
54,7.971939,33755.71,98843.4,41354.95660959689,96108.42065742824,"(85.0, 3)",AC_108_1_250lbs,Li$_{1.73}$Zn$_{0.6}$Zr$_{0.27}$Cl$_4$,1.761,6
55,6.351626,39992.45,118881.6,48774.359645349214,114747.8219669596,"(85.0, 3)",AC_108_1_250lbs,Li$_{1.73}$Zn$_{0.6}$Zr$_{0.27}$Cl$_4$,1.761,6
56,5.095109,47299.13,142174.8,57632.69229168708,137002.18552637295,"(85.0, 3)",AC_108_1_250lbs,Li$_{1.73}$Zn$_{0.6}$Zr$_{0.27}$Cl$_4$,1.761,6
57,4.040948,56634.38,171564.0,68209.02335961044,163572.60255133058,"(85.0, 3)",AC_108_1_250lbs,Li$_{1.73}$Zn$_{0.6}$Zr$_{0.27}$Cl$_4$,1.761,6
58,3.175813,68522.3,208478.6,80836.54469062695,195296.13520918216,"(85.0, 3)",AC_108_1_250lbs,Li$_{1.73}$Zn$_{0.6}$Zr$_{0.27}$Cl$_4$,1.761,6
59,2.547554,81995.14,249463.7,95913.06787841582,233172.18703951125,"(85.0, 3)",AC_108_1_250lbs,Li$_{1.73}$Zn$_{0.6}$Zr$_{0.27}$Cl$_4$,1.761,6
60,2.020474,98964.1,300549.9,113913.5567413627,278393.9877022164,"(85.0, 3)",AC_108_1_250lbs,Li$_{1.73}$Zn$_{0.6}$Zr$_{0.27}$Cl$_4$,1.761,6
61,1.605308,119500.9,361481.6,135405.09036318705,332386.18393410597,"(85.0, 3)",AC_108_1_250lbs,Li$_{1.73}$Zn$_{0.6}$Zr$_{0.27}$Cl$_4$,1.761,6
62,1.273777,144856.2,435215.6,161064.728090378,396849.72096215305,"(85.0, 3)",AC_108_1_250lbs,Li$_{1.73}$Zn$_{0.6}$Zr$_{0.27}$Cl$_4$,1.761,6
63,1.010237,175740.7,523434.5,191700.83929706464,473815.42829674075,"(85.0, 3)",AC_108_1_250lbs,Li$_{1.73}$Zn$_{0.6}$Zr$_{0.27}$Cl$_4$,1.761,6
64,0.7971939,214325.7,631754.2,228278.56988038006,565707.9980469913,"(85.0, 3)",AC_108_1_250lbs,Li$_{1.73}$Zn$_{0.6}$Zr$_{0.27}$Cl$_4$,1.761,6
65,0.6334459,260131.6,757434.1,271950.2477710267,675422.3713014907,"(85.0, 3)",AC_108_1_250lbs,Li$_{1.73}$Zn$_{0.6}$Zr$_{0.27}$Cl$_4$,1.761,6
66,0.5029507,316100.2,907879.9,324091.6853402017,806414.9390156735,"(85.0, 3)",AC_108_1_250lbs,Li$_{1.73}$Zn$_{0.6}$Zr$_{0.27}$Cl$_4$,1.761,6
67,0.3999573,383729.6,1085914.0,386345.52235714585,962812.4305565144,"(85.0, 3)",AC_108_1_250lbs,Li$_{1.73}$Zn$_{0.6}$Zr$_{0.27}$Cl$_4$,1.761,6
68,0.3175813,466401.3,1299097.0,460672.97495383414,1149541.920278967,"(85.0, 3)",AC_108_1_250lbs,Li$_{1.73}$Zn$_{0.6}$Zr$_{0.27}$Cl$_4$,1.761,6
69,0.2520161,567158.5,1553709.0,549415.6208722946,1372486.0478012983,"(85.0, 3)",AC_108_1_250lbs,Li$_{1.73}$Zn$_{0.6}$Zr$_{0.27}$Cl$_4$,1.761,6

File: EIS/0p4/temp_85.0_replicate_4_AC_108_1_250lbs_Li173Zn06Zr027Cl4_nyquist.csv
,Frequency,Z real,Z imag,Fit real,Fit imag,Dataset,sample_name,material_name,height,diameter
0,2000039.0,2582.332,739.9465,2515.26288465026,682.7630030495259,"(85.0, 4)",AC_108_1_250lbs,Li$_{1.73}$Zn$_{0.6}$Zr$_{0.27}$Cl$_4$,1.761,6
1,1588711.0,2672.179,641.7752,2611.5366751198594,613.8270860725884,"(85.0, 4)",AC_108_1_250lbs,Li$_{1.73}$Zn$_{0.6}$Zr$_{0.27}$Cl$_4$,1.761,6
2,1261992.0,2742.795,542.7553,2693.2709988243437,547.2829316850725,"(85.0, 4)",AC_108_1_250lbs,Li$_{1.73}$Zn$_{0.6}$Zr$_{0.27}$Cl$_4$,1.761,6
3,1002539.0,2805.853,460.1045,2762.0969777868463,484.86780174439275,"(85.0, 4)",AC_108_1_250lbs,Li$_{1.73}$Zn$_{0.6}$Zr$_{0.27}$Cl$_4$,1.761,6
4,796289.1,2835.162,388.8043,2819.7593754686777,427.6951323797206,"(85.0, 4)",AC_108_1_250lbs,Li$_{1.73}$Zn$_{0.6}$Zr$_{0.27}$Cl$_4$,1.761,6
5,632460.9,2877.033,328.4829,2867.9603225451374,376.3757199043955,"(85.0, 4)",AC_108_1_250lbs,Li$_{1.73}$Zn$_{0.6}$Zr$_{0.27}$Cl$_4$,1.761,6
6,502382.8,2892.475,279.9037,2908.268476382545,331.14731792440375,"(85.0, 4)",AC_108_1_250lbs,Li$_{1.73}$Zn$_{0.6}$Zr$_{0.27}$Cl$_4$,1.761,6
7,399257.8,2914.918,240.4367,2942.0772100771846,291.9929225610476,"(85.0, 4)",AC_108_1_250lbs,Li$_{1.73}$Zn$_{0.6}$Zr$_{0.27}$Cl$_4$,1.761,6
8,316992.2,2929.812,215.2164,2970.5954668156946,258.7391179315051,"(85.0, 4)",AC_108_1_250lbs,Li$_{1.73}$Zn$_{0.6}$Zr$_{0.27}$Cl$_4$,1.761,6
9,251835.9,2950.743,177.623,2994.858040099946,231.13293345091006,"(85.0, 4)",AC_108_1_250lbs,Li$_{1.73}$Zn$_{0.6}$Zr$_{0.27}$Cl$_4$,1.761,6
10,200039.1,2957.811,165.4489,3015.7458689202535,208.89940770202224,"(85.0, 4)",AC_108_1_250lbs,Li$_{1.73}$Zn$_{0.6}$Zr$_{0.27}$Cl$_4$,1.761,6
11,159023.4,2968.635,155.8108,3034.0103075253787,191.78355936937697,"(85.0, 4)",AC_108_1_250lbs,Li$_{1.73}$Zn$_{0.6}$Zr$_{0.27}$Cl$_4$,1.761,6
12,126210.9,2978.988,155.7528,3050.2978673531866,179.58069643121266,"(85.0, 4)",AC_108_1_250lbs,Li$_{1.73}$Zn$_{0.6}$Zr$_{0.27}$Cl$_4$,1.761,6
13,100429.7,2991.454,158.4266,3065.1736563629725,172.15861841948802,"(85.0, 4)",AC_108_1_250lbs,Li$_{1.73}$Zn$_{0.6}$Zr$_{0.27}$Cl$_4$,1.761,6
14,79804.69,3002.88,165.6539,3079.142828391554,169.47468185840427,"(85.0, 4)",AC_108_1_250lbs,Li$_{1.73}$Zn$_{0.6}$Zr$_{0.27}$Cl$_4$,1.761,6
15,63398.44,3016.489,178.0159,3092.6699921017384,171.59011393637988,"(85.0, 4)",AC_108_1_250lbs,Li$_{1.73}$Zn$_{0.6}$Zr$_{0.27}$Cl$_4$,1.761,6
16,50273.44,3031.352,194.9311,3106.1968744495625,178.68346541014262,"(85.0, 4)",AC_108_1_250lbs,Li$_{1.73}$Zn$_{0.6}$Zr$_{0.27}$Cl$_4$,1.761,6
17,39960.94,3049.016,216.7976,3120.158703576385,191.06471878836544,"(85.0, 4)",AC_108_1_250lbs,Li$_{1.73}$Zn$_{0.6}$Zr$_{0.27}$Cl$_4$,1.761,6
18,31757.81,3068.737,243.8874,3134.999848945438,209.1913100326131,"(85.0, 4)",AC_108_1_250lbs,Li$_{1.73}$Zn$_{0.6}$Zr$_{0.27}$Cl$_4$,1.761,6
19,25195.31,3092.789,278.0876,3151.1892821667325,233.6871678797865,"(85.0, 4)",AC_108_1_250lbs,Li$_{1.73}$Zn$_{0.6}$Zr$_{0.27}$Cl$_4$,1.761,6
20,20039.06,3118.735,317.2342,3169.2364305234196,265.3658088773409,"(85.0, 4)",AC_108_1_250lbs,Li$_{1.73}$Zn$_{0.6}$Zr$_{0.27}$Cl$_4$,1.761,6
21,16054.69,3149.547,361.5421,3189.7080044522227,305.2585349056319,"(85.0, 4)",AC_108_1_250lbs,Li$_{1.73}$Zn$_{0.6}$Zr$_{0.27}$Cl$_4$,1.761,6
22,12773.44,3184.839,414.1463,3213.246400323752,354.64885357374476,"(85.0, 4)",AC_108_1_250lbs,Li$_{1.73}$Zn$_{0.6}$Zr$_{0.27}$Cl$_4$,1.761,6
23,9946.65,3230.118,478.5661,3240.590316751581,415.1143745749647,"(85.0, 4)",AC_108_1_250lbs,Li$_{1.73}$Zn$_{0.6}$Zr$_{0.27}$Cl$_4$,1.761,6
24,7888.72,3278.04,554.3807,3272.5982801159525,488.57762473477993,"(85.0, 4)",AC_108_1_250lbs,Li$_{1.73}$Zn$_{0.6}$Zr$_{0.27}$Cl$_4$,1.761,6
25,6288.11,3331.316,639.8083,3310.2758559496265,577.3674722976134,"(85.0, 4)",AC_108_1_250lbs,Li$_{1.73}$Zn$_{0.6}$Zr$_{0.27}$Cl$_4$,1.761,6
26,5039.063,3390.71,735.4147,3354.807430172766,684.2931612750625,"(85.0, 4)",AC_108_1_250lbs,Li$_{1.73}$Zn$_{0.6}$Zr$_{0.27}$Cl$_4$,1.761,6
27,4001.524,3460.038,851.7672,3407.5935811932354,812.7333366329694,"(85.0, 4)",AC_108_1_250lbs,Li$_{1.73}$Zn$_{0.6}$Zr$_{0.27}$Cl$_4$,1.761,6
28,3161.337,3539.929,991.102,3470.295234689835,966.7429008445328,"(85.0, 4)",AC_108_1_250lbs,Li$_{1.73}$Zn$_{0.6}$Zr$_{0.27}$Cl$_4$,1.761,6
29,2507.267,3628.263,1152.314,3544.8860025670742,1151.18109503192,"(85.0, 4)",AC_108_1_250lbs,Li$_{1.73}$Zn$_{0.6}$Zr$_{0.27}$Cl$_4$,1.761,6
30,1979.167,3729.561,1347.356,3633.714362444811,1371.8648600139256,"(85.0, 4)",AC_108_1_250lbs,Li$_{1.73}$Zn$_{0.6}$Zr$_{0.27}$Cl$_4$,1.761,6
31,1598.011,3831.64,1555.864,3739.5776419177173,1635.752324245042,"(85.0, 4)",AC_108_1_250lbs,Li$_{1.73}$Zn$_{0.6}$Zr$_{0.27}$Cl$_4$,1.761,6
32,1257.622,3959.737,1833.83,3865.8101421934443,1951.1622113217113,"(85.0, 4)",AC_108_1_250lbs,Li$_{1.73}$Zn$_{0.6}$Zr$_{0.27}$Cl$_4$,1.761,6
33,1004.464,4094.974,2146.883,4016.388180109463,2328.0360888874557,"(85.0, 4)",AC_108_1_250lbs,Li$_{1.73}$Zn$_{0.6}$Zr$_{0.27}$Cl$_4$,1.761,6
34,800.3049,4249.196,2526.063,4196.055359819735,2778.2517287132514,"(85.0, 4)",AC_108_1_250lbs,Li$_{1.73}$Zn$_{0.6}$Zr$_{0.27}$Cl$_4$,1.761,6
35,631.0096,4432.778,3005.152,4410.472022314485,3315.997456751802,"(85.0, 4)",AC_108_1_250lbs,Li$_{1.73}$Zn$_{0.6}$Zr$_{0.27}$Cl$_4$,1.761,6
36,498.6702,4641.488,3581.727,4666.3935823893735,3958.2192926309704,"(85.0, 4)",AC_108_1_250lbs,Li$_{1.73}$Zn$_{0.6}$Zr$_{0.27}$Cl$_4$,1.761,6
37,397.2458,4874.835,4256.307,4971.883372656691,4725.154970785221,"(85.0, 4)",AC_108_1_250lbs,Li$_{1.73}$Zn$_{0.6}$Zr$_{0.27}$Cl$_4$,1.761,6
38,319.6023,5132.875,5032.828,5336.566701327474,5640.971672398057,"(85.0, 4)",AC_108_1_250lbs,Li$_{1.73}$Zn$_{0.6}$Zr$_{0.27}$Cl$_4$,1.761,6
39,251.1161,5468.483,6075.859,5771.934129018071,6734.527564732752,"(85.0, 4)",AC_108_1_250lbs,Li$_{1.73}$Zn$_{0.6}$Zr$_{0.27}$Cl$_4$,1.761,6
40,200.8929,5835.71,7246.511,6291.703520644709,8040.281145180867,"(85.0, 4)",AC_108_1_250lbs,Li$_{1.73}$Zn$_{0.6}$Zr$_{0.27}$Cl$_4$,1.761,6
41,158.0056,6306.506,8776.152,6912.252280416833,9599.37704434167,"(85.0, 4)",AC_108_1_250lbs,Li$_{1.73}$Zn$_{0.6}$Zr$_{0.27}$Cl$_4$,1.761,6
42,126.6892,6824.889,10479.59,7653.133389369101,11460.942502380898,"(85.0, 4)",AC_108_1_250lbs,Li$_{1.73}$Zn$_{0.6}$Zr$_{0.27}$Cl$_4$,1.761,6
43,99.734,7499.124,12710.86,8537.691505457236,13683.63537097976,"(85.0, 4)",AC_108_1_250lbs,Li$_{1.73}$Zn$_{0.6}$Zr$_{0.27}$Cl$_4$,1.761,6
44,79.44915,8264.389,15283.98,9593.798539184381,16337.492418528556,"(85.0, 4)",AC_108_1_250lbs,Li$_{1.73}$Zn$_{0.6}$Zr$_{0.27}$Cl$_4$,1.761,6
45,63.34459,9186.116,18364.18,10854.731882366283,19506.136178557917,"(85.0, 4)",AC_108_1_250lbs,Li$_{1.73}$Zn$_{0.6}$Zr$_{0.27}$Cl$_4$,1.761,6
46,49.86702,10378.86,22316.26,12360.222962606476,23289.409878884537,"(85.0, 4)",AC_108_1_250lbs,Li$_{1.73}$Zn$_{0.6}$Zr$_{0.27}$Cl$_4$,1.761,6
47,39.72458,11739.09,26845.66,14157.70916297018,27806.523477553037,"(85.0, 4)",AC_108_1_250lbs,Li$_{1.73}$Zn$_{0.6}$Zr$_{0.27}$Cl$_4$,1.761,6
48,31.88775,13326.81,32109.91,16303.82855432596,33199.809936396756,"(85.0, 4)",AC_108_1_250lbs,Li$_{1.73}$Zn$_{0.6}$Zr$_{0.27}$Cl$_4$,1.761,6
49,24.93351,15479.97,39239.76,18866.20453878111,39639.210091373,"(85.0, 4)",AC_108_1_250lbs,Li$_{1.73}$Zn$_{0.6}$Zr$_{0.27}$Cl$_4$,1.761,6
50,19.94681,17843.93,47057.15,21925.576637647322,47327.62743662414,"(85.0, 4)",AC_108_1_250lbs,Li$_{1.73}$Zn$_{0.6}$Zr$_{0.27}$Cl$_4$,1.761,6
51,15.94388,20699.65,56471.19,25578.344564281033,56507.32154987206,"(85.0, 4)",AC_108_1_250lbs,Li$_{1.73}$Zn$_{0.6}$Zr$_{0.27}$Cl$_4$,1.761,6
52,12.40079,24603.98,69289.59,29939.60574461796,67467.54161396268,"(85.0, 4)",AC_108_1_250lbs,Li$_{1.73}$Zn$_{0.6}$Zr$_{0.27}$Cl$_4$,1.761,6
53,9.91015,28849.44,83157.78,35146.781996598984,80553.64056436445,"(85.0, 4)",AC_108_1_250lbs,Li$_{1.73}$Zn$_{0.6}$Zr$_{0.27}$Cl$_4$,1.761,6
54,7.971939,33809.34,99260.9,41363.94964389,96177.95704643097,"(85.0, 4)",AC_108_1_250lbs,Li$_{1.73}$Zn$_{0.6}$Zr$_{0.27}$Cl$_4$,1.761,6
55,6.351626,40059.21,119395.0,48787.00950427986,114832.80806930768,"(85.0, 4)",AC_108_1_250lbs,Li$_{1.73}$Zn$_{0.6}$Zr$_{0.27}$Cl$_4$,1.761,6
56,5.095109,47394.09,142803.1,57649.85965731501,137106.00175069252,"(85.0, 4)",AC_108_1_250lbs,Li$_{1.73}$Zn$_{0.6}$Zr$_{0.27}$Cl$_4$,1.761,6
57,4.040948,56752.36,172336.0,68231.76549296778,163699.358953856,"(85.0, 4)",AC_108_1_250lbs,Li$_{1.73}$Zn$_{0.6}$Zr$_{0.27}$Cl$_4$,1.761,6
58,3.175813,68665.47,209439.2,80866.1592690598,195450.82742749839,"(85.0, 4)",AC_108_1_250lbs,Li$_{1.73}$Zn$_{0.6}$Zr$_{0.27}$Cl$_4$,1.761,6
59,2.547554,82167.44,250629.5,95951.14644850488,233360.8852575641,"(85.0, 4)",AC_108_1_250lbs,Li$_{1.73}$Zn$_{0.6}$Zr$_{0.27}$Cl$_4$,1.761,6
60,2.020474,99171.0,302004.0,113962.0498674926,278624.0655948984,"(85.0, 4)",AC_108_1_250lbs,Li$_{1.73}$Zn$_{0.6}$Zr$_{0.27}$Cl$_4$,1.761,6
61,1.605308,119761.5,363269.2,135466.3869971035,332666.595992301,"(85.0, 4)",AC_108_1_250lbs,Li$_{1.73}$Zn$_{0.6}$Zr$_{0.27}$Cl$_4$,1.761,6
62,1.273777,145177.4,437431.6,161141.7522267969,397191.33835379453,"(85.0, 4)",AC_108_1_250lbs,Li$_{1.73}$Zn$_{0.6}$Zr$_{0.27}$Cl$_4$,1.761,6
63,1.010237,176132.4,526208.5,191797.16763447618,474231.44553875766,"(85.0, 4)",AC_108_1_250lbs,Li$_{1.73}$Zn$_{0.6}$Zr$_{0.27}$Cl$_4$,1.761,6
64,0.7971939,214804.6,635194.3,228398.57499867753,566214.4253224148,"(85.0, 4)",AC_108_1_250lbs,Li$_{1.73}$Zn$_{0.6}$Zr$_{0.27}$Cl$_4$,1.761,6
65,0.6334459,260732.8,761703.3,272099.2722975702,676038.6303464602,"(85.0, 4)",AC_108_1_250lbs,Li$_{1.73}$Zn$_{0.6}$Zr$_{0.27}$Cl$_4$,1.761,6
66,0.5029507,316850.1,913177.1,324276.25373856345,807164.5842323308,"(85.0, 4)",AC_108_1_250lbs,Li$_{1.73}$Zn$_{0.6}$Zr$_{0.27}$Cl$_4$,1.761,6
67,0.3999573,384657.5,1092446.0,386573.59838057816,963724.021512135,"(85.0, 4)",AC_108_1_250lbs,Li$_{1.73}$Zn$_{0.6}$Zr$_{0.27}$Cl$_4$,1.761,6
68,0.3175813,467570.2,1307284.0,460954.2745098112,1150650.077188638,"(85.0, 4)",AC_108_1_250lbs,Li$_{1.73}$Zn$_{0.6}$Zr$_{0.27}$Cl$_4$,1.761,6
69,0.2520161,568581.7,1563603.0,549761.9921073779,1373832.728153388,"(85.0, 4)",AC_108_1_250lbs,Li$_{1.73}$Zn$_{0.6}$Zr$_{0.27}$Cl$_4$,1.761,6

File: EIS/0p4/temp_85.0_replicate_5_AC_108_1_250lbs_Li173Zn06Zr027Cl4_nyquist.csv
,Frequency,Z real,Z imag,Fit real,Fit imag,Dataset,sample_name,material_name,height,diameter
0,2000039.0,2586.582,742.2057,2531.820870325932,674.3758455304367,"(85.0, 5)",AC_108_1_250lbs,Li$_{1.73}$Zn$_{0.6}$Zr$_{0.27}$Cl$_4$,1.761,6
1,1588711.0,2676.574,637.7698,2625.967782884093,604.8225217520269,"(85.0, 5)",AC_108_1_250lbs,Li$_{1.73}$Zn$_{0.6}$Zr$_{0.27}$Cl$_4$,1.761,6
2,1261992.0,2744.721,547.2515,2705.622712955849,538.061491020238,"(85.0, 5)",AC_108_1_250lbs,Li$_{1.73}$Zn$_{0.6}$Zr$_{0.27}$Cl$_4$,1.761,6
3,1002539.0,2801.642,462.7789,2772.495854801554,475.7462046849306,"(85.0, 5)",AC_108_1_250lbs,Li$_{1.73}$Zn$_{0.6}$Zr$_{0.27}$Cl$_4$,1.761,6
4,796289.1,2848.674,394.9896,2828.3769966007962,418.906368620499,"(85.0, 5)",AC_108_1_250lbs,Li$_{1.73}$Zn$_{0.6}$Zr$_{0.27}$Cl$_4$,1.761,6
5,632460.9,2878.485,334.4053,2874.9872672519064,368.0779698564992,"(85.0, 5)",AC_108_1_250lbs,Li$_{1.73}$Zn$_{0.6}$Zr$_{0.27}$Cl$_4$,1.761,6
6,502382.8,2900.782,283.6485,2913.8964056881696,323.4368885819375,"(85.0, 5)",AC_108_1_250lbs,Li$_{1.73}$Zn$_{0.6}$Zr$_{0.27}$Cl$_4$,1.761,6
7,399257.8,2914.672,242.4913,2946.487766102298,284.91793860853045,"(85.0, 5)",AC_108_1_250lbs,Li$_{1.73}$Zn$_{0.6}$Zr$_{0.27}$Cl$_4$,1.761,6
8,316992.2,2930.503,214.3866,2973.954272202418,252.31211723915615,"(85.0, 5)",AC_108_1_250lbs,Li$_{1.73}$Zn$_{0.6}$Zr$_{0.27}$Cl$_4$,1.761,6
9,251835.9,2953.05,176.6949,2997.312187427033,225.34153808111262,"(85.0, 5)",AC_108_1_250lbs,Li$_{1.73}$Zn$_{0.6}$Zr$_{0.27}$Cl$_4$,1.761,6
10,200039.1,2963.828,164.901,3017.4236109602125,203.71487848525203,"(85.0, 5)",AC_108_1_250lbs,Li$_{1.73}$Zn$_{0.6}$Zr$_{0.27}$Cl$_4$,1.761,6
11,159023.4,2974.463,159.6462,3035.022013480332,187.1673847675104,"(85.0, 5)",AC_108_1_250lbs,Li$_{1.73}$Zn$_{0.6}$Zr$_{0.27}$Cl$_4$,1.761,6
12,126210.9,2984.395,157.0021,3050.7376159170144,175.48951618381312,"(85.0, 5)",AC_108_1_250lbs,Li$_{1.73}$Zn$_{0.6}$Zr$_{0.27}$Cl$_4$,1.761,6
13,100429.7,2994.476,158.6024,3065.121069403288,168.5478204209567,"(85.0, 5)",AC_108_1_250lbs,Li$_{1.73}$Zn$_{0.6}$Zr$_{0.27}$Cl$_4$,1.761,6
14,79804.69,3006.617,166.2085,3078.6649128986132,166.30099189653782,"(85.0, 5)",AC_108_1_250lbs,Li$_{1.73}$Zn$_{0.6}$Zr$_{0.27}$Cl$_4$,1.761,6
15,63398.44,3019.356,177.92,3091.8228665945535,168.81345577756952,"(85.0, 5)",AC_108_1_250lbs,Li$_{1.73}$Zn$_{0.6}$Zr$_{0.27}$Cl$_4$,1.761,6
16,50273.44,3034.409,195.499,3105.0273243341303,176.26832165074165,"(85.0, 5)",AC_108_1_250lbs,Li$_{1.73}$Zn$_{0.6}$Zr$_{0.27}$Cl$_4$,1.761,6
17,39960.94,3051.583,217.056,3118.705550834292,188.98117995229865,"(85.0, 5)",AC_108_1_250lbs,Li$_{1.73}$Zn$_{0.6}$Zr$_{0.27}$Cl$_4$,1.761,6
18,31757.81,3071.578,244.0957,3133.2951446815164,207.4159642939736,"(85.0, 5)",AC_108_1_250lbs,Li$_{1.73}$Zn$_{0.6}$Zr$_{0.27}$Cl$_4$,1.761,6
19,25195.31,3095.146,277.4225,3149.2593427856127,232.20395746319656,"(85.0, 5)",AC_108_1_250lbs,Li$_{1.73}$Zn$_{0.6}$Zr$_{0.27}$Cl$_4$,1.761,6
20,20039.06,3122.038,316.6445,3167.102744217994,264.16696130604,"(85.0, 5)",AC_108_1_250lbs,Li$_{1.73}$Zn$_{0.6}$Zr$_{0.27}$Cl$_4$,1.761,6
21,16054.69,3151.628,361.6735,3187.3880372422886,304.3456670534602,"(85.0, 5)",AC_108_1_250lbs,Li$_{1.73}$Zn$_{0.6}$Zr$_{0.27}$Cl$_4$,1.761,6
22,12773.44,3187.58,414.7458,3210.7543319596116,354.0343431408078,"(85.0, 5)",AC_108_1_250lbs,Li$_{1.73}$Zn$_{0.6}$Zr$_{0.27}$Cl$_4$,1.761,6
23,9946.65,3232.52,478.9034,3237.937737569318,414.8230965385701,"(85.0, 5)",AC_108_1_250lbs,Li$_{1.73}$Zn$_{0.6}$Zr$_{0.27}$Cl$_4$,1.761,6
24,7888.72,3280.76,554.6122,3269.7948811387528,488.6491591836501,"(85.0, 5)",AC_108_1_250lbs,Li$_{1.73}$Zn$_{0.6}$Zr$_{0.27}$Cl$_4$,1.761,6
25,6288.11,3334.116,639.6826,3307.330146662466,577.8589047888966,"(85.0, 5)",AC_108_1_250lbs,Li$_{1.73}$Zn$_{0.6}$Zr$_{0.27}$Cl$_4$,1.761,6
26,5039.063,3393.469,736.1396,3351.727521816512,685.2826177125875,"(85.0, 5)",AC_108_1_250lbs,Li$_{1.73}$Zn$_{0.6}$Zr$_{0.27}$Cl$_4$,1.761,6
27,4001.524,3462.78,852.7733,3404.388078440615,814.3244222102068,"(85.0, 5)",AC_108_1_250lbs,Li$_{1.73}$Zn$_{0.6}$Zr$_{0.27}$Cl$_4$,1.761,6
28,3161.337,3542.575,992.144,3466.9742854972815,969.0702477029178,"(85.0, 5)",AC_108_1_250lbs,Li$_{1.73}$Zn$_{0.6}$Zr$_{0.27}$Cl$_4$,1.761,6
29,2507.267,3630.975,1153.72,3541.462565205331,1154.4172671700037,"(85.0, 5)",AC_108_1_250lbs,Li$_{1.73}$Zn$_{0.6}$Zr$_{0.27}$Cl$_4$,1.761,6
30,1979.167,3732.021,1349.332,3630.2057606344615,1376.2289182356044,"(85.0, 5)",AC_108_1_250lbs,Li$_{1.73}$Zn$_{0.6}$Zr$_{0.27}$Cl$_4$,1.761,6
31,1598.011,3834.112,1558.243,3736.00749417303,1641.5204205722353,"(85.0, 5)",AC_108_1_250lbs,Li$_{1.73}$Zn$_{0.6}$Zr$_{0.27}$Cl$_4$,1.761,6
32,1257.622,3962.045,1837.096,3862.210770577824,1958.6806638295861,"(85.0, 5)",AC_108_1_250lbs,Li$_{1.73}$Zn$_{0.6}$Zr$_{0.27}$Cl$_4$,1.761,6
33,1004.464,4097.234,2151.073,4012.80362745718,2337.737487443017,"(85.0, 5)",AC_108_1_250lbs,Li$_{1.73}$Zn$_{0.6}$Zr$_{0.27}$Cl$_4$,1.761,6
34,800.3049,4251.049,2531.375,4192.545174104127,2790.674743399808,"(85.0, 5)",AC_108_1_250lbs,Li$_{1.73}$Zn$_{0.6}$Zr$_{0.27}$Cl$_4$,1.761,6
35,631.0096,4434.605,3012.06,4407.11600350182,3331.811168464089,"(85.0, 5)",AC_108_1_250lbs,Li$_{1.73}$Zn$_{0.6}$Zr$_{0.27}$Cl$_4$,1.761,6
36,498.6702,4643.19,3590.779,4663.297732355214,3978.253045051608,"(85.0, 5)",AC_108_1_250lbs,Li$_{1.73}$Zn$_{0.6}$Zr$_{0.27}$Cl$_4$,1.761,6
37,397.2458,4876.43,4267.724,4969.187344451131,4750.434961534428,"(85.0, 5)",AC_108_1_250lbs,Li$_{1.73}$Zn$_{0.6}$Zr$_{0.27}$Cl$_4$,1.761,6
38,319.6023,5134.386,5046.786,5334.453112571891,5672.765766876318,"(85.0, 5)",AC_108_1_250lbs,Li$_{1.73}$Zn$_{0.6}$Zr$_{0.27}$Cl$_4$,1.761,6
39,251.1161,5470.075,6094.074,5770.640188326706,6774.400139106382,"(85.0, 5)",AC_108_1_250lbs,Li$_{1.73}$Zn$_{0.6}$Zr$_{0.27}$Cl$_4$,1.761,6
40,200.8929,5837.471,7269.714,6291.535519139723,8090.160157283289,"(85.0, 5)",AC_108_1_250lbs,Li$_{1.73}$Zn$_{0.6}$Zr$_{0.27}$Cl$_4$,1.761,6
41,158.0056,6309.131,8805.647,6913.603626852515,9661.63600775053,"(85.0, 5)",AC_108_1_250lbs,Li$_{1.73}$Zn$_{0.6}$Zr$_{0.27}$Cl$_4$,1.761,6
42,126.6892,6827.992,10516.49,7656.507022225853,11538.50061747761,"(85.0, 5)",AC_108_1_250lbs,Li$_{1.73}$Zn$_{0.6}$Zr$_{0.27}$Cl$_4$,1.761,6
43,99.734,7502.379,12757.99,8543.727704852246,13780.079769076687,"(85.0, 5)",AC_108_1_250lbs,Li$_{1.73}$Zn$_{0.6}$Zr$_{0.27}$Cl$_4$,1.761,6
44,79.44915,8269.566,15341.58,9603.3093931732,16457.227327401262,"(85.0, 5)",AC_108_1_250lbs,Li$_{1.73}$Zn$_{0.6}$Zr$_{0.27}$Cl$_4$,1.761,6
45,63.34459,9195.937,18433.32,10868.743945425715,19654.564851714345,"(85.0, 5)",AC_108_1_250lbs,Li$_{1.73}$Zn$_{0.6}$Zr$_{0.27}$Cl$_4$,1.761,6
46,49.86702,10389.23,22405.63,12380.029990042072,23473.15638509002,"(85.0, 5)",AC_108_1_250lbs,Li$_{1.73}$Zn$_{0.6}$Zr$_{0.27}$Cl$_4$,1.761,6
47,39.72458,11752.01,26958.31,14184.937227357692,28033.702968039608,"(85.0, 5)",AC_108_1_250lbs,Li$_{1.73}$Zn$_{0.6}$Zr$_{0.27}$Cl$_4$,1.761,6
48,31.88775,13344.08,32246.82,16340.516365498806,33480.35785111498,"(85.0, 5)",AC_108_1_250lbs,Li$_{1.73}$Zn$_{0.6}$Zr$_{0.27}$Cl$_4$,1.761,6
49,24.93351,15502.53,39409.67,18914.902417513837,39985.28300069656,"(85.0, 5)",AC_108_1_250lbs,Li$_{1.73}$Zn$_{0.6}$Zr$_{0.27}$Cl$_4$,1.761,6
50,19.94681,17873.25,47264.29,21989.46835959474,47754.090923463795,"(85.0, 5)",AC_108_1_250lbs,Li$_{1.73}$Zn$_{0.6}$Zr$_{0.27}$Cl$_4$,1.761,6
51,15.94388,20739.55,56728.39,25661.397224709333,57032.34381880693,"(85.0, 5)",AC_108_1_250lbs,Li$_{1.73}$Zn$_{0.6}$Zr$_{0.27}$Cl$_4$,1.761,6
52,12.40079,24652.23,69608.78,30046.753932180465,68113.31548919463,"(85.0, 5)",AC_108_1_250lbs,Li$_{1.73}$Zn$_{0.6}$Zr$_{0.27}$Cl$_4$,1.761,6
53,9.91015,28912.84,83546.31,35284.15394976857,81347.26135265405,"(85.0, 5)",AC_108_1_250lbs,Li$_{1.73}$Zn$_{0.6}$Zr$_{0.27}$Cl$_4$,1.761,6
54,7.971939,33887.27,99733.7,41539.14474993133,97152.48957067887,"(85.0, 5)",AC_108_1_250lbs,Li$_{1.73}$Zn$_{0.6}$Zr$_{0.27}$Cl$_4$,1.761,6
55,6.351626,40155.85,119973.6,49009.438552450585,116028.58323581866,"(85.0, 5)",AC_108_1_250lbs,Li$_{1.73}$Zn$_{0.6}$Zr$_{0.27}$Cl$_4$,1.761,6
56,5.095109,47511.11,143500.6,57931.16175369444,138572.19155543484,"(85.0, 5)",AC_108_1_250lbs,Li$_{1.73}$Zn$_{0.6}$Zr$_{0.27}$Cl$_4$,1.761,6
57,4.040948,56896.33,173194.1,68586.31857894764,165495.88917077568,"(85.0, 5)",AC_108_1_250lbs,Li$_{1.73}$Zn$_{0.6}$Zr$_{0.27}$Cl$_4$,1.761,6
58,3.175813,68840.35,210506.2,81311.70487428512,197650.69973034514,"(85.0, 5)",AC_108_1_250lbs,Li$_{1.73}$Zn$_{0.6}$Zr$_{0.27}$Cl$_4$,1.761,6
59,2.547554,82379.65,251939.9,96509.55379151816,236052.99565891642,"(85.0, 5)",AC_108_1_250lbs,Li$_{1.73}$Zn$_{0.6}$Zr$_{0.27}$Cl$_4$,1.761,6
60,2.020474,99426.0,303604.7,114660.24986267167,281916.62438948354,"(85.0, 5)",AC_108_1_250lbs,Li$_{1.73}$Zn$_{0.6}$Zr$_{0.27}$Cl$_4$,1.761,6
61,1.605308,120069.5,365247.5,136337.51333959468,336691.2765272337,"(85.0, 5)",AC_108_1_250lbs,Li$_{1.73}$Zn$_{0.6}$Zr$_{0.27}$Cl$_4$,1.761,6
62,1.273777,145553.6,439860.8,162226.53475622597,402108.30871409824,"(85.0, 5)",AC_108_1_250lbs,Li$_{1.73}$Zn$_{0.6}$Zr$_{0.27}$Cl$_4$,1.761,6
63,1.010237,176592.7,529197.1,193145.63292380195,480235.4695959836,"(85.0, 5)",AC_108_1_250lbs,Li$_{1.73}$Zn$_{0.6}$Zr$_{0.27}$Cl$_4$,1.761,6
64,0.7971939,215371.4,638911.2,230072.12094049595,573542.2587104493,"(85.0, 5)",AC_108_1_250lbs,Li$_{1.73}$Zn$_{0.6}$Zr$_{0.27}$Cl$_4$,1.761,6
65,0.6334459,261425.0,766293.8,274173.1978069314,684977.9842056074,"(85.0, 5)",AC_108_1_250lbs,Li$_{1.73}$Zn$_{0.6}$Zr$_{0.27}$Cl$_4$,1.761,6
66,0.5029507,317713.3,918841.1,326842.84209197364,818064.9866947985,"(85.0, 5)",AC_108_1_250lbs,Li$_{1.73}$Zn$_{0.6}$Zr$_{0.27}$Cl$_4$,1.761,6
67,0.3999573,385717.6,1099434.0,389745.87381033465,977009.9759337405,"(85.0, 5)",AC_108_1_250lbs,Li$_{1.73}$Zn$_{0.6}$Zr$_{0.27}$Cl$_4$,1.761,6
68,0.3175813,468856.1,1315836.0,464870.5772515243,1166836.999529976,"(85.0, 5)",AC_108_1_250lbs,Li$_{1.73}$Zn$_{0.6}$Zr$_{0.27}$Cl$_4$,1.761,6
69,0.2520161,570192.0,1574098.0,554591.54810039,1393546.246655279,"(85.0, 5)",AC_108_1_250lbs,Li$_{1.73}$Zn$_{0.6}$Zr$_{0.27}$Cl$_4$,1.761,6

File: EIS/0p4/temp_95.0_replicate_1_AC_108_1_250lbs_Li173Zn06Zr027Cl4_nyquist.csv
,Frequency,Z real,Z imag,Fit real,Fit imag,Dataset,sample_name,material_name,height,diameter
0,2000039.0,1902.768,393.8925,1849.9158225405617,337.51856762441605,"(95.0, 1)",AC_108_1_250lbs,Li$_{1.73}$Zn$_{0.6}$Zr$_{0.27}$Cl$_4$,1.761,6
1,1588711.0,1946.336,339.713,1895.31513102527,306.8756231815185,"(95.0, 1)",AC_108_1_250lbs,Li$_{1.73}$Zn$_{0.6}$Zr$_{0.27}$Cl$_4$,1.761,6
2,1261992.0,1972.679,285.6954,1935.2618468489711,277.92227224138634,"(95.0, 1)",AC_108_1_250lbs,Li$_{1.73}$Zn$_{0.6}$Zr$_{0.27}$Cl$_4$,1.761,6
3,1002539.0,2000.737,239.9312,1970.2930955744603,251.01862479608187,"(95.0, 1)",AC_108_1_250lbs,Li$_{1.73}$Zn$_{0.6}$Zr$_{0.27}$Cl$_4$,1.761,6
4,796289.1,2015.547,200.2908,2000.9522034698507,226.40465820652025,"(95.0, 1)",AC_108_1_250lbs,Li$_{1.73}$Zn$_{0.6}$Zr$_{0.27}$Cl$_4$,1.761,6
5,632460.9,2028.5,172.7008,2027.7668139513887,204.22561217333734,"(95.0, 1)",AC_108_1_250lbs,Li$_{1.73}$Zn$_{0.6}$Zr$_{0.27}$Cl$_4$,1.761,6
6,502382.8,2038.015,147.7101,2051.2353740707745,184.55704518956654,"(95.0, 1)",AC_108_1_250lbs,Li$_{1.73}$Zn$_{0.6}$Zr$_{0.27}$Cl$_4$,1.761,6
7,399257.8,2049.286,129.9487,2071.8201438630526,167.42795881987075,"(95.0, 1)",AC_108_1_250lbs,Li$_{1.73}$Zn$_{0.6}$Zr$_{0.27}$Cl$_4$,1.761,6
8,316992.2,2055.376,119.7109,2089.944991068011,152.84128208181286,"(95.0, 1)",AC_108_1_250lbs,Li$_{1.73}$Zn$_{0.6}$Zr$_{0.27}$Cl$_4$,1.761,6
9,251835.9,2067.25,101.7646,2105.996513948468,140.79162020962525,"(95.0, 1)",AC_108_1_250lbs,Li$_{1.73}$Zn$_{0.6}$Zr$_{0.27}$Cl$_4$,1.761,6
10,200039.1,2072.141,100.2779,2120.327366545602,131.2805540364094,"(95.0, 1)",AC_108_1_250lbs,Li$_{1.73}$Zn$_{0.6}$Zr$_{0.27}$Cl$_4$,1.761,6
11,159023.4,2078.193,99.6188,2133.260976105284,124.32998856365546,"(95.0, 1)",AC_108_1_250lbs,Li$_{1.73}$Zn$_{0.6}$Zr$_{0.27}$Cl$_4$,1.761,6
12,126210.9,2087.372,104.1967,2145.097110823971,119.99414938217032,"(95.0, 1)",AC_108_1_250lbs,Li$_{1.73}$Zn$_{0.6}$Zr$_{0.27}$Cl$_4$,1.761,6
13,100429.7,2095.447,110.4241,2156.117969525967,118.37085974094458,"(95.0, 1)",AC_108_1_250lbs,Li$_{1.73}$Zn$_{0.6}$Zr$_{0.27}$Cl$_4$,1.761,6
14,79804.69,2104.214,119.8104,2166.594627536082,119.61273299022864,"(95.0, 1)",AC_108_1_250lbs,Li$_{1.73}$Zn$_{0.6}$Zr$_{0.27}$Cl$_4$,1.761,6
15,63398.44,2114.719,132.6278,2176.793794155953,123.93890779803532,"(95.0, 1)",AC_108_1_250lbs,Li$_{1.73}$Zn$_{0.6}$Zr$_{0.27}$Cl$_4$,1.761,6
16,50273.44,2126.576,148.6765,2186.984927279212,131.64795176916138,"(95.0, 1)",AC_108_1_250lbs,Li$_{1.73}$Zn$_{0.6}$Zr$_{0.27}$Cl$_4$,1.761,6
17,39960.94,2140.748,168.0022,2197.4478195178904,143.13257217056616,"(95.0, 1)",AC_108_1_250lbs,Li$_{1.73}$Zn$_{0.6}$Zr$_{0.27}$Cl$_4$,1.761,6
18,31757.81,2157.216,191.2144,2208.480825993472,158.89680627509512,"(95.0, 1)",AC_108_1_250lbs,Li$_{1.73}$Zn$_{0.6}$Zr$_{0.27}$Cl$_4$,1.761,6
19,25195.31,2175.982,218.8852,2220.4099533380036,179.57642244686335,"(95.0, 1)",AC_108_1_250lbs,Li$_{1.73}$Zn$_{0.6}$Zr$_{0.27}$Cl$_4$,1.761,6
20,20039.06,2197.193,250.6354,2233.599077785189,205.9633498708525,"(95.0, 1)",AC_108_1_250lbs,Li$_{1.73}$Zn$_{0.6}$Zr$_{0.27}$Cl$_4$,1.761,6
21,16054.69,2220.999,286.5688,2248.4616118434756,239.03507320244847,"(95.0, 1)",AC_108_1_250lbs,Li$_{1.73}$Zn$_{0.6}$Zr$_{0.27}$Cl$_4$,1.761,6
22,12773.44,2248.792,329.7091,2265.4739976178616,279.9900824002832,"(95.0, 1)",AC_108_1_250lbs,Li$_{1.73}$Zn$_{0.6}$Zr$_{0.27}$Cl$_4$,1.761,6
23,9946.65,2283.566,384.8239,2285.191473734182,330.2906626151619,"(95.0, 1)",AC_108_1_250lbs,Li$_{1.73}$Zn$_{0.6}$Zr$_{0.27}$Cl$_4$,1.761,6
24,7888.72,2319.629,445.2234,2308.2666453055294,391.7145505539779,"(95.0, 1)",AC_108_1_250lbs,Li$_{1.73}$Zn$_{0.6}$Zr$_{0.27}$Cl$_4$,1.761,6
25,6288.11,2360.409,513.3605,2335.471485924324,466.4172801421196,"(95.0, 1)",AC_108_1_250lbs,Li$_{1.73}$Zn$_{0.6}$Zr$_{0.27}$Cl$_4$,1.761,6
26,5039.063,2404.2,592.1569,2367.7235211078555,557.0074014141911,"(95.0, 1)",AC_108_1_250lbs,Li$_{1.73}$Zn$_{0.6}$Zr$_{0.27}$Cl$_4$,1.761,6
27,4001.524,2455.204,688.4009,2406.117088393258,666.6371944925193,"(95.0, 1)",AC_108_1_250lbs,Li$_{1.73}$Zn$_{0.6}$Zr$_{0.27}$Cl$_4$,1.761,6
28,3161.337,2513.481,805.3434,2451.9607455735786,799.1120300887522,"(95.0, 1)",AC_108_1_250lbs,Li$_{1.73}$Zn$_{0.6}$Zr$_{0.27}$Cl$_4$,1.761,6
29,2507.267,2577.692,942.6753,2506.8221115846704,959.022167218957,"(95.0, 1)",AC_108_1_250lbs,Li$_{1.73}$Zn$_{0.6}$Zr$_{0.27}$Cl$_4$,1.761,6
30,1979.167,2651.009,1111.119,2572.58168171439,1151.9015496171396,"(95.0, 1)",AC_108_1_250lbs,Li$_{1.73}$Zn$_{0.6}$Zr$_{0.27}$Cl$_4$,1.761,6
31,1598.011,2725.235,1293.501,2651.497469029143,1384.4190911010169,"(95.0, 1)",AC_108_1_250lbs,Li$_{1.73}$Zn$_{0.6}$Zr$_{0.27}$Cl$_4$,1.761,6
32,1257.622,2818.429,1539.675,2746.2826979302467,1664.609058802575,"(95.0, 1)",AC_108_1_250lbs,Li$_{1.73}$Zn$_{0.6}$Zr$_{0.27}$Cl$_4$,1.761,6
33,1004.464,2918.08,1819.314,2860.1992264860014,2002.148510215899,"(95.0, 1)",AC_108_1_250lbs,Li$_{1.73}$Zn$_{0.6}$Zr$_{0.27}$Cl$_4$,1.761,6
34,800.3049,3032.327,2161.659,2997.169917197035,2408.691361825816,"(95.0, 1)",AC_108_1_250lbs,Li$_{1.73}$Zn$_{0.6}$Zr$_{0.27}$Cl$_4$,1.761,6
35,631.0096,3170.095,2597.911,3161.913829883739,2898.2706195483015,"(95.0, 1)",AC_108_1_250lbs,Li$_{1.73}$Zn$_{0.6}$Zr$_{0.27}$Cl$_4$,1.761,6
36,498.6702,3329.25,3126.763,3360.1088980042446,3487.7826516419773,"(95.0, 1)",AC_108_1_250lbs,Li$_{1.73}$Zn$_{0.6}$Zr$_{0.27}$Cl$_4$,1.761,6
37,397.2458,3510.571,3748.844,3598.58769809486,4197.570214182355,"(95.0, 1)",AC_108_1_250lbs,Li$_{1.73}$Zn$_{0.6}$Zr$_{0.27}$Cl$_4$,1.761,6
38,319.6023,3714.949,4468.47,3885.5730638927516,5052.124345202592,"(95.0, 1)",AC_108_1_250lbs,Li$_{1.73}$Zn$_{0.6}$Zr$_{0.27}$Cl$_4$,1.761,6
39,251.1161,3986.49,5439.125,4230.961671447157,6080.929343668117,"(95.0, 1)",AC_108_1_250lbs,Li$_{1.73}$Zn$_{0.6}$Zr$_{0.27}$Cl$_4$,1.761,6
40,200.8929,4289.702,6531.784,4646.665376578254,7319.479984987242,"(95.0, 1)",AC_108_1_250lbs,Li$_{1.73}$Zn$_{0.6}$Zr$_{0.27}$Cl$_4$,1.761,6
41,158.0056,4684.713,7961.968,5147.0220784987605,8810.506066010726,"(95.0, 1)",AC_108_1_250lbs,Li$_{1.73}$Zn$_{0.6}$Zr$_{0.27}$Cl$_4$,1.761,6
42,126.6892,5127.865,9556.65,5749.2902820086165,10605.446524382143,"(95.0, 1)",AC_108_1_250lbs,Li$_{1.73}$Zn$_{0.6}$Zr$_{0.27}$Cl$_4$,1.761,6
43,99.734,5712.665,11649.99,6474.244418153692,12766.223986375568,"(95.0, 1)",AC_108_1_250lbs,Li$_{1.73}$Zn$_{0.6}$Zr$_{0.27}$Cl$_4$,1.761,6
44,79.44915,6383.18,14062.97,7346.891459217083,15367.380960983908,"(95.0, 1)",AC_108_1_250lbs,Li$_{1.73}$Zn$_{0.6}$Zr$_{0.27}$Cl$_4$,1.761,6
45,63.34459,7199.969,16958.64,8397.333548298086,18498.651373504916,"(95.0, 1)",AC_108_1_250lbs,Li$_{1.73}$Zn$_{0.6}$Zr$_{0.27}$Cl$_4$,1.761,6
46,49.86702,8270.755,20678.17,9661.806400879239,22268.05614957256,"(95.0, 1)",AC_108_1_250lbs,Li$_{1.73}$Zn$_{0.6}$Zr$_{0.27}$Cl$_4$,1.761,6
47,39.72458,9500.23,24941.48,11183.929299454376,26805.62963856074,"(95.0, 1)",AC_108_1_250lbs,Li$_{1.73}$Zn$_{0.6}$Zr$_{0.27}$Cl$_4$,1.761,6
48,31.88775,10950.47,29899.98,13016.209801668248,32267.905427171474,"(95.0, 1)",AC_108_1_250lbs,Li$_{1.73}$Zn$_{0.6}$Zr$_{0.27}$Cl$_4$,1.761,6
49,24.93351,12926.09,36614.91,15221.855069309331,38843.31629052821,"(95.0, 1)",AC_108_1_250lbs,Li$_{1.73}$Zn$_{0.6}$Zr$_{0.27}$Cl$_4$,1.761,6
50,19.94681,15124.63,43986.31,17876.952303022677,46758.694562919925,"(95.0, 1)",AC_108_1_250lbs,Li$_{1.73}$Zn$_{0.6}$Zr$_{0.27}$Cl$_4$,1.761,6
51,15.94388,17792.14,52853.36,21073.09350066284,56287.09717133854,"(95.0, 1)",AC_108_1_250lbs,Li$_{1.73}$Zn$_{0.6}$Zr$_{0.27}$Cl$_4$,1.761,6
52,12.40079,21452.74,64914.12,24920.535085038904,67757.22527165139,"(95.0, 1)",AC_108_1_250lbs,Li$_{1.73}$Zn$_{0.6}$Zr$_{0.27}$Cl$_4$,1.761,6
53,9.91015,25453.98,77952.41,29552.001398178123,81564.76343604826,"(95.0, 1)",AC_108_1_250lbs,Li$_{1.73}$Zn$_{0.6}$Zr$_{0.27}$Cl$_4$,1.761,6
54,7.971939,30144.07,93076.92,35127.26327066867,98186.02955893076,"(95.0, 1)",AC_108_1_250lbs,Li$_{1.73}$Zn$_{0.6}$Zr$_{0.27}$Cl$_4$,1.761,6
55,6.351626,36066.54,111967.1,41838.64961235948,118194.40636100006,"(95.0, 1)",AC_108_1_250lbs,Li$_{1.73}$Zn$_{0.6}$Zr$_{0.27}$Cl$_4$,1.761,6
56,5.095109,43019.78,133887.9,49917.68215706864,142280.12132779186,"(95.0, 1)",AC_108_1_250lbs,Li$_{1.73}$Zn$_{0.6}$Zr$_{0.27}$Cl$_4$,1.761,6
57,4.040948,51890.62,161520.2,59643.06223930809,171274.05742949396,"(95.0, 1)",AC_108_1_250lbs,Li$_{1.73}$Zn$_{0.6}$Zr$_{0.27}$Cl$_4$,1.761,6
58,3.175813,63177.05,196195.5,71350.28512196841,206176.41601832944,"(95.0, 1)",AC_108_1_250lbs,Li$_{1.73}$Zn$_{0.6}$Zr$_{0.27}$Cl$_4$,1.761,6
59,2.547554,75926.66,234656.1,85443.21353939381,248191.22068486913,"(95.0, 1)",AC_108_1_250lbs,Li$_{1.73}$Zn$_{0.6}$Zr$_{0.27}$Cl$_4$,1.761,6
60,2.020474,91944.13,282565.0,102408.0097071553,298767.85234961304,"(95.0, 1)",AC_108_1_250lbs,Li$_{1.73}$Zn$_{0.6}$Zr$_{0.27}$Cl$_4$,1.761,6
61,1.605308,111272.7,339663.0,122829.90640964125,359651.04842201335,"(95.0, 1)",AC_108_1_250lbs,Li$_{1.73}$Zn$_{0.6}$Zr$_{0.27}$Cl$_4$,1.761,6
62,1.273777,135111.9,408884.5,147413.39571598804,432941.0908432068,"(95.0, 1)",AC_108_1_250lbs,Li$_{1.73}$Zn$_{0.6}$Zr$_{0.27}$Cl$_4$,1.761,6
63,1.010237,163939.1,491573.4,177006.53177247985,521166.2593136617,"(95.0, 1)",AC_108_1_250lbs,Li$_{1.73}$Zn$_{0.6}$Zr$_{0.27}$Cl$_4$,1.761,6
64,0.7971939,199745.6,593103.3,212630.18604245447,627370.0491178323,"(95.0, 1)",AC_108_1_250lbs,Li$_{1.73}$Zn$_{0.6}$Zr$_{0.27}$Cl$_4$,1.761,6
65,0.6334459,242064.4,711066.8,255513.26420886387,755216.1622907866,"(95.0, 1)",AC_108_1_250lbs,Li$_{1.73}$Zn$_{0.6}$Zr$_{0.27}$Cl$_4$,1.761,6
66,0.5029507,293522.3,852469.4,307135.09961354424,909114.8939970258,"(95.0, 1)",AC_108_1_250lbs,Li$_{1.73}$Zn$_{0.6}$Zr$_{0.27}$Cl$_4$,1.761,6
67,0.3999573,355387.2,1020080.0,369276.485675556,1094375.2740602875,"(95.0, 1)",AC_108_1_250lbs,Li$_{1.73}$Zn$_{0.6}$Zr$_{0.27}$Cl$_4$,1.761,6
68,0.3175813,430759.1,1221337.0,444081.10774898354,1317388.212056085,"(95.0, 1)",AC_108_1_250lbs,Li$_{1.73}$Zn$_{0.6}$Zr$_{0.27}$Cl$_4$,1.761,6
69,0.2520161,522284.7,1462047.0,534129.4936290578,1585846.9639056467,"(95.0, 1)",AC_108_1_250lbs,Li$_{1.73}$Zn$_{0.6}$Zr$_{0.27}$Cl$_4$,1.761,6
