Repository: Maughan-Lab/Li-Zn-Zr-Cl_Halospinels

# Li-Zn-Zr-Cl_Halospinels

Data and information for "From Cation Order to Disorder: Unlocking Ion Transport Pathways in Li−Zn−Zr−Cl Halospinels" (doi: https://doi.org/10.1021/acs.chemmater.6c00461)

Neutron powder diffraction (NPD) collected at beamline BL-11A (POWGEN) at the Spallation Neutron Source at Oak Ridge National Laboratory, including raw data and .txt files with two theta, intensity, calculated fit, and difference are in the NPD directory.

File: EIS/0p4/temp_95.0_replicate_2_AC_108_1_250lbs_Li173Zn06Zr027Cl4_nyquist.csv
,Frequency,Z real,Z imag,Fit real,Fit imag,Dataset,sample_name,material_name,height,diameter
0,2000039.0,1894.709,392.4355,1845.9207142085695,338.04085484290175,"(95.0, 2)",AC_108_1_250lbs,Li$_{1.73}$Zn$_{0.6}$Zr$_{0.27}$Cl$_4$,1.761,6
1,1588711.0,1932.967,332.7727,1891.4874550243112,307.53794417564967,"(95.0, 2)",AC_108_1_250lbs,Li$_{1.73}$Zn$_{0.6}$Zr$_{0.27}$Cl$_4$,1.761,6
2,1261992.0,1967.998,282.065,1931.6148086699145,278.68608606973754,"(95.0, 2)",AC_108_1_250lbs,Li$_{1.73}$Zn$_{0.6}$Zr$_{0.27}$Cl$_4$,1.761,6
3,1002539.0,1992.382,240.7519,1966.8319431286109,251.8496087608214,"(95.0, 2)",AC_108_1_250lbs,Li$_{1.73}$Zn$_{0.6}$Zr$_{0.27}$Cl$_4$,1.761,6
4,796289.1,2007.132,202.27,1997.6760622503293,227.2733651795988,"(95.0, 2)",AC_108_1_250lbs,Li$_{1.73}$Zn$_{0.6}$Zr$_{0.27}$Cl$_4$,1.761,6
5,632460.9,2022.612,174.3833,2024.6703390640798,205.10760342847263,"(95.0, 2)",AC_108_1_250lbs,Li$_{1.73}$Zn$_{0.6}$Zr$_{0.27}$Cl$_4$,1.761,6
6,502382.8,2032.739,147.7312,2048.3101458106357,185.43266444575914,"(95.0, 2)",AC_108_1_250lbs,Li$_{1.73}$Zn$_{0.6}$Zr$_{0.27}$Cl$_4$,1.761,6
7,399257.8,2040.748,132.2086,2069.055789233379,168.28188751120922,"(95.0, 2)",AC_108_1_250lbs,Li$_{1.73}$Zn$_{0.6}$Zr$_{0.27}$Cl$_4$,1.761,6
8,316992.2,2048.944,118.9155,2087.3300475367287,153.6619833498074,"(95.0, 2)",AC_108_1_250lbs,Li$_{1.73}$Zn$_{0.6}$Zr$_{0.27}$Cl$_4$,1.761,6
9,251835.9,2058.366,101.2186,2103.519068917571,141.57074766538494,"(95.0, 2)",AC_108_1_250lbs,Li$_{1.73}$Zn$_{0.6}$Zr$_{0.27}$Cl$_4$,1.761,6
10,200039.1,2064.712,98.5966,2117.975511901008,132.01237479033884,"(95.0, 2)",AC_108_1_250lbs,Li$_{1.73}$Zn$_{0.6}$Zr$_{0.27}$Cl$_4$,1.761,6
11,159023.4,2072.364,98.5041,2131.023116342412,125.01084953283797,"(95.0, 2)",AC_108_1_250lbs,Li$_{1.73}$Zn$_{0.6}$Zr$_{0.27}$Cl$_4$,1.761,6
12,126210.9,2079.003,103.9086,2142.9621588938858,120.6220011470903,"(95.0, 2)",AC_108_1_250lbs,Li$_{1.73}$Zn$_{0.6}$Zr$_{0.27}$Cl$_4$,1.761,6
13,100429.7,2088.048,110.3794,2154.0754588553677,118.94484227035795,"(95.0, 2)",AC_108_1_250lbs,Li$_{1.73}$Zn$_{0.6}$Zr$_{0.27}$Cl$_4$,1.761,6
14,79804.69,2097.116,119.6829,2164.634762892346,120.13282126349392,"(95.0, 2)",AC_108_1_250lbs,Li$_{1.73}$Zn$_{0.6}$Zr$_{0.27}$Cl$_4$,1.761,6
15,63398.44,2107.422,132.2283,2174.9074587951,124.40561169557432,"(95.0, 2)",AC_108_1_250lbs,Li$_{1.73}$Zn$_{0.6}$Zr$_{0.27}$Cl$_4$,1.761,6
16,50273.44,2119.467,148.1097,2185.1636593852704,132.06206272876653,"(95.0, 2)",AC_108_1_250lbs,Li$_{1.73}$Zn$_{0.6}$Zr$_{0.27}$Cl$_4$,1.761,6
17,39960.94,2133.404,167.746,2195.6837673521254,143.4949483772273,"(95.0, 2)",AC_108_1_250lbs,Li$_{1.73}$Zn$_{0.6}$Zr$_{0.27}$Cl$_4$,1.761,6
18,31757.81,2149.721,190.6941,2206.7666883456955,159.20818810122503,"(95.0, 2)",AC_108_1_250lbs,Li$_{1.73}$Zn$_{0.6}$Zr$_{0.27}$Cl$_4$,1.761,6
19,25195.31,2168.641,218.4955,2218.7389096883726,179.83727016764567,"(95.0, 2)",AC_108_1_250lbs,Li$_{1.73}$Zn$_{0.6}$Zr$_{0.27}$Cl$_4$,1.761,6
20,20039.06,2189.945,250.4911,2231.9647109136813,206.17369613217,"(95.0, 2)",AC_108_1_250lbs,Li$_{1.73}$Zn$_{0.6}$Zr$_{0.27}$Cl$_4$,1.761,6
21,16054.69,2213.393,286.132,2246.8578243451825,239.1943831785707,"(95.0, 2)",AC_108_1_250lbs,Li$_{1.73}$Zn$_{0.6}$Zr$_{0.27}$Cl$_4$,1.761,6
22,12773.44,2241.191,328.7854,2263.894922791861,280.0971149588867,"(95.0, 2)",AC_108_1_250lbs,Li$_{1.73}$Zn$_{0.6}$Zr$_{0.27}$Cl$_4$,1.761,6
23,9946.65,2275.815,384.0854,2283.6313805266327,330.34332605548957,"(95.0, 2)",AC_108_1_250lbs,Li$_{1.73}$Zn$_{0.6}$Zr$_{0.27}$Cl$_4$,1.761,6
24,7888.72,2312.203,443.868,2306.7198363349758,391.7097465676455,"(95.0, 2)",AC_108_1_250lbs,Li$_{1.73}$Zn$_{0.6}$Zr$_{0.27}$Cl$_4$,1.761,6
25,6288.11,2352.372,512.9308,2333.932187043978,466.35072954438033,"(95.0, 2)",AC_108_1_250lbs,Li$_{1.73}$Zn$_{0.6}$Zr$_{0.27}$Cl$_4$,1.761,6
26,5039.063,2396.49,591.0032,2366.1857604212832,556.8734448906602,"(95.0, 2)",AC_108_1_250lbs,Li$_{1.73}$Zn$_{0.6}$Zr$_{0.27}$Cl$_4$,1.761,6
27,4001.524,2447.311,687.2075,2404.5745620998055,666.4285610876898,"(95.0, 2)",AC_108_1_250lbs,Li$_{1.73}$Zn$_{0.6}$Zr$_{0.27}$Cl$_4$,1.761,6
28,3161.337,2505.614,803.9745,2450.406667446468,798.8195654113899,"(95.0, 2)",AC_108_1_250lbs,Li$_{1.73}$Zn$_{0.6}$Zr$_{0.27}$Cl$_4$,1.761,6
29,2507.267,2569.612,941.1863,2505.2490422494466,958.6345123347274,"(95.0, 2)",AC_108_1_250lbs,Li$_{1.73}$Zn$_{0.6}$Zr$_{0.27}$Cl$_4$,1.761,6
30,1979.167,2642.663,1109.362,2570.981333170957,1151.404760314101,"(95.0, 2)",AC_108_1_250lbs,Li$_{1.73}$Zn$_{0.6}$Zr$_{0.27}$Cl$_4$,1.761,6
31,1598.011,2716.706,1291.75,2649.860479019303,1383.7961856151687,"(95.0, 2)",AC_108_1_250lbs,Li$_{1.73}$Zn$_{0.6}$Zr$_{0.27}$Cl$_4$,1.761,6
32,1257.622,2809.665,1537.631,2744.5983677647737,1663.8394801365066,"(95.0, 2)",AC_108_1_250lbs,Li$_{1.73}$Zn$_{0.6}$Zr$_{0.27}$Cl$_4$,1.761,6
33,1004.464,2908.9,1817.127,2858.455214778332,2001.2074868220263,"(95.0, 2)",AC_108_1_250lbs,Li$_{1.73}$Zn$_{0.6}$Zr$_{0.27}$Cl$_4$,1.761,6
34,800.3049,3022.778,2159.324,2995.351880567464,2407.549147593834,"(95.0, 2)",AC_108_1_250lbs,Li$_{1.73}$Zn$_{0.6}$Zr$_{0.27}$Cl$_4$,1.761,6
35,631.0096,3160.211,2595.42,3160.005000055994,2896.8915906587763,"(95.0, 2)",AC_108_1_250lbs,Li$_{1.73}$Zn$_{0.6}$Zr$_{0.27}$Cl$_4$,1.761,6
36,498.6702,3318.591,3124.388,3358.0895827655395,3486.124233833835,"(95.0, 2)",AC_108_1_250lbs,Li$_{1.73}$Zn$_{0.6}$Zr$_{0.27}$Cl$_4$,1.761,6
37,397.2458,3499.5,3746.24,3596.4346912727196,4195.581609224231,"(95.0, 2)",AC_108_1_250lbs,Li$_{1.73}$Zn$_{0.6}$Zr$_{0.27}$Cl$_4$,1.761,6
38,319.6023,3703.236,4465.947,3883.258946748114,5049.745019729103,"(95.0, 2)",AC_108_1_250lbs,Li$_{1.73}$Zn$_{0.6}$Zr$_{0.27}$Cl$_4$,1.761,6
39,251.1161,3973.906,5436.776,4228.453984612383,6078.087236892344,"(95.0, 2)",AC_108_1_250lbs,Li$_{1.73}$Zn$_{0.6}$Zr$_{0.27}$Cl$_4$,1.761,6
40,200.8929,4276.291,6530.153,4643.9256377847,7316.08938395339,"(95.0, 2)",AC_108_1_250lbs,Li$_{1.73}$Zn$_{0.6}$Zr$_{0.27}$Cl$_4$,1.761,6
41,158.0056,4671.649,7961.002,5144.004616728064,8806.465087798792,"(95.0, 2)",AC_108_1_250lbs,Li$_{1.73}$Zn$_{0.6}$Zr$_{0.27}$Cl$_4$,1.761,6
42,126.6892,5113.62,9556.41,5745.940853230644,10600.634133776133,"(95.0, 2)",AC_108_1_250lbs,Li$_{1.73}$Zn$_{0.6}$Zr$_{0.27}$Cl$_4$,1.761,6
43,99.734,5696.659,11652.45,6470.498561323554,12760.496464673988,"(95.0, 2)",AC_108_1_250lbs,Li$_{1.73}$Zn$_{0.6}$Zr$_{0.27}$Cl$_4$,1.761,6
44,79.44915,6366.485,14065.68,7342.672543506436,15360.567726532903,"(95.0, 2)",AC_108_1_250lbs,Li$_{1.73}$Zn$_{0.6}$Zr$_{0.27}$Cl$_4$,1.761,6
45,63.34459,7182.123,16963.65,8392.550453409887,18490.55003678111,"(95.0, 2)",AC_108_1_250lbs,Li$_{1.73}$Zn$_{0.6}$Zr$_{0.27}$Cl$_4$,1.761,6
46,49.86702,8253.413,20686.61,9656.35076147925,22258.42666478211,"(95.0, 2)",AC_108_1_250lbs,Li$_{1.73}$Zn$_{0.6}$Zr$_{0.27}$Cl$_4$,1.761,6
47,39.72458,9481.27,24954.51,11177.672231936602,26794.1873892229,"(95.0, 2)",AC_108_1_250lbs,Li$_{1.73}$Zn$_{0.6}$Zr$_{0.27}$Cl$_4$,1.761,6
48,31.88775,10931.2,29918.0,13008.998016290836,32254.31305440573,"(95.0, 2)",AC_108_1_250lbs,Li$_{1.73}$Zn$_{0.6}$Zr$_{0.27}$Cl$_4$,1.761,6
49,24.93351,12907.58,36638.46,15213.50625276047,38827.174039046884,"(95.0, 2)",AC_108_1_250lbs,Li$_{1.73}$Zn$_{0.6}$Zr$_{0.27}$Cl$_4$,1.761,6
50,19.94681,15106.89,44017.39,17867.2496351943,46739.528880214384,"(95.0, 2)",AC_108_1_250lbs,Li$_{1.73}$Zn$_{0.6}$Zr$_{0.27}$Cl$_4$,1.761,6
51,15.94388,17773.27,52894.0,21061.779144223616,56264.34724927335,"(95.0, 2)",AC_108_1_250lbs,Li$_{1.73}$Zn$_{0.6}$Zr$_{0.27}$Cl$_4$,1.761,6
52,12.40079,21435.48,64968.82,24907.302456599667,67730.22716553377,"(95.0, 2)",AC_108_1_250lbs,Li$_{1.73}$Zn$_{0.6}$Zr$_{0.27}$Cl$_4$,1.761,6
53,9.91015,25441.31,78022.18,29536.485994599174,81532.73133293155,"(95.0, 2)",AC_108_1_250lbs,Li$_{1.73}$Zn$_{0.6}$Zr$_{0.27}$Cl$_4$,1.761,6
54,7.971939,30134.96,93163.07,35109.031782388265,98148.03369295732,"(95.0, 2)",AC_108_1_250lbs,Li$_{1.73}$Zn$_{0.6}$Zr$_{0.27}$Cl$_4$,1.761,6
55,6.351626,36061.4,112072.1,41817.1870063697,118149.34698727822,"(95.0, 2)",AC_108_1_250lbs,Li$_{1.73}$Zn$_{0.6}$Zr$_{0.27}$Cl$_4$,1.761,6
56,5.095109,43020.0,134019.3,49892.3763539711,142226.6980656719,"(95.0, 2)",AC_108_1_250lbs,Li$_{1.73}$Zn$_{0.6}$Zr$_{0.27}$Cl$_4$,1.761,6
57,4.040948,51902.42,161684.1,59613.185940146046,171210.73316890374,"(95.0, 2)",AC_108_1_250lbs,Li$_{1.73}$Zn$_{0.6}$Zr$_{0.27}$Cl$_4$,1.761,6
58,3.175813,63197.19,196392.6,71314.97425937846,206101.37444647937,"(95.0, 2)",AC_108_1_250lbs,Li$_{1.73}$Zn$_{0.6}$Zr$_{0.27}$Cl$_4$,1.761,6
59,2.547554,75961.04,234894.0,85401.44173183809,248102.31633219626,"(95.0, 2)",AC_108_1_250lbs,Li$_{1.73}$Zn$_{0.6}$Zr$_{0.27}$Cl$_4$,1.761,6
60,2.020474,91993.88,282857.8,102358.55798199629,298662.5518699732,"(95.0, 2)",AC_108_1_250lbs,Li$_{1.73}$Zn$_{0.6}$Zr$_{0.27}$Cl$_4$,1.761,6
61,1.605308,111343.9,340023.3,122771.32732756514,359526.3616090561,"(95.0, 2)",AC_108_1_250lbs,Li$_{1.73}$Zn$_{0.6}$Zr$_{0.27}$Cl$_4$,1.761,6
62,1.273777,135206.0,409343.4,147343.97087220402,432793.48963832273,"(95.0, 2)",AC_108_1_250lbs,Li$_{1.73}$Zn$_{0.6}$Zr$_{0.27}$Cl$_4$,1.761,6
63,1.010237,164051.5,492142.0,176924.22146505074,520991.5827760685,"(95.0, 2)",AC_108_1_250lbs,Li$_{1.73}$Zn$_{0.6}$Zr$_{0.27}$Cl$_4$,1.761,6
64,0.7971939,199914.7,593840.3,212532.5696801566,627163.391998912,"(95.0, 2)",AC_108_1_250lbs,Li$_{1.73}$Zn$_{0.6}$Zr$_{0.27}$Cl$_4$,1.761,6
65,0.6334459,242267.3,711988.1,255397.46977442125,754971.7444767473,"(95.0, 2)",AC_108_1_250lbs,Li$_{1.73}$Zn$_{0.6}$Zr$_{0.27}$Cl$_4$,1.761,6
66,0.5029507,293771.2,853648.8,306997.72019624815,908825.9076497558,"(95.0, 2)",AC_108_1_250lbs,Li$_{1.73}$Zn$_{0.6}$Zr$_{0.27}$Cl$_4$,1.761,6
67,0.3999573,355680.5,1021586.0,369113.4807323666,1094033.7047887219,"(95.0, 2)",AC_108_1_250lbs,Li$_{1.73}$Zn$_{0.6}$Zr$_{0.27}$Cl$_4$,1.761,6
68,0.3175813,431163.2,1223325.0,443887.6863361265,1316984.6298817212,"(95.0, 2)",AC_108_1_250lbs,Li$_{1.73}$Zn$_{0.6}$Zr$_{0.27}$Cl$_4$,1.761,6
69,0.2520161,522764.8,1464683.0,533899.97635625,1585370.2791376917,"(95.0, 2)",AC_108_1_250lbs,Li$_{1.73}$Zn$_{0.6}$Zr$_{0.27}$Cl$_4$,1.761,6

File: EIS/0p4/temp_95.0_replicate_3_AC_108_1_250lbs_Li173Zn06Zr027Cl4_nyquist.csv
,Frequency,Z real,Z imag,Fit real,Fit imag,Dataset,sample_name,material_name,height,diameter
0,2000039.0,1899.915,393.2798,1845.9207142085695,338.04085484290175,"(95.0, 3)",AC_108_1_250lbs,Li$_{1.73}$Zn$_{0.6}$Zr$_{0.27}$Cl$_4$,1.761,6
1,1588711.0,1933.51,335.8217,1891.4874550243112,307.53794417564967,"(95.0, 3)",AC_108_1_250lbs,Li$_{1.73}$Zn$_{0.6}$Zr$_{0.27}$Cl$_4$,1.761,6
2,1261992.0,1973.256,284.6813,1931.6148086699145,278.68608606973754,"(95.0, 3)",AC_108_1_250lbs,Li$_{1.73}$Zn$_{0.6}$Zr$_{0.27}$Cl$_4$,1.761,6
3,1002539.0,1995.492,237.4783,1966.8319431286109,251.8496087608214,"(95.0, 3)",AC_108_1_250lbs,Li$_{1.73}$Zn$_{0.6}$Zr$_{0.27}$Cl$_4$,1.761,6
4,796289.1,2012.651,199.5153,1997.6760622503293,227.2733651795988,"(95.0, 3)",AC_108_1_250lbs,Li$_{1.73}$Zn$_{0.6}$Zr$_{0.27}$Cl$_4$,1.761,6
5,632460.9,2028.886,172.0899,2024.6703390640798,205.10760342847263,"(95.0, 3)",AC_108_1_250lbs,Li$_{1.73}$Zn$_{0.6}$Zr$_{0.27}$Cl$_4$,1.761,6
6,502382.8,2035.523,147.2949,2048.3101458106357,185.43266444575914,"(95.0, 3)",AC_108_1_250lbs,Li$_{1.73}$Zn$_{0.6}$Zr$_{0.27}$Cl$_4$,1.761,6
7,399257.8,2047.608,130.2631,2069.055789233379,168.28188751120922,"(95.0, 3)",AC_108_1_250lbs,Li$_{1.73}$Zn$_{0.6}$Zr$_{0.27}$Cl$_4$,1.761,6
8,316992.2,2052.49,118.4903,2087.3300475367287,153.6619833498074,"(95.0, 3)",AC_108_1_250lbs,Li$_{1.73}$Zn$_{0.6}$Zr$_{0.27}$Cl$_4$,1.761,6
9,251835.9,2063.772,100.9822,2103.519068917571,141.57074766538494,"(95.0, 3)",AC_108_1_250lbs,Li$_{1.73}$Zn$_{0.6}$Zr$_{0.27}$Cl$_4$,1.761,6
10,200039.1,2071.541,101.111,2117.975511901008,132.01237479033884,"(95.0, 3)",AC_108_1_250lbs,Li$_{1.73}$Zn$_{0.6}$Zr$_{0.27}$Cl$_4$,1.761,6
11,159023.4,2077.721,100.5132,2131.023116342412,125.01084953283797,"(95.0, 3)",AC_108_1_250lbs,Li$_{1.73}$Zn$_{0.6}$Zr$_{0.27}$Cl$_4$,1.761,6
12,126210.9,2086.147,104.3726,2142.9621588938858,120.6220011470903,"(95.0, 3)",AC_108_1_250lbs,Li$_{1.73}$Zn$_{0.6}$Zr$_{0.27}$Cl$_4$,1.761,6
13,100429.7,2093.634,110.2348,2154.0754588553677,118.94484227035795,"(95.0, 3)",AC_108_1_250lbs,Li$_{1.73}$Zn$_{0.6}$Zr$_{0.27}$Cl$_4$,1.761,6
14,79804.69,2102.769,119.7805,2164.634762892346,120.13282126349392,"(95.0, 3)",AC_108_1_250lbs,Li$_{1.73}$Zn$_{0.6}$Zr$_{0.27}$Cl$_4$,1.761,6
15,63398.44,2113.297,132.2299,2174.9074587951,124.40561169557432,"(95.0, 3)",AC_108_1_250lbs,Li$_{1.73}$Zn$_{0.6}$Zr$_{0.27}$Cl$_4$,1.761,6
16,50273.44,2125.376,148.1699,2185.1636593852704,132.06206272876653,"(95.0, 3)",AC_108_1_250lbs,Li$_{1.73}$Zn$_{0.6}$Zr$_{0.27}$Cl$_4$,1.761,6
17,39960.94,2139.523,167.7391,2195.6837673521254,143.4949483772273,"(95.0, 3)",AC_108_1_250lbs,Li$_{1.73}$Zn$_{0.6}$Zr$_{0.27}$Cl$_4$,1.761,6
18,31757.81,2155.587,190.7637,2206.7666883456955,159.20818810122503,"(95.0, 3)",AC_108_1_250lbs,Li$_{1.73}$Zn$_{0.6}$Zr$_{0.27}$Cl$_4$,1.761,6
19,25195.31,2174.407,218.2374,2218.7389096883726,179.83727016764567,"(95.0, 3)",AC_108_1_250lbs,Li$_{1.73}$Zn$_{0.6}$Zr$_{0.27}$Cl$_4$,1.761,6
20,20039.06,2195.905,250.301,2231.9647109136813,206.17369613217,"(95.0, 3)",AC_108_1_250lbs,Li$_{1.73}$Zn$_{0.6}$Zr$_{0.27}$Cl$_4$,1.761,6
21,16054.69,2219.532,286.0343,2246.8578243451825,239.1943831785707,"(95.0, 3)",AC_108_1_250lbs,Li$_{1.73}$Zn$_{0.6}$Zr$_{0.27}$Cl$_4$,1.761,6
22,12773.44,2247.35,329.2648,2263.894922791861,280.0971149588867,"(95.0, 3)",AC_108_1_250lbs,Li$_{1.73}$Zn$_{0.6}$Zr$_{0.27}$Cl$_4$,1.761,6
23,9946.65,2282.121,384.2028,2283.6313805266327,330.34332605548957,"(95.0, 3)",AC_108_1_250lbs,Li$_{1.73}$Zn$_{0.6}$Zr$_{0.27}$Cl$_4$,1.761,6
24,7888.72,2318.782,443.9065,2306.7198363349758,391.7097465676455,"(95.0, 3)",AC_108_1_250lbs,Li$_{1.73}$Zn$_{0.6}$Zr$_{0.27}$Cl$_4$,1.761,6
25,6288.11,2358.758,512.8553,2333.932187043978,466.35072954438033,"(95.0, 3)",AC_108_1_250lbs,Li$_{1.73}$Zn$_{0.6}$Zr$_{0.27}$Cl$_4$,1.761,6
26,5039.063,2402.679,591.1779,2366.1857604212832,556.8734448906602,"(95.0, 3)",AC_108_1_250lbs,Li$_{1.73}$Zn$_{0.6}$Zr$_{0.27}$Cl$_4$,1.761,6
27,4001.524,2453.647,687.3562,2404.5745620998055,666.4285610876898,"(95.0, 3)",AC_108_1_250lbs,Li$_{1.73}$Zn$_{0.6}$Zr$_{0.27}$Cl$_4$,1.761,6
28,3161.337,2511.807,804.2677,2450.406667446468,798.8195654113899,"(95.0, 3)",AC_108_1_250lbs,Li$_{1.73}$Zn$_{0.6}$Zr$_{0.27}$Cl$_4$,1.761,6
29,2507.267,2575.934,941.5249,2505.2490422494466,958.6345123347274,"(95.0, 3)",AC_108_1_250lbs,Li$_{1.73}$Zn$_{0.6}$Zr$_{0.27}$Cl$_4$,1.761,6
30,1979.167,2649.06,1109.911,2570.981333170957,1151.404760314101,"(95.0, 3)",AC_108_1_250lbs,Li$_{1.73}$Zn$_{0.6}$Zr$_{0.27}$Cl$_4$,1.761,6
31,1598.011,2723.214,1292.496,2649.860479019303,1383.7961856151687,"(95.0, 3)",AC_108_1_250lbs,Li$_{1.73}$Zn$_{0.6}$Zr$_{0.27}$Cl$_4$,1.761,6
32,1257.622,2815.923,1538.5,2744.5983677647737,1663.8394801365066,"(95.0, 3)",AC_108_1_250lbs,Li$_{1.73}$Zn$_{0.6}$Zr$_{0.27}$Cl$_4$,1.761,6
33,1004.464,2915.385,1818.44,2858.455214778332,2001.2074868220263,"(95.0, 3)",AC_108_1_250lbs,Li$_{1.73}$Zn$_{0.6}$Zr$_{0.27}$Cl$_4$,1.761,6
34,800.3049,3028.796,2161.225,2995.351880567464,2407.549147593834,"(95.0, 3)",AC_108_1_250lbs,Li$_{1.73}$Zn$_{0.6}$Zr$_{0.27}$Cl$_4$,1.761,6
35,631.0096,3165.953,2597.723,3160.005000055994,2896.8915906587763,"(95.0, 3)",AC_108_1_250lbs,Li$_{1.73}$Zn$_{0.6}$Zr$_{0.27}$Cl$_4$,1.761,6
36,498.6702,3324.541,3127.484,3358.0895827655395,3486.124233833835,"(95.0, 3)",AC_108_1_250lbs,Li$_{1.73}$Zn$_{0.6}$Zr$_{0.27}$Cl$_4$,1.761,6
37,397.2458,3505.085,3750.795,3596.4346912727196,4195.581609224231,"(95.0, 3)",AC_108_1_250lbs,Li$_{1.73}$Zn$_{0.6}$Zr$_{0.27}$Cl$_4$,1.761,6
38,319.6023,3708.865,4471.846,3883.258946748114,5049.745019729103,"(95.0, 3)",AC_108_1_250lbs,Li$_{1.73}$Zn$_{0.6}$Zr$_{0.27}$Cl$_4$,1.761,6
39,251.1161,3979.318,5444.511,4228.453984612383,6078.087236892344,"(95.0, 3)",AC_108_1_250lbs,Li$_{1.73}$Zn$_{0.6}$Zr$_{0.27}$Cl$_4$,1.761,6
40,200.8929,4281.033,6540.618,4643.9256377847,7316.08938395339,"(95.0, 3)",AC_108_1_250lbs,Li$_{1.73}$Zn$_{0.6}$Zr$_{0.27}$Cl$_4$,1.761,6
41,158.0056,4675.967,7974.896,5144.004616728064,8806.465087798792,"(95.0, 3)",AC_108_1_250lbs,Li$_{1.73}$Zn$_{0.6}$Zr$_{0.27}$Cl$_4$,1.761,6
42,126.6892,5117.879,9574.48,5745.940853230644,10600.634133776133,"(95.0, 3)",AC_108_1_250lbs,Li$_{1.73}$Zn$_{0.6}$Zr$_{0.27}$Cl$_4$,1.761,6
43,99.734,5701.394,11675.69,6470.498561323554,12760.496464673988,"(95.0, 3)",AC_108_1_250lbs,Li$_{1.73}$Zn$_{0.6}$Zr$_{0.27}$Cl$_4$,1.761,6
44,79.44915,6369.844,14096.64,7342.672543506436,15360.567726532903,"(95.0, 3)",AC_108_1_250lbs,Li$_{1.73}$Zn$_{0.6}$Zr$_{0.27}$Cl$_4$,1.761,6
45,63.34459,7186.451,17001.06,8392.550453409887,18490.55003678111,"(95.0, 3)",AC_108_1_250lbs,Li$_{1.73}$Zn$_{0.6}$Zr$_{0.27}$Cl$_4$,1.761,6
46,49.86702,8258.446,20734.54,9656.35076147925,22258.42666478211,"(95.0, 3)",AC_108_1_250lbs,Li$_{1.73}$Zn$_{0.6}$Zr$_{0.27}$Cl$_4$,1.761,6
47,39.72458,9488.744,25017.17,11177.672231936602,26794.1873892229,"(95.0, 3)",AC_108_1_250lbs,Li$_{1.73}$Zn$_{0.6}$Zr$_{0.27}$Cl$_4$,1.761,6
48,31.88775,10938.48,29993.82,13008.998016290836,32254.31305440573,"(95.0, 3)",AC_108_1_250lbs,Li$_{1.73}$Zn$_{0.6}$Zr$_{0.27}$Cl$_4$,1.761,6
49,24.93351,12918.72,36736.81,15213.50625276047,38827.174039046884,"(95.0, 3)",AC_108_1_250lbs,Li$_{1.73}$Zn$_{0.6}$Zr$_{0.27}$Cl$_4$,1.761,6
50,19.94681,15121.99,44139.63,17867.2496351943,46739.528880214384,"(95.0, 3)",AC_108_1_250lbs,Li$_{1.73}$Zn$_{0.6}$Zr$_{0.27}$Cl$_4$,1.761,6
51,15.94388,17791.67,53044.47,21061.779144223616,56264.34724927335,"(95.0, 3)",AC_108_1_250lbs,Li$_{1.73}$Zn$_{0.6}$Zr$_{0.27}$Cl$_4$,1.761,6
52,12.40079,21462.82,65157.42,24907.302456599667,67730.22716553377,"(95.0, 3)",AC_108_1_250lbs,Li$_{1.73}$Zn$_{0.6}$Zr$_{0.27}$Cl$_4$,1.761,6
53,9.91015,25474.17,78251.52,29536.485994599174,81532.73133293155,"(95.0, 3)",AC_108_1_250lbs,Li$_{1.73}$Zn$_{0.6}$Zr$_{0.27}$Cl$_4$,1.761,6
54,7.971939,30177.6,93444.22,35109.031782388265,98148.03369295732,"(95.0, 3)",AC_108_1_250lbs,Li$_{1.73}$Zn$_{0.6}$Zr$_{0.27}$Cl$_4$,1.761,6
55,6.351626,36117.51,112414.7,41817.1870063697,118149.34698727822,"(95.0, 3)",AC_108_1_250lbs,Li$_{1.73}$Zn$_{0.6}$Zr$_{0.27}$Cl$_4$,1.761,6
56,5.095109,43092.49,134442.2,49892.3763539711,142226.6980656719,"(95.0, 3)",AC_108_1_250lbs,Li$_{1.73}$Zn$_{0.6}$Zr$_{0.27}$Cl$_4$,1.761,6
57,4.040948,51990.96,162200.6,59613.185940146046,171210.73316890374,"(95.0, 3)",AC_108_1_250lbs,Li$_{1.73}$Zn$_{0.6}$Zr$_{0.27}$Cl$_4$,1.761,6
58,3.175813,63311.11,197029.1,71314.97425937846,206101.37444647937,"(95.0, 3)",AC_108_1_250lbs,Li$_{1.73}$Zn$_{0.6}$Zr$_{0.27}$Cl$_4$,1.761,6
59,2.547554,76108.73,235675.3,85401.44173183809,248102.31633219626,"(95.0, 3)",AC_108_1_250lbs,Li$_{1.73}$Zn$_{0.6}$Zr$_{0.27}$Cl$_4$,1.761,6
60,2.020474,92171.5,283814.4,102358.55798199629,298662.5518699732,"(95.0, 3)",AC_108_1_250lbs,Li$_{1.73}$Zn$_{0.6}$Zr$_{0.27}$Cl$_4$,1.761,6
61,1.605308,111555.6,341182.6,122771.32732756514,359526.3616090561,"(95.0, 3)",AC_108_1_250lbs,Li$_{1.73}$Zn$_{0.6}$Zr$_{0.27}$Cl$_4$,1.761,6
62,1.273777,135485.6,410776.1,147343.97087220402,432793.48963832273,"(95.0, 3)",AC_108_1_250lbs,Li$_{1.73}$Zn$_{0.6}$Zr$_{0.27}$Cl$_4$,1.761,6
63,1.010237,164402.5,493895.2,176924.22146505074,520991.5827760685,"(95.0, 3)",AC_108_1_250lbs,Li$_{1.73}$Zn$_{0.6}$Zr$_{0.27}$Cl$_4$,1.761,6
64,0.7971939,200341.3,595979.5,212532.5696801566,627163.391998912,"(95.0, 3)",AC_108_1_250lbs,Li$_{1.73}$Zn$_{0.6}$Zr$_{0.27}$Cl$_4$,1.761,6
65,0.6334459,242802.2,714613.2,255397.46977442125,754971.7444767473,"(95.0, 3)",AC_108_1_250lbs,Li$_{1.73}$Zn$_{0.6}$Zr$_{0.27}$Cl$_4$,1.761,6
66,0.5029507,294461.2,856853.3,306997.72019624815,908825.9076497558,"(95.0, 3)",AC_108_1_250lbs,Li$_{1.73}$Zn$_{0.6}$Zr$_{0.27}$Cl$_4$,1.761,6
67,0.3999573,356535.7,1025517.0,369113.4807323666,1094033.7047887219,"(95.0, 3)",AC_108_1_250lbs,Li$_{1.73}$Zn$_{0.6}$Zr$_{0.27}$Cl$_4$,1.761,6
68,0.3175813,432152.7,1228089.0,443887.6863361265,1316984.6298817212,"(95.0, 3)",AC_108_1_250lbs,Li$_{1.73}$Zn$_{0.6}$Zr$_{0.27}$Cl$_4$,1.761,6
69,0.2520161,523971.8,1470504.0,533899.97635625,1585370.2791376917,"(95.0, 3)",AC_108_1_250lbs,Li$_{1.73}$Zn$_{0.6}$Zr$_{0.27}$Cl$_4$,1.761,6

File: EIS/0p4/temp_95.0_replicate_4_AC_108_1_250lbs_Li173Zn06Zr027Cl4_nyquist.csv
,Frequency,Z real,Z imag,Fit real,Fit imag,Dataset,sample_name,material_name,height,diameter
0,2000039.0,1907.314,397.7252,1862.7874679939941,335.6841648782826,"(95.0, 4)",AC_108_1_250lbs,Li$_{1.73}$Zn$_{0.6}$Zr$_{0.27}$Cl$_4$,1.761,6
1,1588711.0,1949.087,338.0883,1907.4715053717157,304.23891228775966,"(95.0, 4)",AC_108_1_250lbs,Li$_{1.73}$Zn$_{0.6}$Zr$_{0.27}$Cl$_4$,1.761,6
2,1261992.0,1979.05,285.1327,1946.609556126124,274.6768686037103,"(95.0, 4)",AC_108_1_250lbs,Li$_{1.73}$Zn$_{0.6}$Zr$_{0.27}$Cl$_4$,1.761,6
3,1002539.0,2006.442,241.415,1980.7824398822431,247.34142905898315,"(95.0, 4)",AC_108_1_250lbs,Li$_{1.73}$Zn$_{0.6}$Zr$_{0.27}$Cl$_4$,1.761,6
4,796289.1,2021.217,202.7572,2010.5680608501225,222.45089313871122,"(95.0, 4)",AC_108_1_250lbs,Li$_{1.73}$Zn$_{0.6}$Zr$_{0.27}$Cl$_4$,1.761,6
5,632460.9,2035.904,171.2244,2036.5201281634131,200.12685856057746,"(95.0, 4)",AC_108_1_250lbs,Li$_{1.73}$Zn$_{0.6}$Zr$_{0.27}$Cl$_4$,1.761,6
6,502382.8,2045.497,147.7937,2059.1557599236594,180.42142024208235,"(95.0, 4)",AC_108_1_250lbs,Li$_{1.73}$Zn$_{0.6}$Zr$_{0.27}$Cl$_4$,1.761,6
7,399257.8,2051.01,132.4655,2078.9497996454597,163.34168277666006,"(95.0, 4)",AC_108_1_250lbs,Li$_{1.73}$Zn$_{0.6}$Zr$_{0.27}$Cl$_4$,1.761,6
8,316992.2,2059.331,120.2309,2096.333900528107,148.87103384537303,"(95.0, 4)",AC_108_1_250lbs,Li$_{1.73}$Zn$_{0.6}$Zr$_{0.27}$Cl$_4$,1.761,6
9,251835.9,2070.936,100.8909,2111.698806442859,136.98724333937224,"(95.0, 4)",AC_108_1_250lbs,Li$_{1.73}$Zn$_{0.6}$Zr$_{0.27}$Cl$_4$,1.761,6
10,200039.1,2077.884,100.9436,2125.3986554376775,127.67781541301395,"(95.0, 4)",AC_108_1_250lbs,Li$_{1.73}$Zn$_{0.6}$Zr$_{0.27}$Cl$_4$,1.761,6
11,159023.4,2083.833,101.6132,2137.7564877762898,120.95320416925921,"(95.0, 4)",AC_108_1_250lbs,Li$_{1.73}$Zn$_{0.6}$Zr$_{0.27}$Cl$_4$,1.761,6
12,126210.9,2092.62,104.589,2149.07043139662,116.85857456923672,"(95.0, 4)",AC_108_1_250lbs,Li$_{1.73}$Zn$_{0.6}$Zr$_{0.27}$Cl$_4$,1.761,6
13,100429.7,2100.239,110.5431,2159.6202612445154,115.48479902864489,"(95.0, 4)",AC_108_1_250lbs,Li$_{1.73}$Zn$_{0.6}$Zr$_{0.27}$Cl$_4$,1.761,6
14,79804.69,2109.409,119.7563,2169.6741941832834,116.9793621820517,"(95.0, 4)",AC_108_1_250lbs,Li$_{1.73}$Zn$_{0.6}$Zr$_{0.27}$Cl$_4$,1.761,6
15,63398.44,2119.875,132.4895,2179.495900830356,121.55782427747937,"(95.0, 4)",AC_108_1_250lbs,Li$_{1.73}$Zn$_{0.6}$Zr$_{0.27}$Cl$_4$,1.761,6
16,50273.44,2132.072,148.2337,2189.351802439896,129.5164816229568,"(95.0, 4)",AC_108_1_250lbs,Li$_{1.73}$Zn$_{0.6}$Zr$_{0.27}$Cl$_4$,1.761,6
17,39960.94,2145.877,167.6554,2199.5187858787854,141.24686875693723,"(95.0, 4)",AC_108_1_250lbs,Li$_{1.73}$Zn$_{0.6}$Zr$_{0.27}$Cl$_4$,1.761,6
18,31757.81,2162.155,190.6654,2210.2925217738634,157.25277653394835,"(95.0, 4)",AC_108_1_250lbs,Li$_{1.73}$Zn$_{0.6}$Zr$_{0.27}$Cl$_4$,1.761,6
19,25195.31,2181.152,218.1057,2221.9966170323673,178.1705164236859,"(95.0, 4)",AC_108_1_250lbs,Li$_{1.73}$Zn$_{0.6}$Zr$_{0.27}$Cl$_4$,1.761,6
20,20039.06,2202.359,250.2044,2234.992878590838,204.79324680372267,"(95.0, 4)",AC_108_1_250lbs,Li$_{1.73}$Zn$_{0.6}$Zr$_{0.27}$Cl$_4$,1.761,6
21,16054.69,2225.903,286.0626,2249.693014752599,238.10029488822332,"(95.0, 4)",AC_108_1_250lbs,Li$_{1.73}$Zn$_{0.6}$Zr$_{0.27}$Cl$_4$,1.761,6
22,12773.44,2253.671,328.873,2266.572157449733,279.2925619028601,"(95.0, 4)",AC_108_1_250lbs,Li$_{1.73}$Zn$_{0.6}$Zr$_{0.27}$Cl$_4$,1.761,6
23,9946.65,2288.094,384.0054,2286.1846564791995,329.8352939967147,"(95.0, 4)",AC_108_1_250lbs,Li$_{1.73}$Zn$_{0.6}$Zr$_{0.27}$Cl$_4$,1.761,6
24,7888.72,2324.65,444.3833,2309.1826784201025,391.50974335887844,"(95.0, 4)",AC_108_1_250lbs,Li$_{1.73}$Zn$_{0.6}$Zr$_{0.27}$Cl$_4$,1.761,6
25,6288.11,2364.891,512.652,2336.338241928622,466.4755409191086,"(95.0, 4)",AC_108_1_250lbs,Li$_{1.73}$Zn$_{0.6}$Zr$_{0.27}$Cl$_4$,1.761,6
26,5039.063,2408.719,590.9959,2368.56944121373,557.3459636505771,"(95.0, 4)",AC_108_1_250lbs,Li$_{1.73}$Zn$_{0.6}$Zr$_{0.27}$Cl$_4$,1.761,6
27,4001.524,2459.667,687.0925,2406.9717550994883,667.2787179503171,"(95.0, 4)",AC_108_1_250lbs,Li$_{1.73}$Zn$_{0.6}$Zr$_{0.27}$Cl$_4$,1.761,6
28,3161.337,2517.714,803.9186,2452.8555153492516,800.0853906558109,"(95.0, 4)",AC_108_1_250lbs,Li$_{1.73}$Zn$_{0.6}$Zr$_{0.27}$Cl$_4$,1.761,6
29,2507.267,2581.267,941.2559,2507.7908210350347,960.3633589884971,"(95.0, 4)",AC_108_1_250lbs,Li$_{1.73}$Zn$_{0.6}$Zr$_{0.27}$Cl$_4$,1.761,6
30,1979.167,2653.819,1109.736,2573.6614430879526,1153.654721951899,"(95.0, 4)",AC_108_1_250lbs,Li$_{1.73}$Zn$_{0.6}$Zr$_{0.27}$Cl$_4$,1.761,6
31,1598.011,2727.499,1292.2,2652.729573672117,1386.6377448843982,"(95.0, 4)",AC_108_1_250lbs,Li$_{1.73}$Zn$_{0.6}$Zr$_{0.27}$Cl$_4$,1.761,6
32,1257.622,2820.216,1538.328,2747.713649413185,1667.357427884619,"(95.0, 4)",AC_108_1_250lbs,Li$_{1.73}$Zn$_{0.6}$Zr$_{0.27}$Cl$_4$,1.761,6
33,1004.464,2919.156,1818.448,2861.8819287065,2005.5031561740955,"(95.0, 4)",AC_108_1_250lbs,Li$_{1.73}$Zn$_{0.6}$Zr$_{0.27}$Cl$_4$,1.761,6
34,800.3049,3032.565,2161.122,2999.165046894552,2412.743012514761,"(95.0, 4)",AC_108_1_250lbs,Li$_{1.73}$Zn$_{0.6}$Zr$_{0.27}$Cl$_4$,1.761,6
35,631.0096,3169.388,2598.12,3164.291427787378,2903.1262844240796,"(95.0, 4)",AC_108_1_250lbs,Li$_{1.73}$Zn$_{0.6}$Zr$_{0.27}$Cl$_4$,1.761,6
36,498.6702,3327.398,3128.486,3362.9502183805753,3493.568049406227,"(95.0, 4)",AC_108_1_250lbs,Li$_{1.73}$Zn$_{0.6}$Zr$_{0.27}$Cl$_4$,1.761,6
37,397.2458,3507.662,3752.151,3601.9873628906075,4204.432550749797,"(95.0, 4)",AC_108_1_250lbs,Li$_{1.73}$Zn$_{0.6}$Zr$_{0.27}$Cl$_4$,1.761,6
38,319.6023,3710.683,4474.401,3889.6415751098752,5060.235482156298,"(95.0, 4)",AC_108_1_250lbs,Li$_{1.73}$Zn$_{0.6}$Zr$_{0.27}$Cl$_4$,1.761,6
39,251.1161,3980.325,5448.346,4235.828343994002,6090.489398965459,"(95.0, 4)",AC_108_1_250lbs,Li$_{1.73}$Zn$_{0.6}$Zr$_{0.27}$Cl$_4$,1.761,6
40,200.8929,4281.854,6545.646,4652.481763774938,7330.72140836471,"(95.0, 4)",AC_108_1_250lbs,Li$_{1.73}$Zn$_{0.6}$Zr$_{0.27}$Cl$_4$,1.761,6
41,158.0056,4675.633,7981.734,5153.965973860622,8823.69823084411,"(95.0, 4)",AC_108_1_250lbs,Li$_{1.73}$Zn$_{0.6}$Zr$_{0.27}$Cl$_4$,1.761,6
42,126.6892,5117.036,9584.41,5757.570394089405,10620.90087507932,"(95.0, 4)",AC_108_1_250lbs,Li$_{1.73}$Zn$_{0.6}$Zr$_{0.27}$Cl$_4$,1.761,6
43,99.734,5699.861,11688.34,6484.10583032062,12784.299774916266,"(95.0, 4)",AC_108_1_250lbs,Li$_{1.73}$Zn$_{0.6}$Zr$_{0.27}$Cl$_4$,1.761,6
44,79.44915,6369.074,14113.7,7358.622003490997,15388.491596937953,"(95.0, 4)",AC_108_1_250lbs,Li$_{1.73}$Zn$_{0.6}$Zr$_{0.27}$Cl$_4$,1.761,6
45,63.34459,7184.34,17024.49,8411.271242079263,18523.271397418393,"(95.0, 4)",AC_108_1_250lbs,Li$_{1.73}$Zn$_{0.6}$Zr$_{0.27}$Cl$_4$,1.761,6
46,49.86702,8255.224,20764.1,9678.348117762087,22296.72881828641,"(95.0, 4)",AC_108_1_250lbs,Li$_{1.73}$Zn$_{0.6}$Zr$_{0.27}$Cl$_4$,1.761,6
47,39.72458,9486.911,25051.99,11203.540870690424,26838.97508060627,"(95.0, 4)",AC_108_1_250lbs,Li$_{1.73}$Zn$_{0.6}$Zr$_{0.27}$Cl$_4$,1.761,6
48,31.88775,10937.27,30040.45,13039.437773446632,32306.629284048526,"(95.0, 4)",AC_108_1_250lbs,Li$_{1.73}$Zn$_{0.6}$Zr$_{0.27}$Cl$_4$,1.761,6
49,24.93351,12918.27,36795.34,15249.340373157815,38888.21870181572,"(95.0, 4)",AC_108_1_250lbs,Li$_{1.73}$Zn$_{0.6}$Zr$_{0.27}$Cl$_4$,1.761,6
50,19.94681,15123.77,44213.51,17909.44613253637,46810.67927522893,"(95.0, 4)",AC_108_1_250lbs,Li$_{1.73}$Zn$_{0.6}$Zr$_{0.27}$Cl$_4$,1.761,6
51,15.94388,17796.33,53133.11,21111.475727641966,56347.180447308296,"(95.0, 4)",AC_108_1_250lbs,Li$_{1.73}$Zn$_{0.6}$Zr$_{0.27}$Cl$_4$,1.761,6
52,12.40079,21471.44,65271.87,24965.83559208709,67826.54413820557,"(95.0, 4)",AC_108_1_250lbs,Li$_{1.73}$Zn$_{0.6}$Zr$_{0.27}$Cl$_4$,1.761,6
53,9.91015,25486.81,78391.75,29605.424752890038,81644.58263175812,"(95.0, 4)",AC_108_1_250lbs,Li$_{1.73}$Zn$_{0.6}$Zr$_{0.27}$Cl$_4$,1.761,6
54,7.971939,30194.71,93612.41,35190.21721856695,98277.74630698995,"(95.0, 4)",AC_108_1_250lbs,Li$_{1.73}$Zn$_{0.6}$Zr$_{0.27}$Cl$_4$,1.761,6
55,6.351626,36141.45,112617.6,41912.77792134028,118299.55179245542,"(95.0, 4)",AC_108_1_250lbs,Li$_{1.73}$Zn$_{0.6}$Zr$_{0.27}$Cl$_4$,1.761,6
56,5.095109,43126.93,134686.2,50004.90240457459,142400.35699106034,"(95.0, 4)",AC_108_1_250lbs,Li$_{1.73}$Zn$_{0.6}$Zr$_{0.27}$Cl$_4$,1.761,6
57,4.040948,52042.64,162496.5,59745.60919362198,171411.16482400557,"(95.0, 4)",AC_108_1_250lbs,Li$_{1.73}$Zn$_{0.6}$Zr$_{0.27}$Cl$_4$,1.761,6
58,3.175813,63371.82,197396.8,71470.76042918526,206332.27645385676,"(95.0, 4)",AC_108_1_250lbs,Li$_{1.73}$Zn$_{0.6}$Zr$_{0.27}$Cl$_4$,1.761,6
59,2.547554,76186.42,236106.3,85584.64248527327,248367.78195813522,"(95.0, 4)",AC_108_1_250lbs,Li$_{1.73}$Zn$_{0.6}$Zr$_{0.27}$Cl$_4$,1.761,6
60,2.020474,92275.45,284336.2,102573.90587466088,298967.07770176005,"(95.0, 4)",AC_108_1_250lbs,Li$_{1.73}$Zn$_{0.6}$Zr$_{0.27}$Cl$_4$,1.761,6
61,1.605308,111696.3,341809.0,123024.34509368082,359874.84193922754,"(95.0, 4)",AC_108_1_250lbs,Li$_{1.73}$Zn$_{0.6}$Zr$_{0.27}$Cl$_4$,1.761,6
62,1.273777,135644.2,411526.2,147641.09698009296,433191.1918195523,"(95.0, 4)",AC_108_1_250lbs,Li$_{1.73}$Zn$_{0.6}$Zr$_{0.27}$Cl$_4$,1.761,6
63,1.010237,164598.0,494798.1,177272.9540290916,521444.09602465027,"(95.0, 4)",AC_108_1_250lbs,Li$_{1.73}$Zn$_{0.6}$Zr$_{0.27}$Cl$_4$,1.761,6
64,0.7971939,200584.2,597055.8,212941.63099743798,627676.5398495453,"(95.0, 4)",AC_108_1_250lbs,Li$_{1.73}$Zn$_{0.6}$Zr$_{0.27}$Cl$_4$,1.761,6
65,0.6334459,243081.6,715873.7,255876.99391649515,755551.4482011584,"(95.0, 4)",AC_108_1_250lbs,Li$_{1.73}$Zn$_{0.6}$Zr$_{0.27}$Cl$_4$,1.761,6
66,0.5029507,294730.4,858279.3,307559.46622049395,909477.9842904896,"(95.0, 4)",AC_108_1_250lbs,Li$_{1.73}$Zn$_{0.6}$Zr$_{0.27}$Cl$_4$,1.761,6
67,0.3999573,356847.9,1027130.0,369771.07416533306,1094763.5788329788,"(95.0, 4)",AC_108_1_250lbs,Li$_{1.73}$Zn$_{0.6}$Zr$_{0.27}$Cl$_4$,1.761,6
68,0.3175813,432465.2,1229929.0,444656.89159841824,1317796.9317670565,"(95.0, 4)",AC_108_1_250lbs,Li$_{1.73}$Zn$_{0.6}$Zr$_{0.27}$Cl$_4$,1.761,6
69,0.2520161,524243.7,1472558.0,534799.0027126104,1586268.2964420896,"(95.0, 4)",AC_108_1_250lbs,Li$_{1.73}$Zn$_{0.6}$Zr$_{0.27}$Cl$_4$,1.761,6

File: EIS/0p4/temp_95.0_replicate_5_AC_108_1_250lbs_Li173Zn06Zr027Cl4_nyquist.csv
,Frequency,Z real,Z imag,Fit real,Fit imag,Dataset,sample_name,material_name,height,diameter
0,2000039.0,1936.004,398.8933,1888.7899602002283,339.607148295835,"(95.0, 5)",AC_108_1_250lbs,Li$_{1.73}$Zn$_{0.6}$Zr$_{0.27}$Cl$_4$,1.761,6
1,1588711.0,1980.71,334.3223,1933.8855576388498,307.532092542114,"(95.0, 5)",AC_108_1_250lbs,Li$_{1.73}$Zn$_{0.6}$Zr$_{0.27}$Cl$_4$,1.761,6
2,1261992.0,2008.888,284.0682,1973.336115180154,277.41043988496557,"(95.0, 5)",AC_108_1_250lbs,Li$_{1.73}$Zn$_{0.6}$Zr$_{0.27}$Cl$_4$,1.761,6
3,1002539.0,2034.197,237.446,2007.7412419619045,249.5858692222059,"(95.0, 5)",AC_108_1_250lbs,Li$_{1.73}$Zn$_{0.6}$Zr$_{0.27}$Cl$_4$,1.761,6
4,796289.1,2047.405,199.8298,2037.695255710402,224.27377709140697,"(95.0, 5)",AC_108_1_250lbs,Li$_{1.73}$Zn$_{0.6}$Zr$_{0.27}$Cl$_4$,1.761,6
5,632460.9,2065.724,170.6344,2063.765741557052,201.59082744020827,"(95.0, 5)",AC_108_1_250lbs,Li$_{1.73}$Zn$_{0.6}$Zr$_{0.27}$Cl$_4$,1.761,6
6,502382.8,2073.188,148.2525,2086.4812557170226,181.58306191362905,"(95.0, 5)",AC_108_1_250lbs,Li$_{1.73}$Zn$_{0.6}$Zr$_{0.27}$Cl$_4$,1.761,6
7,399257.8,2079.925,131.0396,2106.3258854429955,164.25108323360735,"(95.0, 5)",AC_108_1_250lbs,Li$_{1.73}$Zn$_{0.6}$Zr$_{0.27}$Cl$_4$,1.761,6
8,316992.2,2088.44,119.6235,2123.7386378563833,149.5717905961421,"(95.0, 5)",AC_108_1_250lbs,Li$_{1.73}$Zn$_{0.6}$Zr$_{0.27}$Cl$_4$,1.761,6
9,251835.9,2099.686,101.7616,2139.116033805456,137.51677333694042,"(95.0, 5)",AC_108_1_250lbs,Li$_{1.73}$Zn$_{0.6}$Zr$_{0.27}$Cl$_4$,1.761,6
10,200039.1,2106.268,99.8389,2152.8167026703736,128.0678312129703,"(95.0, 5)",AC_108_1_250lbs,Li$_{1.73}$Zn$_{0.6}$Zr$_{0.27}$Cl$_4$,1.761,6
11,159023.4,2113.215,100.6665,2165.167145946818,121.23026771315261,"(95.0, 5)",AC_108_1_250lbs,Li$_{1.73}$Zn$_{0.6}$Zr$_{0.27}$Cl$_4$,1.761,6
12,126210.9,2120.118,103.712,2176.4681381591936,117.04466654993553,"(95.0, 5)",AC_108_1_250lbs,Li$_{1.73}$Zn$_{0.6}$Zr$_{0.27}$Cl$_4$,1.761,6
13,100429.7,2129.309,109.8789,2187.0014628257354,115.59786330130399,"(95.0, 5)",AC_108_1_250lbs,Li$_{1.73}$Zn$_{0.6}$Zr$_{0.27}$Cl$_4$,1.761,6
14,79804.69,2138.301,119.2856,2197.0368492074917,117.03380007594043,"(95.0, 5)",AC_108_1_250lbs,Li$_{1.73}$Zn$_{0.6}$Zr$_{0.27}$Cl$_4$,1.761,6
15,63398.44,2148.727,131.5894,2206.8390962383046,121.56492413169929,"(95.0, 5)",AC_108_1_250lbs,Li$_{1.73}$Zn$_{0.6}$Zr$_{0.27}$Cl$_4$,1.761,6
16,50273.44,2160.552,147.8555,2216.675456820163,129.48477555551256,"(95.0, 5)",AC_108_1_250lbs,Li$_{1.73}$Zn$_{0.6}$Zr$_{0.27}$Cl$_4$,1.761,6
17,39960.94,2175.353,167.417,2226.8234201120013,141.18241254610405,"(95.0, 5)",AC_108_1_250lbs,Li$_{1.73}$Zn$_{0.6}$Zr$_{0.27}$Cl$_4$,1.761,6
18,31757.81,2191.36,190.1962,2237.5790807770063,157.15935029564915,"(95.0, 5)",AC_108_1_250lbs,Li$_{1.73}$Zn$_{0.6}$Zr$_{0.27}$Cl$_4$,1.761,6
19,25195.31,2210.333,217.8081,2249.2663295411717,178.04974406042933,"(95.0, 5)",AC_108_1_250lbs,Li$_{1.73}$Zn$_{0.6}$Zr$_{0.27}$Cl$_4$,1.761,6
20,20039.06,2231.65,249.4039,2262.247144372887,204.64463136044355,"(95.0, 5)",AC_108_1_250lbs,Li$_{1.73}$Zn$_{0.6}$Zr$_{0.27}$Cl$_4$,1.761,6
21,16054.69,2255.093,285.4605,2276.933310475311,237.921165220432,"(95.0, 5)",AC_108_1_250lbs,Li$_{1.73}$Zn$_{0.6}$Zr$_{0.27}$Cl$_4$,1.761,6
22,12773.44,2282.603,328.2226,2293.799953715122,279.0779235753392,"(95.0, 5)",AC_108_1_250lbs,Li$_{1.73}$Zn$_{0.6}$Zr$_{0.27}$Cl$_4$,1.761,6
23,9946.65,2317.296,382.7757,2313.401339350485,329.57757413169514,"(95.0, 5)",AC_108_1_250lbs,Li$_{1.73}$Zn$_{0.6}$Zr$_{0.27}$Cl$_4$,1.761,6
24,7888.72,2353.645,442.9611,2336.389469157422,391.19841521487376,"(95.0, 5)",AC_108_1_250lbs,Li$_{1.73}$Zn$_{0.6}$Zr$_{0.27}$Cl$_4$,1.761,6
25,6288.11,2393.681,511.5055,2363.536108656634,466.09660921766385,"(95.0, 5)",AC_108_1_250lbs,Li$_{1.73}$Zn$_{0.6}$Zr$_{0.27}$Cl$_4$,1.761,6
26,5039.063,2437.445,589.4526,2395.758995877476,556.8812859337977,"(95.0, 5)",AC_108_1_250lbs,Li$_{1.73}$Zn$_{0.6}$Zr$_{0.27}$Cl$_4$,1.761,6
27,4001.524,2487.849,685.5261,2434.1531283212153,666.7051303466594,"(95.0, 5)",AC_108_1_250lbs,Li$_{1.73}$Zn$_{0.6}$Zr$_{0.27}$Cl$_4$,1.761,6
28,3161.337,2545.947,802.0787,2480.0282006525385,799.3735980948567,"(95.0, 5)",AC_108_1_250lbs,Li$_{1.73}$Zn$_{0.6}$Zr$_{0.27}$Cl$_4$,1.761,6
29,2507.267,2609.754,939.1691,2534.953478307276,959.4765398098441,"(95.0, 5)",AC_108_1_250lbs,Li$_{1.73}$Zn$_{0.6}$Zr$_{0.27}$Cl$_4$,1.761,6
30,1979.167,2682.351,1107.237,2600.8116490390253,1152.5467845933372,"(95.0, 5)",AC_108_1_250lbs,Li$_{1.73}$Zn$_{0.6}$Zr$_{0.27}$Cl$_4$,1.761,6
31,1598.011,2755.893,1289.507,2679.863504322165,1385.251159411984,"(95.0, 5)",AC_108_1_250lbs,Li$_{1.73}$Zn$_{0.6}$Zr$_{0.27}$Cl$_4$,1.761,6
32,1257.622,2847.999,1535.388,2774.825676183253,1665.6205369322065,"(95.0, 5)",AC_108_1_250lbs,Li$_{1.73}$Zn$_{0.6}$Zr$_{0.27}$Cl$_4$,1.761,6
33,1004.464,2946.833,1815.181,2888.9641053360483,2003.3268476471849,"(95.0, 5)",AC_108_1_250lbs,Li$_{1.73}$Zn$_{0.6}$Zr$_{0.27}$Cl$_4$,1.761,6
34,800.3049,3059.667,2157.354,3026.20645897341,2410.0166092732193,"(95.0, 5)",AC_108_1_250lbs,Li$_{1.73}$Zn$_{0.6}$Zr$_{0.27}$Cl$_4$,1.761,6
35,631.0096,3196.33,2594.153,3191.2773699218433,2899.7124729800207,"(95.0, 5)",AC_108_1_250lbs,Li$_{1.73}$Zn$_{0.6}$Zr$_{0.27}$Cl$_4$,1.761,6
36,498.6702,3353.494,3123.762,3389.861155611,3489.2966291017283,"(95.0, 5)",AC_108_1_250lbs,Li$_{1.73}$Zn$_{0.6}$Zr$_{0.27}$Cl$_4$,1.761,6
37,397.2458,3532.834,3747.091,3628.79762256648,4199.092735260206,"(95.0, 5)",AC_108_1_250lbs,Li$_{1.73}$Zn$_{0.6}$Zr$_{0.27}$Cl$_4$,1.761,6
38,319.6023,3735.513,4468.542,3916.317702546552,5053.566424480703,"(95.0, 5)",AC_108_1_250lbs,Li$_{1.73}$Zn$_{0.6}$Zr$_{0.27}$Cl$_4$,1.761,6
39,251.1161,4004.06,5441.84,4262.327039314787,6082.16853685327,"(95.0, 5)",AC_108_1_250lbs,Li$_{1.73}$Zn$_{0.6}$Zr$_{0.27}$Cl$_4$,1.761,6
40,200.8929,4305.333,6538.504,4678.74729768493,7320.350136382133,"(95.0, 5)",AC_108_1_250lbs,Li$_{1.73}$Zn$_{0.6}$Zr$_{0.27}$Cl$_4$,1.761,6
41,158.0056,4697.791,7973.903,5179.926955846612,8810.784294340108,"(95.0, 5)",AC_108_1_250lbs,Li$_{1.73}$Zn$_{0.6}$Zr$_{0.27}$Cl$_4$,1.761,6
42,126.6892,5138.811,9575.87,5783.135736640255,10604.836745696659,"(95.0, 5)",AC_108_1_250lbs,Li$_{1.73}$Zn$_{0.6}$Zr$_{0.27}$Cl$_4$,1.761,6
43,99.734,5720.466,11679.43,6509.159715922482,12764.33610155453,"(95.0, 5)",AC_108_1_250lbs,Li$_{1.73}$Zn$_{0.6}$Zr$_{0.27}$Cl$_4$,1.761,6
44,79.44915,6387.182,14104.12,7383.017615787103,15363.704623562102,"(95.0, 5)",AC_108_1_250lbs,Li$_{1.73}$Zn$_{0.6}$Zr$_{0.27}$Cl$_4$,1.761,6
45,63.34459,7203.832,17013.13,8434.822966751512,18492.52299170747,"(95.0, 5)",AC_108_1_250lbs,Li$_{1.73}$Zn$_{0.6}$Zr$_{0.27}$Cl$_4$,1.761,6
46,49.86702,8273.48,20752.72,9700.821850010821,22258.61745294652,"(95.0, 5)",AC_108_1_250lbs,Li$_{1.73}$Zn$_{0.6}$Zr$_{0.27}$Cl$_4$,1.761,6
47,39.72458,9500.5,25040.3,11224.641981742241,26791.775740177127,"(95.0, 5)",AC_108_1_250lbs,Li$_{1.73}$Zn$_{0.6}$Zr$_{0.27}$Cl$_4$,1.761,6
48,31.88775,10950.97,30027.04,13058.79618473605,32248.219819525846,"(95.0, 5)",AC_108_1_250lbs,Li$_{1.73}$Zn$_{0.6}$Zr$_{0.27}$Cl$_4$,1.761,6
49,24.93351,12930.08,36783.02,15266.492059333334,38815.98960549332,"(95.0, 5)",AC_108_1_250lbs,Li$_{1.73}$Zn$_{0.6}$Zr$_{0.27}$Cl$_4$,1.761,6
50,19.94681,15134.15,44197.04,17923.81021788117,46721.4231770237,"(95.0, 5)",AC_108_1_250lbs,Li$_{1.73}$Zn$_{0.6}$Zr$_{0.27}$Cl$_4$,1.761,6
51,15.94388,17804.85,53116.68,21122.326148325494,56236.956814903235,"(95.0, 5)",AC_108_1_250lbs,Li$_{1.73}$Zn$_{0.6}$Zr$_{0.27}$Cl$_4$,1.761,6
52,12.40079,21479.37,65252.63,24972.266060861086,67690.51366426413,"(95.0, 5)",AC_108_1_250lbs,Li$_{1.73}$Zn$_{0.6}$Zr$_{0.27}$Cl$_4$,1.761,6
53,9.91015,25494.59,78369.09,29606.305473613487,81476.80457281572,"(95.0, 5)",AC_108_1_250lbs,Li$_{1.73}$Zn$_{0.6}$Zr$_{0.27}$Cl$_4$,1.761,6
54,7.971939,30202.87,93587.12,35184.14144330593,98070.93055241778,"(95.0, 5)",AC_108_1_250lbs,Li$_{1.73}$Zn$_{0.6}$Zr$_{0.27}$Cl$_4$,1.761,6
55,6.351626,36148.68,112591.8,41897.996008094815,118044.75562967859,"(95.0, 5)",AC_108_1_250lbs,Li$_{1.73}$Zn$_{0.6}$Zr$_{0.27}$Cl$_4$,1.761,6
56,5.095109,43134.61,134653.4,49979.24050103623,142086.61432384932,"(95.0, 5)",AC_108_1_250lbs,Li$_{1.73}$Zn$_{0.6}$Zr$_{0.27}$Cl$_4$,1.761,6
57,4.040948,52044.35,162460.4,59706.369019893886,171025.03290754915,"(95.0, 5)",AC_108_1_250lbs,Li$_{1.73}$Zn$_{0.6}$Zr$_{0.27}$Cl$_4$,1.761,6
58,3.175813,63378.48,197349.2,71414.59583338487,205857.28192805158,"(95.0, 5)",AC_108_1_250lbs,Li$_{1.73}$Zn$_{0.6}$Zr$_{0.27}$Cl$_4$,1.761,6
59,2.547554,76187.02,236058.1,85507.40746776148,247783.7439608259,"(95.0, 5)",AC_108_1_250lbs,Li$_{1.73}$Zn$_{0.6}$Zr$_{0.27}$Cl$_4$,1.761,6
60,2.020474,92281.68,284275.0,102470.46757946319,298249.28097043716,"(95.0, 5)",AC_108_1_250lbs,Li$_{1.73}$Zn$_{0.6}$Zr$_{0.27}$Cl$_4$,1.761,6
61,1.605308,111696.0,341744.5,122888.35380084826,358993.0268730348,"(95.0, 5)",AC_108_1_250lbs,Li$_{1.73}$Zn$_{0.6}$Zr$_{0.27}$Cl$_4$,1.761,6
62,1.273777,135639.6,411443.5,147464.7033409407,432108.32124233106,"(95.0, 5)",AC_108_1_250lbs,Li$_{1.73}$Zn$_{0.6}$Zr$_{0.27}$Cl$_4$,1.761,6
63,1.010237,164595.3,494702.2,177046.4615950053,520114.84958313155,"(95.0, 5)",AC_108_1_250lbs,Li$_{1.73}$Zn$_{0.6}$Zr$_{0.27}$Cl$_4$,1.761,6
64,0.7971939,200558.6,596950.9,212653.06941387933,626045.4762568692,"(95.0, 5)",AC_108_1_250lbs,Li$_{1.73}$Zn$_{0.6}$Zr$_{0.27}$Cl$_4$,1.761,6
65,0.6334459,243062.5,715733.3,255511.59487915086,753550.7624789777,"(95.0, 5)",AC_108_1_250lbs,Li$_{1.73}$Zn$_{0.6}$Zr$_{0.27}$Cl$_4$,1.761,6
66,0.5029507,294702.9,858198.9,307099.0202887043,907024.7712674959,"(95.0, 5)",AC_108_1_250lbs,Li$_{1.73}$Zn$_{0.6}$Zr$_{0.27}$Cl$_4$,1.761,6
67,0.3999573,356800.5,1027140.0,369193.14163866214,1091756.4948091705,"(95.0, 5)",AC_108_1_250lbs,Li$_{1.73}$Zn$_{0.6}$Zr$_{0.27}$Cl$_4$,1.761,6
68,0.3175813,432424.3,1230007.0,443933.83468996984,1314112.1227042016,"(95.0, 5)",AC_108_1_250lbs,Li$_{1.73}$Zn$_{0.6}$Zr$_{0.27}$Cl$_4$,1.761,6
69,0.2520161,524344.9,1472695.0,533896.7989591415,1581754.4323832635,"(95.0, 5)",AC_108_1_250lbs,Li$_{1.73}$Zn$_{0.6}$Zr$_{0.27}$Cl$_4$,1.761,6
