Repository: Maughan-Lab/Li-Zn-Zr-Cl_Halospinels

# Li-Zn-Zr-Cl_Halospinels

Data and information for "From Cation Order to Disorder: Unlocking Ion Transport Pathways in Li−Zn−Zr−Cl Halospinels" (doi: https://doi.org/10.1021/acs.chemmater.6c00461)

Neutron powder diffraction (NPD) collected at beamline BL-11A (POWGEN) at the Spallation Neutron Source at Oak Ridge National Laboratory, including raw data and .txt files with two theta, intensity, calculated fit, and difference are in the NPD directory.

Neutron pair distribution function (nPDF) collected at beamline BL-1B (NOMAD) at the Spallation Neutron Source at Oak Ridge National Laboratory, including raw data and .txt files with two theta, intensity, calculated fit, and difference are in the nPDF directory.

Synchrotron X-ray powder diffraction (SXRD) collected at beamline BL2-1 at the Stanford Synchrotron Radiation Lightsource at Stanford Linear Accelerator, including raw data and.txt files with two theta, intensity, calculated fit, and difference are in the SXRD directory.

Raman spectroscopy raw data files are in the Raman directory.

Electrochemical impedance spectroscopy data for each composition is in the EIS directory.

File: EIS/0p6/temp_30_replicate_1_AC054_20250402_RRQQ_New_Final_Li16Zn04Zr04Cl4.csv
,Frequency,Z real,Z imag,Fit real,Fit imag,Dataset,sample_name,material_name,height,diameter
0,2000039.0,4519.866,2799.276,4532.419546281708,2747.6757247293226,"(30, 1)",AC054_20250402_RRQQ_New_Final,Li$_{1.6}$Zn$_{0.4}$Zr$_{0.4}$Cl$_4$,1.285,6
1,1588711.0,4994.325,2562.776,5046.715201473421,2514.225256656086,"(30, 1)",AC054_20250402_RRQQ_New_Final,Li$_{1.6}$Zn$_{0.4}$Zr$_{0.4}$Cl$_4$,1.285,6
2,1261992.0,5453.295,2291.106,5471.097340910184,2234.3356025859416,"(30, 1)",AC054_20250402_RRQQ_New_Final,Li$_{1.6}$Zn$_{0.4}$Zr$_{0.4}$Cl$_4$,1.285,6
3,1002539.0,5751.319,1989.742,5805.231389941731,1939.9726262233492,"(30, 1)",AC054_20250402_RRQQ_New_Final,Li$_{1.6}$Zn$_{0.4}$Zr$_{0.4}$Cl$_4$,1.285,6
4,796289.1,6083.495,1674.097,6059.2724333080905,1655.155377196757,"(30, 1)",AC054_20250402_RRQQ_New_Final,Li$_{1.6}$Zn$_{0.4}$Zr$_{0.4}$Cl$_4$,1.285,6
5,632460.9,6254.11,1432.492,6247.860716725168,1394.7117435196978,"(30, 1)",AC054_20250402_RRQQ_New_Final,Li$_{1.6}$Zn$_{0.4}$Zr$_{0.4}$Cl$_4$,1.285,6
6,502382.8,6429.37,1190.321,6385.877834192235,1165.7973266890585,"(30, 1)",AC054_20250402_RRQQ_New_Final,Li$_{1.6}$Zn$_{0.4}$Zr$_{0.4}$Cl$_4$,1.285,6
7,399257.8,6506.152,1019.423,6486.275145725059,970.2830531782457,"(30, 1)",AC054_20250402_RRQQ_New_Final,Li$_{1.6}$Zn$_{0.4}$Zr$_{0.4}$Cl$_4$,1.285,6
8,316992.2,6592.506,853.9249,6559.387839992672,806.9193000592952,"(30, 1)",AC054_20250402_RRQQ_New_Final,Li$_{1.6}$Zn$_{0.4}$Zr$_{0.4}$Cl$_4$,1.285,6
9,251835.9,6646.837,705.3256,6613.047067917227,672.9107353801163,"(30, 1)",AC054_20250402_RRQQ_New_Final,Li$_{1.6}$Zn$_{0.4}$Zr$_{0.4}$Cl$_4$,1.285,6
10,200039.1,6710.319,608.1519,6653.008039873621,564.9202520064459,"(30, 1)",AC054_20250402_RRQQ_New_Final,Li$_{1.6}$Zn$_{0.4}$Zr$_{0.4}$Cl$_4$,1.285,6
11,159023.4,6718.81,555.2653,6683.433571208887,479.64718610510164,"(30, 1)",AC054_20250402_RRQQ_New_Final,Li$_{1.6}$Zn$_{0.4}$Zr$_{0.4}$Cl$_4$,1.285,6
12,126210.9,6746.874,442.1936,6707.321543916984,414.1282535623449,"(30, 1)",AC054_20250402_RRQQ_New_Final,Li$_{1.6}$Zn$_{0.4}$Zr$_{0.4}$Cl$_4$,1.285,6
13,100429.7,6771.868,381.7534,6726.844430760645,365.8738287719152,"(30, 1)",AC054_20250402_RRQQ_New_Final,Li$_{1.6}$Zn$_{0.4}$Zr$_{0.4}$Cl$_4$,1.285,6
14,79804.69,6787.95,345.4658,6743.604386901063,332.914352762355,"(30, 1)",AC054_20250402_RRQQ_New_Final,Li$_{1.6}$Zn$_{0.4}$Zr$_{0.4}$Cl$_4$,1.285,6
15,63398.44,6804.963,327.9143,6758.819483036656,313.802896073876,"(30, 1)",AC054_20250402_RRQQ_New_Final,Li$_{1.6}$Zn$_{0.4}$Zr$_{0.4}$Cl$_4$,1.285,6
16,50273.44,6822.752,311.3362,6773.458228658784,307.6008554883889,"(30, 1)",AC054_20250402_RRQQ_New_Final,Li$_{1.6}$Zn$_{0.4}$Zr$_{0.4}$Cl$_4$,1.285,6
17,39960.94,6835.572,317.7431,6788.337214568315,313.86210506283214,"(30, 1)",AC054_20250402_RRQQ_New_Final,Li$_{1.6}$Zn$_{0.4}$Zr$_{0.4}$Cl$_4$,1.285,6
18,31757.81,6851.351,334.7202,6804.193489330608,332.6241798823856,"(30, 1)",AC054_20250402_RRQQ_New_Final,Li$_{1.6}$Zn$_{0.4}$Zr$_{0.4}$Cl$_4$,1.285,6
19,25195.31,6869.608,356.9871,6821.740349883911,364.4113872285149,"(30, 1)",AC054_20250402_RRQQ_New_Final,Li$_{1.6}$Zn$_{0.4}$Zr$_{0.4}$Cl$_4$,1.285,6
20,20039.06,6888.51,398.5628,6841.712915942251,410.2528918335188,"(30, 1)",AC054_20250402_RRQQ_New_Final,Li$_{1.6}$Zn$_{0.4}$Zr$_{0.4}$Cl$_4$,1.285,6
21,16054.69,6909.392,453.8306,6864.908178963771,471.7180607347532,"(30, 1)",AC054_20250402_RRQQ_New_Final,Li$_{1.6}$Zn$_{0.4}$Zr$_{0.4}$Cl$_4$,1.285,6
22,12773.44,6933.548,522.1334,6892.223067096332,550.9712417291482,"(30, 1)",AC054_20250402_RRQQ_New_Final,Li$_{1.6}$Zn$_{0.4}$Zr$_{0.4}$Cl$_4$,1.285,6
23,9946.65,6965.579,621.1743,6924.693329289466,650.8484432334429,"(30, 1)",AC054_20250402_RRQQ_New_Final,Li$_{1.6}$Zn$_{0.4}$Zr$_{0.4}$Cl$_4$,1.285,6
24,7888.72,7001.806,739.4468,6963.535613552191,774.9589541350367,"(30, 1)",AC054_20250402_RRQQ_New_Final,Li$_{1.6}$Zn$_{0.4}$Zr$_{0.4}$Cl$_4$,1.285,6
25,6288.11,7041.701,877.4844,7010.194920233988,927.8157309375435,"(30, 1)",AC054_20250402_RRQQ_New_Final,Li$_{1.6}$Zn$_{0.4}$Zr$_{0.4}$Cl$_4$,1.285,6
26,5039.063,7092.862,1046.681,7066.399598982912,1114.9993693002511,"(30, 1)",AC054_20250402_RRQQ_New_Final,Li$_{1.6}$Zn$_{0.4}$Zr$_{0.4}$Cl$_4$,1.285,6
27,4001.524,7153.54,1257.522,7134.226194932467,1343.3616780860855,"(30, 1)",AC054_20250402_RRQQ_New_Final,Li$_{1.6}$Zn$_{0.4}$Zr$_{0.4}$Cl$_4$,1.285,6
28,3161.337,7228.44,1519.87,7216.176718201448,1621.276315420698,"(30, 1)",AC054_20250402_RRQQ_New_Final,Li$_{1.6}$Zn$_{0.4}$Zr$_{0.4}$Cl$_4$,1.285,6
29,2507.267,7317.138,1833.369,7315.271305411269,1958.9456724639292,"(30, 1)",AC054_20250402_RRQQ_New_Final,Li$_{1.6}$Zn$_{0.4}$Zr$_{0.4}$Cl$_4$,1.285,6
30,1979.167,7424.941,2220.367,7435.15976671209,2368.775260220077,"(30, 1)",AC054_20250402_RRQQ_New_Final,Li$_{1.6}$Zn$_{0.4}$Zr$_{0.4}$Cl$_4$,1.285,6
31,1598.011,7538.565,2640.381,7580.256179061683,2865.8293411457657,"(30, 1)",AC054_20250402_RRQQ_New_Final,Li$_{1.6}$Zn$_{0.4}$Zr$_{0.4}$Cl$_4$,1.285,6
32,1257.622,7684.922,3207.287,7755.90151609126,3468.3845404968133,"(30, 1)",AC054_20250402_RRQQ_New_Final,Li$_{1.6}$Zn$_{0.4}$Zr$_{0.4}$Cl$_4$,1.285,6
33,1004.464,7839.501,3853.204,7968.560324233149,4198.601781583158,"(30, 1)",AC054_20250402_RRQQ_New_Final,Li$_{1.6}$Zn$_{0.4}$Zr$_{0.4}$Cl$_4$,1.285,6
34,800.3049,8013.114,4645.286,8226.058699318597,5083.341246740686,"(30, 1)",AC054_20250402_RRQQ_New_Final,Li$_{1.6}$Zn$_{0.4}$Zr$_{0.4}$Cl$_4$,1.285,6
35,631.0096,8211.08,5662.935,8537.87233200553,6155.15033201523,"(30, 1)",AC054_20250402_RRQQ_New_Final,Li$_{1.6}$Zn$_{0.4}$Zr$_{0.4}$Cl$_4$,1.285,6
36,498.6702,8424.241,6911.773,8915.475228974326,7453.460931980187,"(30, 1)",AC054_20250402_RRQQ_New_Final,Li$_{1.6}$Zn$_{0.4}$Zr$_{0.4}$Cl$_4$,1.285,6
37,397.2458,8645.149,8409.796,9372.761946886067,9026.040096093984,"(30, 1)",AC054_20250402_RRQQ_New_Final,Li$_{1.6}$Zn$_{0.4}$Zr$_{0.4}$Cl$_4$,1.285,6
38,319.6023,8874.042,10179.78,9926.558879291155,10930.747423079725,"(30, 1)",AC054_20250402_RRQQ_New_Final,Li$_{1.6}$Zn$_{0.4}$Zr$_{0.4}$Cl$_4$,1.285,6
39,251.1161,9155.248,12630.33,10597.243412207028,13237.663848136597,"(30, 1)",AC054_20250402_RRQQ_New_Final,Li$_{1.6}$Zn$_{0.4}$Zr$_{0.4}$Cl$_4$,1.285,6
40,200.8929,9458.121,15470.7,11409.493732301404,16031.670144773529,"(30, 1)",AC054_20250402_RRQQ_New_Final,Li$_{1.6}$Zn$_{0.4}$Zr$_{0.4}$Cl$_4$,1.285,6
41,158.0056,9845.16,19300.66,12393.196878415456,19415.570011614036,"(30, 1)",AC054_20250402_RRQQ_New_Final,Li$_{1.6}$Zn$_{0.4}$Zr$_{0.4}$Cl$_4$,1.285,6
42,126.6892,10290.82,23703.8,13584.548449328682,23513.872653605697,"(30, 1)",AC054_20250402_RRQQ_New_Final,Li$_{1.6}$Zn$_{0.4}$Zr$_{0.4}$Cl$_4$,1.285,6
43,99.734,10909.21,29650.06,15027.38443237802,28477.374034054246,"(30, 1)",AC054_20250402_RRQQ_New_Final,Li$_{1.6}$Zn$_{0.4}$Zr$_{0.4}$Cl$_4$,1.285,6
44,79.44915,11659.31,36694.71,16774.79415823149,34488.70536173144,"(30, 1)",AC054_20250402_RRQQ_New_Final,Li$_{1.6}$Zn$_{0.4}$Zr$_{0.4}$Cl$_4$,1.285,6
45,63.34459,12637.17,45360.29,18891.07373101119,41769.052967327465,"(30, 1)",AC054_20250402_RRQQ_New_Final,Li$_{1.6}$Zn$_{0.4}$Zr$_{0.4}$Cl$_4$,1.285,6
46,49.86702,14074.48,56830.85,21454.091810650054,50586.29682529592,"(30, 1)",AC054_20250402_RRQQ_New_Final,Li$_{1.6}$Zn$_{0.4}$Zr$_{0.4}$Cl$_4$,1.285,6
47,39.72458,15834.53,70296.34,24558.15479679717,61264.867176622734,"(30, 1)",AC054_20250402_RRQQ_New_Final,Li$_{1.6}$Zn$_{0.4}$Zr$_{0.4}$Cl$_4$,1.285,6
48,31.88775,18079.94,86284.81,28317.47683901888,74197.68192593532,"(30, 1)",AC054_20250402_RRQQ_New_Final,Li$_{1.6}$Zn$_{0.4}$Zr$_{0.4}$Cl$_4$,1.285,6
49,24.93351,21426.53,108414.7,32870.382352597706,89860.60404877648,"(30, 1)",AC054_20250402_RRQQ_New_Final,Li$_{1.6}$Zn$_{0.4}$Zr$_{0.4}$Cl$_4$,1.285,6
50,19.94681,25429.07,133151.7,38384.39567175971,108829.95096891838,"(30, 1)",AC054_20250402_RRQQ_New_Final,Li$_{1.6}$Zn$_{0.4}$Zr$_{0.4}$Cl$_4$,1.285,6
51,15.94388,30663.47,163473.2,45062.40511438171,131803.7001630903,"(30, 1)",AC054_20250402_RRQQ_New_Final,Li$_{1.6}$Zn$_{0.4}$Zr$_{0.4}$Cl$_4$,1.285,6
52,12.40079,38399.16,205426.7,53150.12826521162,159627.17125342807,"(30, 1)",AC054_20250402_RRQQ_New_Final,Li$_{1.6}$Zn$_{0.4}$Zr$_{0.4}$Cl$_4$,1.285,6
53,9.91015,47428.61,251420.1,62945.153162990864,193324.12956055772,"(30, 1)",AC054_20250402_RRQQ_New_Final,Li$_{1.6}$Zn$_{0.4}$Zr$_{0.4}$Cl$_4$,1.285,6
54,7.971939,58634.08,305516.6,74807.88806228795,234134.45557312798,"(30, 1)",AC054_20250402_RRQQ_New_Final,Li$_{1.6}$Zn$_{0.4}$Zr$_{0.4}$Cl$_4$,1.285,6
55,6.351626,73526.73,373762.5,89174.82266690486,283559.7663827668,"(30, 1)",AC054_20250402_RRQQ_New_Final,Li$_{1.6}$Zn$_{0.4}$Zr$_{0.4}$Cl$_4$,1.285,6
56,5.095109,91916.91,454087.6,106574.58878237694,343418.6677263086,"(30, 1)",AC054_20250402_RRQQ_New_Final,Li$_{1.6}$Zn$_{0.4}$Zr$_{0.4}$Cl$_4$,1.285,6
57,4.040948,116304.1,555922.3,127647.4113397907,415913.669635669,"(30, 1)",AC054_20250402_RRQQ_New_Final,Li$_{1.6}$Zn$_{0.4}$Zr$_{0.4}$Cl$_4$,1.285,6
58,3.175813,148525.8,684786.8,153168.6654919527,503712.22785857675,"(30, 1)",AC054_20250402_RRQQ_New_Final,Li$_{1.6}$Zn$_{0.4}$Zr$_{0.4}$Cl$_4$,1.285,6
59,2.547554,186031.6,828798.4,184077.4065659974,610044.8929715755,"(30, 1)",AC054_20250402_RRQQ_New_Final,Li$_{1.6}$Zn$_{0.4}$Zr$_{0.4}$Cl$_4$,1.285,6
60,2.020474,234826.4,1009673.0,221510.92263291994,738824.1785847843,"(30, 1)",AC054_20250402_RRQQ_New_Final,Li$_{1.6}$Zn$_{0.4}$Zr$_{0.4}$Cl$_4$,1.285,6
61,1.605308,295217.1,1226443.0,266846.5810568941,894788.522397546,"(30, 1)",AC054_20250402_RRQQ_New_Final,Li$_{1.6}$Zn$_{0.4}$Zr$_{0.4}$Cl$_4$,1.285,6
62,1.273777,370828.0,1489202.0,321752.50876943144,1083676.6371562972,"(30, 1)",AC054_20250402_RRQQ_New_Final,Li$_{1.6}$Zn$_{0.4}$Zr$_{0.4}$Cl$_4$,1.285,6
63,1.010237,464784.2,1806539.0,388248.97105062305,1312438.666763408,"(30, 1)",AC054_20250402_RRQQ_New_Final,Li$_{1.6}$Zn$_{0.4}$Zr$_{0.4}$Cl$_4$,1.285,6
64,0.7971939,583600.7,2198103.0,468782.70725158433,1589491.9170323762,"(30, 1)",AC054_20250402_RRQQ_New_Final,Li$_{1.6}$Zn$_{0.4}$Zr$_{0.4}$Cl$_4$,1.285,6
65,0.6334459,726164.9,2655475.0,566316.9586432781,1925030.5707102637,"(30, 1)",AC054_20250402_RRQQ_New_Final,Li$_{1.6}$Zn$_{0.4}$Zr$_{0.4}$Cl$_4$,1.285,6
66,0.5029507,901899.4,3206369.0,684440.5009691481,2331400.7827409776,"(30, 1)",AC054_20250402_RRQQ_New_Final,Li$_{1.6}$Zn$_{0.4}$Zr$_{0.4}$Cl$_4$,1.285,6
67,0.3999573,1114484.0,3859193.0,827499.6935576468,2823554.9574109823,"(30, 1)",AC054_20250402_RRQQ_New_Final,Li$_{1.6}$Zn$_{0.4}$Zr$_{0.4}$Cl$_4$,1.285,6
68,0.3175813,1376510.0,4650300.0,1000758.4037457799,3419601.9225188233,"(30, 1)",AC054_20250402_RRQQ_New_Final,Li$_{1.6}$Zn$_{0.4}$Zr$_{0.4}$Cl$_4$,1.285,6
69,0.2520161,1697191.0,5601509.0,1210591.6910376796,4141473.244243702,"(30, 1)",AC054_20250402_RRQQ_New_Final,Li$_{1.6}$Zn$_{0.4}$Zr$_{0.4}$Cl$_4$,1.285,6

File: EIS/0p6/temp_30_replicate_2_AC054_20250402_RRQQ_New_Final_Li16Zn04Zr04Cl4.csv
,Frequency,Z real,Z imag,Fit real,Fit imag,Dataset,sample_name,material_name,height,diameter
0,2000039.0,4518.579,2820.723,4525.736002456058,2767.827978345561,"(30, 2)",AC054_20250402_RRQQ_New_Final,Li$_{1.6}$Zn$_{0.4}$Zr$_{0.4}$Cl$_4$,1.285,6
1,1588711.0,5051.479,2513.177,5045.692512107947,2531.5693979456096,"(30, 2)",AC054_20250402_RRQQ_New_Final,Li$_{1.6}$Zn$_{0.4}$Zr$_{0.4}$Cl$_4$,1.285,6
2,1261992.0,5457.251,2270.158,5473.862913592048,2247.7195214121334,"(30, 2)",AC054_20250402_RRQQ_New_Final,Li$_{1.6}$Zn$_{0.4}$Zr$_{0.4}$Cl$_4$,1.285,6
3,1002539.0,5778.591,1963.425,5809.951728900427,1949.2176268864798,"(30, 2)",AC054_20250402_RRQQ_New_Final,Li$_{1.6}$Zn$_{0.4}$Zr$_{0.4}$Cl$_4$,1.285,6
4,796289.1,6026.644,1672.708,6064.521393005812,1660.7223480816585,"(30, 2)",AC054_20250402_RRQQ_New_Final,Li$_{1.6}$Zn$_{0.4}$Zr$_{0.4}$Cl$_4$,1.285,6
5,632460.9,6220.507,1426.465,6252.709067558444,1397.345879402822,"(30, 2)",AC054_20250402_RRQQ_New_Final,Li$_{1.6}$Zn$_{0.4}$Zr$_{0.4}$Cl$_4$,1.285,6
6,502382.8,6389.294,1212.312,6389.820129321489,1166.2784131724275,"(30, 2)",AC054_20250402_RRQQ_New_Final,Li$_{1.6}$Zn$_{0.4}$Zr$_{0.4}$Cl$_4$,1.285,6
7,399257.8,6492.907,1005.153,6489.104827572335,969.2952504999981,"(30, 2)",AC054_20250402_RRQQ_New_Final,Li$_{1.6}$Zn$_{0.4}$Zr$_{0.4}$Cl$_4$,1.285,6
8,316992.2,6601.473,870.715,6561.082053348319,805.0059504653135,"(30, 2)",AC054_20250402_RRQQ_New_Final,Li$_{1.6}$Zn$_{0.4}$Zr$_{0.4}$Cl$_4$,1.285,6
9,251835.9,6645.162,706.3459,6613.681806559413,670.4756877812,"(30, 2)",AC054_20250402_RRQQ_New_Final,Li$_{1.6}$Zn$_{0.4}$Zr$_{0.4}$Cl$_4$,1.285,6
10,200039.1,6684.303,585.8281,6652.703320451559,562.2488124023479,"(30, 2)",AC054_20250402_RRQQ_New_Final,Li$_{1.6}$Zn$_{0.4}$Zr$_{0.4}$Cl$_4$,1.285,6
11,159023.4,6757.742,467.6626,6682.3213514322915,476.9318353335942,"(30, 2)",AC054_20250402_RRQQ_New_Final,Li$_{1.6}$Zn$_{0.4}$Zr$_{0.4}$Cl$_4$,1.285,6
12,126210.9,6715.797,435.8627,6705.528716364691,411.4923834599592,"(30, 2)",AC054_20250402_RRQQ_New_Final,Li$_{1.6}$Zn$_{0.4}$Zr$_{0.4}$Cl$_4$,1.285,6
13,100429.7,6763.347,380.6657,6724.4849750147905,363.3911983837542,"(30, 2)",AC054_20250402_RRQQ_New_Final,Li$_{1.6}$Zn$_{0.4}$Zr$_{0.4}$Cl$_4$,1.285,6
14,79804.69,6778.288,348.6421,6740.77670053952,330.6240538034586,"(30, 2)",AC054_20250402_RRQQ_New_Final,Li$_{1.6}$Zn$_{0.4}$Zr$_{0.4}$Cl$_4$,1.285,6
15,63398.44,6799.585,324.4545,6755.606424684246,311.720425540018,"(30, 2)",AC054_20250402_RRQQ_New_Final,Li$_{1.6}$Zn$_{0.4}$Zr$_{0.4}$Cl$_4$,1.285,6
16,50273.44,6811.737,314.4777,6769.928431794582,305.7260936454091,"(30, 2)",AC054_20250402_RRQQ_New_Final,Li$_{1.6}$Zn$_{0.4}$Zr$_{0.4}$Cl$_4$,1.285,6
17,39960.94,6829.439,312.2422,6784.5468736150115,312.184945977516,"(30, 2)",AC054_20250402_RRQQ_New_Final,Li$_{1.6}$Zn$_{0.4}$Zr$_{0.4}$Cl$_4$,1.285,6
18,31757.81,6844.926,334.7777,6800.188201849294,331.12842989753165,"(30, 2)",AC054_20250402_RRQQ_New_Final,Li$_{1.6}$Zn$_{0.4}$Zr$_{0.4}$Cl$_4$,1.285,6
19,25195.31,6866.695,362.3315,6817.556816581227,363.07740749471657,"(30, 2)",AC054_20250402_RRQQ_New_Final,Li$_{1.6}$Zn$_{0.4}$Zr$_{0.4}$Cl$_4$,1.285,6
20,20039.06,6880.542,397.3071,6837.380419204432,409.059340673959,"(30, 2)",AC054_20250402_RRQQ_New_Final,Li$_{1.6}$Zn$_{0.4}$Zr$_{0.4}$Cl$_4$,1.285,6
21,16054.69,6903.095,451.0198,6860.449822272537,470.64299626457773,"(30, 2)",AC054_20250402_RRQQ_New_Final,Li$_{1.6}$Zn$_{0.4}$Zr$_{0.4}$Cl$_4$,1.285,6
22,12773.44,6927.248,521.8621,6887.656787083686,549.9927728843641,"(30, 2)",AC054_20250402_RRQQ_New_Final,Li$_{1.6}$Zn$_{0.4}$Zr$_{0.4}$Cl$_4$,1.285,6
23,9946.65,6958.326,623.67,6920.032704086469,649.9450639437634,"(30, 2)",AC054_20250402_RRQQ_New_Final,Li$_{1.6}$Zn$_{0.4}$Zr$_{0.4}$Cl$_4$,1.285,6
24,7888.72,6995.781,738.9261,6958.790493894019,774.1096564624463,"(30, 2)",AC054_20250402_RRQQ_New_Final,Li$_{1.6}$Zn$_{0.4}$Zr$_{0.4}$Cl$_4$,1.285,6
25,6288.11,7036.741,878.5969,7005.371908178559,926.9999649255698,"(30, 2)",AC054_20250402_RRQQ_New_Final,Li$_{1.6}$Zn$_{0.4}$Zr$_{0.4}$Cl$_4$,1.285,6
26,5039.063,7085.478,1045.848,7061.502395604047,1114.1968971753076,"(30, 2)",AC054_20250402_RRQQ_New_Final,Li$_{1.6}$Zn$_{0.4}$Zr$_{0.4}$Cl$_4$,1.285,6
27,4001.524,7146.402,1256.845,7129.255834261043,1342.5523561855089,"(30, 2)",AC054_20250402_RRQQ_New_Final,Li$_{1.6}$Zn$_{0.4}$Zr$_{0.4}$Cl$_4$,1.285,6
28,3161.337,7221.146,1519.198,7211.131700633114,1620.4398272405583,"(30, 2)",AC054_20250402_RRQQ_New_Final,Li$_{1.6}$Zn$_{0.4}$Zr$_{0.4}$Cl$_4$,1.285,6
29,2507.267,7309.542,1831.942,7310.147640036912,1958.061229419539,"(30, 2)",AC054_20250402_RRQQ_New_Final,Li$_{1.6}$Zn$_{0.4}$Zr$_{0.4}$Cl$_4$,1.285,6
30,1979.167,7417.708,2219.003,7429.950928628725,2367.8212823259323,"(30, 2)",AC054_20250402_RRQQ_New_Final,Li$_{1.6}$Zn$_{0.4}$Zr$_{0.4}$Cl$_4$,1.285,6
31,1598.011,7530.691,2638.998,7574.952984666062,2864.7831273345114,"(30, 2)",AC054_20250402_RRQQ_New_Final,Li$_{1.6}$Zn$_{0.4}$Zr$_{0.4}$Cl$_4$,1.285,6
32,1257.622,7676.454,3205.518,7750.491916585812,3467.221937385946,"(30, 2)",AC054_20250402_RRQQ_New_Final,Li$_{1.6}$Zn$_{0.4}$Zr$_{0.4}$Cl$_4$,1.285,6
33,1004.464,7830.842,3851.524,7963.029115010484,4197.296859992766,"(30, 2)",AC054_20250402_RRQQ_New_Final,Li$_{1.6}$Zn$_{0.4}$Zr$_{0.4}$Cl$_4$,1.285,6
34,800.3049,8003.474,4643.629,8220.387140463798,5081.865997119873,"(30, 2)",AC054_20250402_RRQQ_New_Final,Li$_{1.6}$Zn$_{0.4}$Zr$_{0.4}$Cl$_4$,1.285,6
35,631.0096,8200.932,5661.035,8532.037672798435,6153.474393215104,"(30, 2)",AC054_20250402_RRQQ_New_Final,Li$_{1.6}$Zn$_{0.4}$Zr$_{0.4}$Cl$_4$,1.285,6
36,498.6702,8413.244,6910.0,8909.450126929663,7451.551372690079,"(30, 2)",AC054_20250402_RRQQ_New_Final,Li$_{1.6}$Zn$_{0.4}$Zr$_{0.4}$Cl$_4$,1.285,6
37,397.2458,8632.422,8407.624,9366.51376949056,9023.861275017325,"(30, 2)",AC054_20250402_RRQQ_New_Final,Li$_{1.6}$Zn$_{0.4}$Zr$_{0.4}$Cl$_4$,1.285,6
38,319.6023,8860.97,10178.0,9920.04887414671,10928.260962970055,"(30, 2)",AC054_20250402_RRQQ_New_Final,Li$_{1.6}$Zn$_{0.4}$Zr$_{0.4}$Cl$_4$,1.285,6
39,251.1161,9141.723,12629.3,10590.425728743432,13234.828770685084,"(30, 2)",AC054_20250402_RRQQ_New_Final,Li$_{1.6}$Zn$_{0.4}$Zr$_{0.4}$Cl$_4$,1.285,6
40,200.8929,9439.716,15471.55,11402.314275567858,16028.443228743088,"(30, 2)",AC054_20250402_RRQQ_New_Final,Li$_{1.6}$Zn$_{0.4}$Zr$_{0.4}$Cl$_4$,1.285,6
41,158.0056,9823.37,19304.46,12385.591972701994,19411.906456459383,"(30, 2)",AC054_20250402_RRQQ_New_Final,Li$_{1.6}$Zn$_{0.4}$Zr$_{0.4}$Cl$_4$,1.285,6
42,126.6892,10263.55,23709.34,13576.443286528458,23509.727156253586,"(30, 2)",AC054_20250402_RRQQ_New_Final,Li$_{1.6}$Zn$_{0.4}$Zr$_{0.4}$Cl$_4$,1.285,6
43,99.734,10872.9,29659.59,15018.69127712711,28472.70241899707,"(30, 2)",AC054_20250402_RRQQ_New_Final,Li$_{1.6}$Zn$_{0.4}$Zr$_{0.4}$Cl$_4$,1.285,6
44,79.44915,11612.22,36713.39,16765.410279033204,34483.46694593691,"(30, 2)",AC054_20250402_RRQQ_New_Final,Li$_{1.6}$Zn$_{0.4}$Zr$_{0.4}$Cl$_4$,1.285,6
45,63.34459,12611.8,45418.71,18880.87902388783,41763.21389397844,"(30, 2)",AC054_20250402_RRQQ_New_Final,Li$_{1.6}$Zn$_{0.4}$Zr$_{0.4}$Cl$_4$,1.285,6
46,49.86702,13987.18,56876.34,21442.946079540467,50579.83466691358,"(30, 2)",AC054_20250402_RRQQ_New_Final,Li$_{1.6}$Zn$_{0.4}$Zr$_{0.4}$Cl$_4$,1.285,6
47,39.72458,15715.55,70369.65,24545.894653179115,61257.77719227821,"(30, 2)",AC054_20250402_RRQQ_New_Final,Li$_{1.6}$Zn$_{0.4}$Zr$_{0.4}$Cl$_4$,1.285,6
48,31.88775,17923.34,86393.08,28303.912182417356,74189.98546349164,"(30, 2)",AC054_20250402_RRQQ_New_Final,Li$_{1.6}$Zn$_{0.4}$Zr$_{0.4}$Cl$_4$,1.285,6
49,24.93351,21211.37,108583.2,32855.29239419883,89852.35971699997,"(30, 2)",AC054_20250402_RRQQ_New_Final,Li$_{1.6}$Zn$_{0.4}$Zr$_{0.4}$Cl$_4$,1.285,6
50,19.94681,25141.69,133408.8,38367.52446589355,108821.26937280923,"(30, 2)",AC054_20250402_RRQQ_New_Final,Li$_{1.6}$Zn$_{0.4}$Zr$_{0.4}$Cl$_4$,1.285,6
51,15.94388,30280.09,163841.3,45043.456567973655,131794.76320755453,"(30, 2)",AC054_20250402_RRQQ_New_Final,Li$_{1.6}$Zn$_{0.4}$Zr$_{0.4}$Cl$_4$,1.285,6
52,12.40079,37884.65,205980.5,53128.76060448499,159618.25728620155,"(30, 2)",AC054_20250402_RRQQ_New_Final,Li$_{1.6}$Zn$_{0.4}$Zr$_{0.4}$Cl$_4$,1.285,6
53,9.91015,46769.73,252277.1,62920.97285112362,193315.64595848694,"(30, 2)",AC054_20250402_RRQQ_New_Final,Li$_{1.6}$Zn$_{0.4}$Zr$_{0.4}$Cl$_4$,1.285,6
54,7.971939,57796.54,306678.6,74780.44318317137,234126.98079310547,"(30, 2)",AC054_20250402_RRQQ_New_Final,Li$_{1.6}$Zn$_{0.4}$Zr$_{0.4}$Cl$_4$,1.285,6
55,6.351626,72459.08,375424.2,89143.5958209504,283554.1040204562,"(30, 2)",AC054_20250402_RRQQ_New_Final,Li$_{1.6}$Zn$_{0.4}$Zr$_{0.4}$Cl$_4$,1.285,6
56,5.095109,90536.49,456330.2,106538.98958345497,343415.9157778485,"(30, 2)",AC054_20250402_RRQQ_New_Final,Li$_{1.6}$Zn$_{0.4}$Zr$_{0.4}$Cl$_4$,1.285,6
57,4.040948,114592.3,559036.5,127606.7686616971,415915.3089715535,"(30, 2)",AC054_20250402_RRQQ_New_Final,Li$_{1.6}$Zn$_{0.4}$Zr$_{0.4}$Cl$_4$,1.285,6
58,3.175813,146447.5,689180.9,153122.21969319388,503720.2349341919,"(30, 2)",AC054_20250402_RRQQ_New_Final,Li$_{1.6}$Zn$_{0.4}$Zr$_{0.4}$Cl$_4$,1.285,6
59,2.547554,183613.8,834777.9,184024.3020294122,610061.8830641255,"(30, 2)",AC054_20250402_RRQQ_New_Final,Li$_{1.6}$Zn$_{0.4}$Zr$_{0.4}$Cl$_4$,1.285,6
60,2.020474,231958.6,1017756.0,221450.201099685,738853.5874218845,"(30, 2)",AC054_20250402_RRQQ_New_Final,Li$_{1.6}$Zn$_{0.4}$Zr$_{0.4}$Cl$_4$,1.285,6
61,1.605308,291977.3,1237245.0,266777.17642287037,894834.8360031768,"(30, 2)",AC054_20250402_RRQQ_New_Final,Li$_{1.6}$Zn$_{0.4}$Zr$_{0.4}$Cl$_4$,1.285,6
62,1.273777,367205.8,1503510.0,321673.2442584194,1083745.6821774363,"(30, 2)",AC054_20250402_RRQQ_New_Final,Li$_{1.6}$Zn$_{0.4}$Zr$_{0.4}$Cl$_4$,1.285,6
63,1.010237,460828.6,1825311.0,388158.5600000409,1312537.9765695618,"(30, 2)",AC054_20250402_RRQQ_New_Final,Li$_{1.6}$Zn$_{0.4}$Zr$_{0.4}$Cl$_4$,1.285,6
64,0.7971939,579463.8,2222703.0,468679.75916179945,1589631.1926414482,"(30, 2)",AC054_20250402_RRQQ_New_Final,Li$_{1.6}$Zn$_{0.4}$Zr$_{0.4}$Cl$_4$,1.285,6
65,0.6334459,722119.3,2687268.0,566199.9926779895,1925222.2602619422,"(30, 2)",AC054_20250402_RRQQ_New_Final,Li$_{1.6}$Zn$_{0.4}$Zr$_{0.4}$Cl$_4$,1.285,6
66,0.5029507,898069.9,3246999.0,684307.9697831686,2331660.8090281803,"(30, 2)",AC054_20250402_RRQQ_New_Final,Li$_{1.6}$Zn$_{0.4}$Zr$_{0.4}$Cl$_4$,1.285,6
67,0.3999573,1111462.0,3910855.0,827350.0212108055,2823903.630156482,"(30, 2)",AC054_20250402_RRQQ_New_Final,Li$_{1.6}$Zn$_{0.4}$Zr$_{0.4}$Cl$_4$,1.285,6
68,0.3175813,1375162.0,4715546.0,1000590.0425883747,3420065.080975581,"(30, 2)",AC054_20250402_RRQQ_New_Final,Li$_{1.6}$Zn$_{0.4}$Zr$_{0.4}$Cl$_4$,1.285,6
69,0.2520161,1697957.0,5685157.0,1210403.2038878396,4142083.6867079507,"(30, 2)",AC054_20250402_RRQQ_New_Final,Li$_{1.6}$Zn$_{0.4}$Zr$_{0.4}$Cl$_4$,1.285,6

File: EIS/0p6/temp_30_replicate_3_AC054_20250402_RRQQ_New_Final_Li16Zn04Zr04Cl4.csv
,Frequency,Z real,Z imag,Fit real,Fit imag,Dataset,sample_name,material_name,height,diameter
0,2000039.0,4509.011,2788.924,4525.736002456058,2767.827978345561,"(30, 3)",AC054_20250402_RRQQ_New_Final,Li$_{1.6}$Zn$_{0.4}$Zr$_{0.4}$Cl$_4$,1.285,6
1,1588711.0,5072.257,2566.648,5045.692512107947,2531.5693979456096,"(30, 3)",AC054_20250402_RRQQ_New_Final,Li$_{1.6}$Zn$_{0.4}$Zr$_{0.4}$Cl$_4$,1.285,6
2,1261992.0,5434.795,2253.639,5473.862913592048,2247.7195214121334,"(30, 3)",AC054_20250402_RRQQ_New_Final,Li$_{1.6}$Zn$_{0.4}$Zr$_{0.4}$Cl$_4$,1.285,6
3,1002539.0,5771.503,1901.758,5809.951728900427,1949.2176268864798,"(30, 3)",AC054_20250402_RRQQ_New_Final,Li$_{1.6}$Zn$_{0.4}$Zr$_{0.4}$Cl$_4$,1.285,6
4,796289.1,6020.693,1684.844,6064.521393005812,1660.7223480816585,"(30, 3)",AC054_20250402_RRQQ_New_Final,Li$_{1.6}$Zn$_{0.4}$Zr$_{0.4}$Cl$_4$,1.285,6
5,632460.9,6237.563,1457.639,6252.709067558444,1397.345879402822,"(30, 3)",AC054_20250402_RRQQ_New_Final,Li$_{1.6}$Zn$_{0.4}$Zr$_{0.4}$Cl$_4$,1.285,6
6,502382.8,6387.003,1227.72,6389.820129321489,1166.2784131724275,"(30, 3)",AC054_20250402_RRQQ_New_Final,Li$_{1.6}$Zn$_{0.4}$Zr$_{0.4}$Cl$_4$,1.285,6
7,399257.8,6513.738,1003.165,6489.104827572335,969.2952504999981,"(30, 3)",AC054_20250402_RRQQ_New_Final,Li$_{1.6}$Zn$_{0.4}$Zr$_{0.4}$Cl$_4$,1.285,6
8,316992.2,6580.403,816.2675,6561.082053348319,805.0059504653135,"(30, 3)",AC054_20250402_RRQQ_New_Final,Li$_{1.6}$Zn$_{0.4}$Zr$_{0.4}$Cl$_4$,1.285,6
9,251835.9,6645.314,712.032,6613.681806559413,670.4756877812,"(30, 3)",AC054_20250402_RRQQ_New_Final,Li$_{1.6}$Zn$_{0.4}$Zr$_{0.4}$Cl$_4$,1.285,6
10,200039.1,6685.209,596.5403,6652.703320451559,562.2488124023479,"(30, 3)",AC054_20250402_RRQQ_New_Final,Li$_{1.6}$Zn$_{0.4}$Zr$_{0.4}$Cl$_4$,1.285,6
11,159023.4,6683.379,503.5592,6682.3213514322915,476.9318353335942,"(30, 3)",AC054_20250402_RRQQ_New_Final,Li$_{1.6}$Zn$_{0.4}$Zr$_{0.4}$Cl$_4$,1.285,6
12,126210.9,6773.009,398.988,6705.528716364691,411.4923834599592,"(30, 3)",AC054_20250402_RRQQ_New_Final,Li$_{1.6}$Zn$_{0.4}$Zr$_{0.4}$Cl$_4$,1.285,6
13,100429.7,6769.675,379.1761,6724.4849750147905,363.3911983837542,"(30, 3)",AC054_20250402_RRQQ_New_Final,Li$_{1.6}$Zn$_{0.4}$Zr$_{0.4}$Cl$_4$,1.285,6
14,79804.69,6784.733,346.5455,6740.77670053952,330.6240538034586,"(30, 3)",AC054_20250402_RRQQ_New_Final,Li$_{1.6}$Zn$_{0.4}$Zr$_{0.4}$Cl$_4$,1.285,6
15,63398.44,6795.035,326.0783,6755.606424684246,311.720425540018,"(30, 3)",AC054_20250402_RRQQ_New_Final,Li$_{1.6}$Zn$_{0.4}$Zr$_{0.4}$Cl$_4$,1.285,6
16,50273.44,6813.358,315.6569,6769.928431794582,305.7260936454091,"(30, 3)",AC054_20250402_RRQQ_New_Final,Li$_{1.6}$Zn$_{0.4}$Zr$_{0.4}$Cl$_4$,1.285,6
17,39960.94,6825.416,319.2535,6784.5468736150115,312.184945977516,"(30, 3)",AC054_20250402_RRQQ_New_Final,Li$_{1.6}$Zn$_{0.4}$Zr$_{0.4}$Cl$_4$,1.285,6
18,31757.81,6844.509,333.1042,6800.188201849294,331.12842989753165,"(30, 3)",AC054_20250402_RRQQ_New_Final,Li$_{1.6}$Zn$_{0.4}$Zr$_{0.4}$Cl$_4$,1.285,6
19,25195.31,6862.842,360.5313,6817.556816581227,363.07740749471657,"(30, 3)",AC054_20250402_RRQQ_New_Final,Li$_{1.6}$Zn$_{0.4}$Zr$_{0.4}$Cl$_4$,1.285,6
20,20039.06,6879.389,399.4767,6837.380419204432,409.059340673959,"(30, 3)",AC054_20250402_RRQQ_New_Final,Li$_{1.6}$Zn$_{0.4}$Zr$_{0.4}$Cl$_4$,1.285,6
21,16054.69,6902.711,451.9659,6860.449822272537,470.64299626457773,"(30, 3)",AC054_20250402_RRQQ_New_Final,Li$_{1.6}$Zn$_{0.4}$Zr$_{0.4}$Cl$_4$,1.285,6
22,12773.44,6928.272,521.5319,6887.656787083686,549.9927728843641,"(30, 3)",AC054_20250402_RRQQ_New_Final,Li$_{1.6}$Zn$_{0.4}$Zr$_{0.4}$Cl$_4$,1.285,6
23,9946.65,6958.394,621.9877,6920.032704086469,649.9450639437634,"(30, 3)",AC054_20250402_RRQQ_New_Final,Li$_{1.6}$Zn$_{0.4}$Zr$_{0.4}$Cl$_4$,1.285,6
24,7888.72,6993.585,736.6028,6958.790493894019,774.1096564624463,"(30, 3)",AC054_20250402_RRQQ_New_Final,Li$_{1.6}$Zn$_{0.4}$Zr$_{0.4}$Cl$_4$,1.285,6
25,6288.11,7033.207,875.8359,7005.371908178559,926.9999649255698,"(30, 3)",AC054_20250402_RRQQ_New_Final,Li$_{1.6}$Zn$_{0.4}$Zr$_{0.4}$Cl$_4$,1.285,6
26,5039.063,7085.037,1045.466,7061.502395604047,1114.1968971753076,"(30, 3)",AC054_20250402_RRQQ_New_Final,Li$_{1.6}$Zn$_{0.4}$Zr$_{0.4}$Cl$_4$,1.285,6
27,4001.524,7145.343,1255.814,7129.255834261043,1342.5523561855089,"(30, 3)",AC054_20250402_RRQQ_New_Final,Li$_{1.6}$Zn$_{0.4}$Zr$_{0.4}$Cl$_4$,1.285,6
28,3161.337,7220.424,1518.162,7211.131700633114,1620.4398272405583,"(30, 3)",AC054_20250402_RRQQ_New_Final,Li$_{1.6}$Zn$_{0.4}$Zr$_{0.4}$Cl$_4$,1.285,6
29,2507.267,7309.004,1831.124,7310.147640036912,1958.061229419539,"(30, 3)",AC054_20250402_RRQQ_New_Final,Li$_{1.6}$Zn$_{0.4}$Zr$_{0.4}$Cl$_4$,1.285,6
30,1979.167,7416.464,2218.051,7429.950928628725,2367.8212823259323,"(30, 3)",AC054_20250402_RRQQ_New_Final,Li$_{1.6}$Zn$_{0.4}$Zr$_{0.4}$Cl$_4$,1.285,6
31,1598.011,7529.782,2638.006,7574.952984666062,2864.7831273345114,"(30, 3)",AC054_20250402_RRQQ_New_Final,Li$_{1.6}$Zn$_{0.4}$Zr$_{0.4}$Cl$_4$,1.285,6
32,1257.622,7674.943,3204.749,7750.491916585812,3467.221937385946,"(30, 3)",AC054_20250402_RRQQ_New_Final,Li$_{1.6}$Zn$_{0.4}$Zr$_{0.4}$Cl$_4$,1.285,6
33,1004.464,7829.075,3850.374,7963.029115010484,4197.296859992766,"(30, 3)",AC054_20250402_RRQQ_New_Final,Li$_{1.6}$Zn$_{0.4}$Zr$_{0.4}$Cl$_4$,1.285,6
34,800.3049,8001.508,4642.927,8220.387140463798,5081.865997119873,"(30, 3)",AC054_20250402_RRQQ_New_Final,Li$_{1.6}$Zn$_{0.4}$Zr$_{0.4}$Cl$_4$,1.285,6
35,631.0096,8198.814,5660.839,8532.037672798435,6153.474393215104,"(30, 3)",AC054_20250402_RRQQ_New_Final,Li$_{1.6}$Zn$_{0.4}$Zr$_{0.4}$Cl$_4$,1.285,6
36,498.6702,8409.112,6909.29,8909.450126929663,7451.551372690079,"(30, 3)",AC054_20250402_RRQQ_New_Final,Li$_{1.6}$Zn$_{0.4}$Zr$_{0.4}$Cl$_4$,1.285,6
37,397.2458,8628.175,8407.753,9366.51376949056,9023.861275017325,"(30, 3)",AC054_20250402_RRQQ_New_Final,Li$_{1.6}$Zn$_{0.4}$Zr$_{0.4}$Cl$_4$,1.285,6
38,319.6023,8854.432,10177.45,9920.04887414671,10928.260962970055,"(30, 3)",AC054_20250402_RRQQ_New_Final,Li$_{1.6}$Zn$_{0.4}$Zr$_{0.4}$Cl$_4$,1.285,6
39,251.1161,9132.703,12630.08,10590.425728743432,13234.828770685084,"(30, 3)",AC054_20250402_RRQQ_New_Final,Li$_{1.6}$Zn$_{0.4}$Zr$_{0.4}$Cl$_4$,1.285,6
40,200.8929,9428.667,15474.05,11402.314275567858,16028.443228743088,"(30, 3)",AC054_20250402_RRQQ_New_Final,Li$_{1.6}$Zn$_{0.4}$Zr$_{0.4}$Cl$_4$,1.285,6
41,158.0056,9809.02,19309.24,12385.591972701994,19411.906456459383,"(30, 3)",AC054_20250402_RRQQ_New_Final,Li$_{1.6}$Zn$_{0.4}$Zr$_{0.4}$Cl$_4$,1.285,6
42,126.6892,10242.02,23716.69,13576.443286528458,23509.727156253586,"(30, 3)",AC054_20250402_RRQQ_New_Final,Li$_{1.6}$Zn$_{0.4}$Zr$_{0.4}$Cl$_4$,1.285,6
43,99.734,10843.31,29672.54,15018.69127712711,28472.70241899707,"(30, 3)",AC054_20250402_RRQQ_New_Final,Li$_{1.6}$Zn$_{0.4}$Zr$_{0.4}$Cl$_4$,1.285,6
44,79.44915,11571.28,36737.63,16765.410279033204,34483.46694593691,"(30, 3)",AC054_20250402_RRQQ_New_Final,Li$_{1.6}$Zn$_{0.4}$Zr$_{0.4}$Cl$_4$,1.285,6
45,63.34459,12503.26,45439.72,18880.87902388783,41763.21389397844,"(30, 3)",AC054_20250402_RRQQ_New_Final,Li$_{1.6}$Zn$_{0.4}$Zr$_{0.4}$Cl$_4$,1.285,6
46,49.86702,13908.81,56943.64,21442.946079540467,50579.83466691358,"(30, 3)",AC054_20250402_RRQQ_New_Final,Li$_{1.6}$Zn$_{0.4}$Zr$_{0.4}$Cl$_4$,1.285,6
47,39.72458,15604.02,70452.76,24545.894653179115,61257.77719227821,"(30, 3)",AC054_20250402_RRQQ_New_Final,Li$_{1.6}$Zn$_{0.4}$Zr$_{0.4}$Cl$_4$,1.285,6
48,31.88775,17769.37,86522.76,28303.912182417356,74189.98546349164,"(30, 3)",AC054_20250402_RRQQ_New_Final,Li$_{1.6}$Zn$_{0.4}$Zr$_{0.4}$Cl$_4$,1.285,6
49,24.93351,20994.99,108771.3,32855.29239419883,89852.35971699997,"(30, 3)",AC054_20250402_RRQQ_New_Final,Li$_{1.6}$Zn$_{0.4}$Zr$_{0.4}$Cl$_4$,1.285,6
50,19.94681,24854.61,133695.2,38367.52446589355,108821.26937280923,"(30, 3)",AC054_20250402_RRQQ_New_Final,Li$_{1.6}$Zn$_{0.4}$Zr$_{0.4}$Cl$_4$,1.285,6
51,15.94388,29898.72,164245.5,45043.456567973655,131794.76320755453,"(30, 3)",AC054_20250402_RRQQ_New_Final,Li$_{1.6}$Zn$_{0.4}$Zr$_{0.4}$Cl$_4$,1.285,6
52,12.40079,37377.3,206641.9,53128.76060448499,159618.25728620155,"(30, 3)",AC054_20250402_RRQQ_New_Final,Li$_{1.6}$Zn$_{0.4}$Zr$_{0.4}$Cl$_4$,1.285,6
53,9.91015,46095.15,253153.5,62920.97285112362,193315.64595848694,"(30, 3)",AC054_20250402_RRQQ_New_Final,Li$_{1.6}$Zn$_{0.4}$Zr$_{0.4}$Cl$_4$,1.285,6
54,7.971939,56909.84,307879.2,74780.44318317137,234126.98079310547,"(30, 3)",AC054_20250402_RRQQ_New_Final,Li$_{1.6}$Zn$_{0.4}$Zr$_{0.4}$Cl$_4$,1.285,6
55,6.351626,71343.45,377165.7,89143.5958209504,283554.1040204562,"(30, 3)",AC054_20250402_RRQQ_New_Final,Li$_{1.6}$Zn$_{0.4}$Zr$_{0.4}$Cl$_4$,1.285,6
56,5.095109,89181.29,458784.2,106538.98958345497,343415.9157778485,"(30, 3)",AC054_20250402_RRQQ_New_Final,Li$_{1.6}$Zn$_{0.4}$Zr$_{0.4}$Cl$_4$,1.285,6
57,4.040948,112904.0,562486.1,127606.7686616971,415915.3089715535,"(30, 3)",AC054_20250402_RRQQ_New_Final,Li$_{1.6}$Zn$_{0.4}$Zr$_{0.4}$Cl$_4$,1.285,6
58,3.175813,144328.1,693902.1,153122.21969319388,503720.2349341919,"(30, 3)",AC054_20250402_RRQQ_New_Final,Li$_{1.6}$Zn$_{0.4}$Zr$_{0.4}$Cl$_4$,1.285,6
59,2.547554,181067.3,841084.3,184024.3020294122,610061.8830641255,"(30, 3)",AC054_20250402_RRQQ_New_Final,Li$_{1.6}$Zn$_{0.4}$Zr$_{0.4}$Cl$_4$,1.285,6
60,2.020474,228963.2,1026288.0,221450.201099685,738853.5874218845,"(30, 3)",AC054_20250402_RRQQ_New_Final,Li$_{1.6}$Zn$_{0.4}$Zr$_{0.4}$Cl$_4$,1.285,6
61,1.605308,288506.2,1248581.0,266777.17642287037,894834.8360031768,"(30, 3)",AC054_20250402_RRQQ_New_Final,Li$_{1.6}$Zn$_{0.4}$Zr$_{0.4}$Cl$_4$,1.285,6
62,1.273777,363283.9,1518560.0,321673.2442584194,1083745.6821774363,"(30, 3)",AC054_20250402_RRQQ_New_Final,Li$_{1.6}$Zn$_{0.4}$Zr$_{0.4}$Cl$_4$,1.285,6
63,1.010237,456528.1,1845095.0,388158.5600000409,1312537.9765695618,"(30, 3)",AC054_20250402_RRQQ_New_Final,Li$_{1.6}$Zn$_{0.4}$Zr$_{0.4}$Cl$_4$,1.285,6
64,0.7971939,574977.9,2248574.0,468679.75916179945,1589631.1926414482,"(30, 3)",AC054_20250402_RRQQ_New_Final,Li$_{1.6}$Zn$_{0.4}$Zr$_{0.4}$Cl$_4$,1.285,6
65,0.6334459,717578.9,2720699.0,566199.9926779895,1925222.2602619422,"(30, 3)",AC054_20250402_RRQQ_New_Final,Li$_{1.6}$Zn$_{0.4}$Zr$_{0.4}$Cl$_4$,1.285,6
66,0.5029507,893840.1,3289935.0,684307.9697831686,2331660.8090281803,"(30, 3)",AC054_20250402_RRQQ_New_Final,Li$_{1.6}$Zn$_{0.4}$Zr$_{0.4}$Cl$_4$,1.285,6
67,0.3999573,1108071.0,3965412.0,827350.0212108055,2823903.630156482,"(30, 3)",AC054_20250402_RRQQ_New_Final,Li$_{1.6}$Zn$_{0.4}$Zr$_{0.4}$Cl$_4$,1.285,6
68,0.3175813,1373073.0,4784733.0,1000590.0425883747,3420065.080975581,"(30, 3)",AC054_20250402_RRQQ_New_Final,Li$_{1.6}$Zn$_{0.4}$Zr$_{0.4}$Cl$_4$,1.285,6
69,0.2520161,1698151.0,5770701.0,1210403.2038878396,4142083.6867079507,"(30, 3)",AC054_20250402_RRQQ_New_Final,Li$_{1.6}$Zn$_{0.4}$Zr$_{0.4}$Cl$_4$,1.285,6

File: EIS/0p6/temp_35_replicate_1_AC054_20250402_RRQQ_New_Final_Li16Zn04Zr04Cl4.csv
,Frequency,Z real,Z imag,Fit real,Fit imag,Dataset,sample_name,material_name,height,diameter
0,2000039.0,3916.406,1926.493,3907.698649957454,1908.4431464336717,"(35, 1)",AC054_20250402_RRQQ_New_Final,Li$_{1.6}$Zn$_{0.4}$Zr$_{0.4}$Cl$_4$,1.285,6
1,1588711.0,4250.44,1702.701,4227.452351112542,1696.2810295486297,"(35, 1)",AC054_20250402_RRQQ_New_Final,Li$_{1.6}$Zn$_{0.4}$Zr$_{0.4}$Cl$_4$,1.285,6
2,1261992.0,4491.134,1470.764,4479.9697456685835,1473.9907765141875,"(35, 1)",AC054_20250402_RRQQ_New_Final,Li$_{1.6}$Zn$_{0.4}$Zr$_{0.4}$Cl$_4$,1.285,6
3,1002539.0,4676.523,1293.651,4672.812012072955,1259.0509187612613,"(35, 1)",AC054_20250402_RRQQ_New_Final,Li$_{1.6}$Zn$_{0.4}$Zr$_{0.4}$Cl$_4$,1.285,6
4,796289.1,4818.058,1048.535,4816.733330102527,1062.2850597357715,"(35, 1)",AC054_20250402_RRQQ_New_Final,Li$_{1.6}$Zn$_{0.4}$Zr$_{0.4}$Cl$_4$,1.285,6
5,632460.9,4917.458,878.6329,4922.662824922421,888.9613677088331,"(35, 1)",AC054_20250402_RRQQ_New_Final,Li$_{1.6}$Zn$_{0.4}$Zr$_{0.4}$Cl$_4$,1.285,6
6,502382.8,4997.202,739.5919,5000.14684140873,740.4995334223728,"(35, 1)",AC054_20250402_RRQQ_New_Final,Li$_{1.6}$Zn$_{0.4}$Zr$_{0.4}$Cl$_4$,1.285,6
7,399257.8,5015.325,620.4301,5056.84332087865,616.0244845352554,"(35, 1)",AC054_20250402_RRQQ_New_Final,Li$_{1.6}$Zn$_{0.4}$Zr$_{0.4}$Cl$_4$,1.285,6
8,316992.2,5093.175,518.8691,5098.588711674167,513.506669603533,"(35, 1)",AC054_20250402_RRQQ_New_Final,Li$_{1.6}$Zn$_{0.4}$Zr$_{0.4}$Cl$_4$,1.285,6
9,251835.9,5134.62,426.404,5129.6973505343385,430.49701995835835,"(35, 1)",AC054_20250402_RRQQ_New_Final,Li$_{1.6}$Zn$_{0.4}$Zr$_{0.4}$Cl$_4$,1.285,6
10,200039.1,5148.56,385.0462,5153.306524498925,364.55613234905536,"(35, 1)",AC054_20250402_RRQQ_New_Final,Li$_{1.6}$Zn$_{0.4}$Zr$_{0.4}$Cl$_4$,1.285,6
11,159023.4,5172.957,313.835,5171.685217078446,313.4819121484027,"(35, 1)",AC054_20250402_RRQQ_New_Final,Li$_{1.6}$Zn$_{0.4}$Zr$_{0.4}$Cl$_4$,1.285,6
12,126210.9,5204.324,287.0583,5186.481660076933,275.4160574758837,"(35, 1)",AC054_20250402_RRQQ_New_Final,Li$_{1.6}$Zn$_{0.4}$Zr$_{0.4}$Cl$_4$,1.285,6
13,100429.7,5190.037,251.7978,5198.910799622323,248.88353752942763,"(35, 1)",AC054_20250402_RRQQ_New_Final,Li$_{1.6}$Zn$_{0.4}$Zr$_{0.4}$Cl$_4$,1.285,6
14,79804.69,5203.484,236.3455,5209.892070487174,232.79887875969007,"(35, 1)",AC054_20250402_RRQQ_New_Final,Li$_{1.6}$Zn$_{0.4}$Zr$_{0.4}$Cl$_4$,1.285,6
15,63398.44,5212.501,234.6401,5220.149443429784,226.45939927999066,"(35, 1)",AC054_20250402_RRQQ_New_Final,Li$_{1.6}$Zn$_{0.4}$Zr$_{0.4}$Cl$_4$,1.285,6
16,50273.44,5223.209,236.1235,5230.284303958271,229.53705679981675,"(35, 1)",AC054_20250402_RRQQ_New_Final,Li$_{1.6}$Zn$_{0.4}$Zr$_{0.4}$Cl$_4$,1.285,6
17,39960.94,5236.735,249.1421,5240.829544084268,242.07562378292062,"(35, 1)",AC054_20250402_RRQQ_New_Final,Li$_{1.6}$Zn$_{0.4}$Zr$_{0.4}$Cl$_4$,1.285,6
18,31757.81,5246.81,270.035,5252.291196620451,264.49718005616546,"(35, 1)",AC054_20250402_RRQQ_New_Final,Li$_{1.6}$Zn$_{0.4}$Zr$_{0.4}$Cl$_4$,1.285,6
19,25195.31,5263.79,300.6348,5265.182297724377,297.6205500288714,"(35, 1)",AC054_20250402_RRQQ_New_Final,Li$_{1.6}$Zn$_{0.4}$Zr$_{0.4}$Cl$_4$,1.285,6
20,20039.06,5280.244,341.8714,5280.052455516029,342.69377065628885,"(35, 1)",AC054_20250402_RRQQ_New_Final,Li$_{1.6}$Zn$_{0.4}$Zr$_{0.4}$Cl$_4$,1.285,6
21,16054.69,5295.79,396.446,5297.515769678516,401.4426403005406,"(35, 1)",AC054_20250402_RRQQ_New_Final,Li$_{1.6}$Zn$_{0.4}$Zr$_{0.4}$Cl$_4$,1.285,6
22,12773.44,5317.611,465.0372,5318.2792104233495,476.1376903152247,"(35, 1)",AC054_20250402_RRQQ_New_Final,Li$_{1.6}$Zn$_{0.4}$Zr$_{0.4}$Cl$_4$,1.285,6
23,9946.65,5346.946,561.3024,5343.173255661377,569.6824486816456,"(35, 1)",AC054_20250402_RRQQ_New_Final,Li$_{1.6}$Zn$_{0.4}$Zr$_{0.4}$Cl$_4$,1.285,6
24,7888.72,5377.34,671.3355,5373.1864498122795,685.7265888780391,"(35, 1)",AC054_20250402_RRQQ_New_Final,Li$_{1.6}$Zn$_{0.4}$Zr$_{0.4}$Cl$_4$,1.285,6
25,6288.11,5415.515,803.5777,5409.50554995382,828.8084708038404,"(35, 1)",AC054_20250402_RRQQ_New_Final,Li$_{1.6}$Zn$_{0.4}$Zr$_{0.4}$Cl$_4$,1.285,6
26,5039.063,5459.322,960.395,5453.563042419522,1004.5326995467187,"(35, 1)",AC054_20250402_RRQQ_New_Final,Li$_{1.6}$Zn$_{0.4}$Zr$_{0.4}$Cl$_4$,1.285,6
27,4001.524,5513.614,1157.409,5507.0940341717305,1219.789684172852,"(35, 1)",AC054_20250402_RRQQ_New_Final,Li$_{1.6}$Zn$_{0.4}$Zr$_{0.4}$Cl$_4$,1.285,6
28,3161.337,5580.363,1402.13,5572.204845988256,1483.0258189063727,"(35, 1)",AC054_20250402_RRQQ_New_Final,Li$_{1.6}$Zn$_{0.4}$Zr$_{0.4}$Cl$_4$,1.285,6
29,2507.267,5657.77,1693.578,5651.456063881812,1804.5748934342814,"(35, 1)",AC054_20250402_RRQQ_New_Final,Li$_{1.6}$Zn$_{0.4}$Zr$_{0.4}$Cl$_4$,1.285,6
30,1979.167,5750.298,2054.368,5747.963353027453,2197.0637432257818,"(35, 1)",AC054_20250402_RRQQ_New_Final,Li$_{1.6}$Zn$_{0.4}$Zr$_{0.4}$Cl$_4$,1.285,6
31,1598.011,5845.838,2447.337,5865.520022932291,2675.908067769507,"(35, 1)",AC054_20250402_RRQQ_New_Final,Li$_{1.6}$Zn$_{0.4}$Zr$_{0.4}$Cl$_4$,1.285,6
32,1257.622,5964.954,2980.204,6008.7461782683795,3259.9178883223994,"(35, 1)",AC054_20250402_RRQQ_New_Final,Li$_{1.6}$Zn$_{0.4}$Zr$_{0.4}$Cl$_4$,1.285,6
33,1004.464,6087.972,3591.572,6183.27032842233,3972.0364259111216,"(35, 1)",AC054_20250402_RRQQ_New_Final,Li$_{1.6}$Zn$_{0.4}$Zr$_{0.4}$Cl$_4$,1.285,6
34,800.3049,6221.328,4347.572,6395.950600201291,4840.241423992222,"(35, 1)",AC054_20250402_RRQQ_New_Final,Li$_{1.6}$Zn$_{0.4}$Zr$_{0.4}$Cl$_4$,1.285,6
35,631.0096,6368.845,5326.449,6655.144251564644,5898.644324261561,"(35, 1)",AC054_20250402_RRQQ_New_Final,Li$_{1.6}$Zn$_{0.4}$Zr$_{0.4}$Cl$_4$,1.285,6
36,498.6702,6523.526,6537.787,6971.036080321607,7188.830479386776,"(35, 1)",AC054_20250402_RRQQ_New_Final,Li$_{1.6}$Zn$_{0.4}$Zr$_{0.4}$Cl$_4$,1.285,6
37,397.2458,6678.218,8000.198,7356.038634655931,8761.493058403541,"(35, 1)",AC054_20250402_RRQQ_New_Final,Li$_{1.6}$Zn$_{0.4}$Zr$_{0.4}$Cl$_4$,1.285,6
38,319.6023,6836.172,9738.21,7825.27995279711,10678.42484134045,"(35, 1)",AC054_20250402_RRQQ_New_Final,Li$_{1.6}$Zn$_{0.4}$Zr$_{0.4}$Cl$_4$,1.285,6
39,251.1161,7026.325,12154.89,8397.197997847772,13014.946162796037,"(35, 1)",AC054_20250402_RRQQ_New_Final,Li$_{1.6}$Zn$_{0.4}$Zr$_{0.4}$Cl$_4$,1.285,6
40,200.8929,7228.437,14965.31,9094.265145728688,15862.864402275101,"(35, 1)",AC054_20250402_RRQQ_New_Final,Li$_{1.6}$Zn$_{0.4}$Zr$_{0.4}$Cl$_4$,1.285,6
41,158.0056,7485.453,18764.52,9943.871194072857,19334.081305518062,"(35, 1)",AC054_20250402_RRQQ_New_Final,Li$_{1.6}$Zn$_{0.4}$Zr$_{0.4}$Cl$_4$,1.285,6
42,126.6892,7772.287,23139.6,10979.399588430539,23564.98987652362,"(35, 1)",AC054_20250402_RRQQ_New_Final,Li$_{1.6}$Zn$_{0.4}$Zr$_{0.4}$Cl$_4$,1.285,6
43,99.734,8165.525,29074.45,12241.5391540483,28721.83360469983,"(35, 1)",AC054_20250402_RRQQ_New_Final,Li$_{1.6}$Zn$_{0.4}$Zr$_{0.4}$Cl$_4$,1.285,6
44,79.44915,8631.614,36119.32,13779.882875047126,35007.23860464301,"(35, 1)",AC054_20250402_RRQQ_New_Final,Li$_{1.6}$Zn$_{0.4}$Zr$_{0.4}$Cl$_4$,1.285,6
45,63.34459,9216.471,44838.4,15654.87654163261,42668.17533322175,"(35, 1)",AC054_20250402_RRQQ_New_Final,Li$_{1.6}$Zn$_{0.4}$Zr$_{0.4}$Cl$_4$,1.285,6
46,49.86702,10076.27,56475.51,17940.193833191886,52005.66272083953,"(35, 1)",AC054_20250402_RRQQ_New_Final,Li$_{1.6}$Zn$_{0.4}$Zr$_{0.4}$Cl$_4$,1.285,6
47,39.72458,11098.71,70189.65,20725.63116092832,63386.59601812937,"(35, 1)",AC054_20250402_RRQQ_New_Final,Li$_{1.6}$Zn$_{0.4}$Zr$_{0.4}$Cl$_4$,1.285,6
48,31.88775,12373.13,86630.81,24120.63601643262,77258.16310605634,"(35, 1)",AC054_20250402_RRQQ_New_Final,Li$_{1.6}$Zn$_{0.4}$Zr$_{0.4}$Cl$_4$,1.285,6
49,24.93351,14220.24,109630.4,28258.60746475147,94165.41572532442,"(35, 1)",AC054_20250402_RRQQ_New_Final,Li$_{1.6}$Zn$_{0.4}$Zr$_{0.4}$Cl$_4$,1.285,6
50,19.94681,16402.96,135652.7,33302.13776017085,114772.68604648903,"(35, 1)",AC054_20250402_RRQQ_New_Final,Li$_{1.6}$Zn$_{0.4}$Zr$_{0.4}$Cl$_4$,1.285,6
51,15.94388,19222.95,167952.2,39449.401042209385,139889.69009621834,"(35, 1)",AC054_20250402_RRQQ_New_Final,Li$_{1.6}$Zn$_{0.4}$Zr$_{0.4}$Cl$_4$,1.285,6
52,12.40079,23362.09,213304.1,46941.94014123189,170503.34371462173,"(35, 1)",AC054_20250402_RRQQ_New_Final,Li$_{1.6}$Zn$_{0.4}$Zr$_{0.4}$Cl$_4$,1.285,6
53,9.91015,28199.11,263926.3,56074.15745864259,207816.54117960265,"(35, 1)",AC054_20250402_RRQQ_New_Final,Li$_{1.6}$Zn$_{0.4}$Zr$_{0.4}$Cl$_4$,1.285,6
54,7.971939,34214.18,324348.6,67204.88284437233,253295.42021649962,"(35, 1)",AC054_20250402_RRQQ_New_Final,Li$_{1.6}$Zn$_{0.4}$Zr$_{0.4}$Cl$_4$,1.285,6
55,6.351626,42337.96,402414.8,80771.47300528368,308726.9705646365,"(35, 1)",AC054_20250402_RRQQ_New_Final,Li$_{1.6}$Zn$_{0.4}$Zr$_{0.4}$Cl$_4$,1.285,6
56,5.095109,52436.27,495390.4,97306.99644890094,376289.2496991249,"(35, 1)",AC054_20250402_RRQQ_New_Final,Li$_{1.6}$Zn$_{0.4}$Zr$_{0.4}$Cl$_4$,1.285,6
57,4.040948,66179.95,616012.3,117461.17920600732,458636.9646759523,"(35, 1)",AC054_20250402_RRQQ_New_Final,Li$_{1.6}$Zn$_{0.4}$Zr$_{0.4}$Cl$_4$,1.285,6
58,3.175813,84907.05,772303.3,142025.93434695515,559005.7828454985,"(35, 1)",AC054_20250402_RRQQ_New_Final,Li$_{1.6}$Zn$_{0.4}$Zr$_{0.4}$Cl$_4$,1.285,6
59,2.547554,107294.4,950417.0,171966.47841634921,681339.4700881916,"(35, 1)",AC054_20250402_RRQQ_New_Final,Li$_{1.6}$Zn$_{0.4}$Zr$_{0.4}$Cl$_4$,1.285,6
60,2.020474,137616.6,1179522.0,208459.25743609355,830444.8521819263,"(35, 1)",AC054_20250402_RRQQ_New_Final,Li$_{1.6}$Zn$_{0.4}$Zr$_{0.4}$Cl$_4$,1.285,6
61,1.605308,176682.3,1460403.0,252938.17269339506,1012180.6881579754,"(35, 1)",AC054_20250402_RRQQ_New_Final,Li$_{1.6}$Zn$_{0.4}$Zr$_{0.4}$Cl$_4$,1.285,6
62,1.273777,227761.7,1808763.0,307150.92265160126,1233687.8769970478,"(35, 1)",AC054_20250402_RRQQ_New_Final,Li$_{1.6}$Zn$_{0.4}$Zr$_{0.4}$Cl$_4$,1.285,6
63,1.010237,294259.3,2239148.0,373227.67481194553,1503670.043117394,"(35, 1)",AC054_20250402_RRQQ_New_Final,Li$_{1.6}$Zn$_{0.4}$Zr$_{0.4}$Cl$_4$,1.285,6
64,0.7971939,382501.7,2782168.0,453764.76583182375,1832735.5256276203,"(35, 1)",AC054_20250402_RRQQ_New_Final,Li$_{1.6}$Zn$_{0.4}$Zr$_{0.4}$Cl$_4$,1.285,6
65,0.6334459,494029.7,3431169.0,551926.7187066119,2233814.2090390804,"(35, 1)",AC054_20250402_RRQQ_New_Final,Li$_{1.6}$Zn$_{0.4}$Zr$_{0.4}$Cl$_4$,1.285,6
66,0.5029507,637926.2,4225988.0,671570.5855496402,2722665.5738586984,"(35, 1)",AC054_20250402_RRQQ_New_Final,Li$_{1.6}$Zn$_{0.4}$Zr$_{0.4}$Cl$_4$,1.285,6
67,0.3999573,822864.1,5196169.0,817397.5017388811,3318497.9297621776,"(35, 1)",AC054_20250402_RRQQ_New_Final,Li$_{1.6}$Zn$_{0.4}$Zr$_{0.4}$Cl$_4$,1.285,6
68,0.3175813,1062547.0,6389939.0,995137.4064080652,4044723.1627158127,"(35, 1)",AC054_20250402_RRQQ_New_Final,Li$_{1.6}$Zn$_{0.4}$Zr$_{0.4}$Cl$_4$,1.285,6
69,0.2520161,1371526.0,7852120.0,1211774.1874564998,4929876.65212947,"(35, 1)",AC054_20250402_RRQQ_New_Final,Li$_{1.6}$Zn$_{0.4}$Zr$_{0.4}$Cl$_4$,1.285,6
