Repository: Maughan-Lab/Li-Zn-Zr-Cl_Halospinels

# Li-Zn-Zr-Cl_Halospinels

Data and information for "From Cation Order to Disorder: Unlocking Ion Transport Pathways in Li−Zn−Zr−Cl Halospinels" (doi: https://doi.org/10.1021/acs.chemmater.6c00461)

Neutron powder diffraction (NPD) collected at beamline BL-11A (POWGEN) at the Spallation Neutron Source at Oak Ridge National Laboratory, including raw data and .txt files with two theta, intensity, calculated fit, and difference are in the NPD directory.

File: EIS/0p6/temp_35_replicate_2_AC054_20250402_RRQQ_New_Final_Li16Zn04Zr04Cl4.csv
,Frequency,Z real,Z imag,Fit real,Fit imag,Dataset,sample_name,material_name,height,diameter
0,2000039.0,3929.182,1926.486,3929.375678799265,1914.7685227701425,"(35, 2)",AC054_20250402_RRQQ_New_Final,Li$_{1.6}$Zn$_{0.4}$Zr$_{0.4}$Cl$_4$,1.285,6
1,1588711.0,4248.829,1689.305,4248.78460623842,1696.8413737606368,"(35, 2)",AC054_20250402_RRQQ_New_Final,Li$_{1.6}$Zn$_{0.4}$Zr$_{0.4}$Cl$_4$,1.285,6
2,1261992.0,4474.857,1478.408,4499.276583967425,1469.9694488189825,"(35, 2)",AC054_20250402_RRQQ_New_Final,Li$_{1.6}$Zn$_{0.4}$Zr$_{0.4}$Cl$_4$,1.285,6
3,1002539.0,4694.349,1266.571,4689.192981795221,1251.864486006051,"(35, 2)",AC054_20250402_RRQQ_New_Final,Li$_{1.6}$Zn$_{0.4}$Zr$_{0.4}$Cl$_4$,1.285,6
4,796289.1,4834.791,1067.658,4829.909237455953,1053.236563246798,"(35, 2)",AC054_20250402_RRQQ_New_Final,Li$_{1.6}$Zn$_{0.4}$Zr$_{0.4}$Cl$_4$,1.285,6
5,632460.9,4919.83,875.6093,4932.751099729677,879.082748635316,"(35, 2)",AC054_20250402_RRQQ_New_Final,Li$_{1.6}$Zn$_{0.4}$Zr$_{0.4}$Cl$_4$,1.285,6
6,502382.8,4990.079,747.3772,5007.469260734929,730.5257504804567,"(35, 2)",AC054_20250402_RRQQ_New_Final,Li$_{1.6}$Zn$_{0.4}$Zr$_{0.4}$Cl$_4$,1.285,6
7,399257.8,5047.34,608.0312,5061.795447081128,606.4329737924659,"(35, 2)",AC054_20250402_RRQQ_New_Final,Li$_{1.6}$Zn$_{0.4}$Zr$_{0.4}$Cl$_4$,1.285,6
8,316992.2,5082.354,525.4879,5101.5647102585335,504.57709355683664,"(35, 2)",AC054_20250402_RRQQ_New_Final,Li$_{1.6}$Zn$_{0.4}$Zr$_{0.4}$Cl$_4$,1.285,6
9,251835.9,5109.513,431.3039,5131.053448216027,422.36852390977793,"(35, 2)",AC054_20250402_RRQQ_New_Final,Li$_{1.6}$Zn$_{0.4}$Zr$_{0.4}$Cl$_4$,1.285,6
10,200039.1,5139.072,335.3929,5153.347699042043,357.27374298084464,"(35, 2)",AC054_20250402_RRQQ_New_Final,Li$_{1.6}$Zn$_{0.4}$Zr$_{0.4}$Cl$_4$,1.285,6
11,159023.4,5157.513,310.4886,5170.664254258705,307.03095163839413,"(35, 2)",AC054_20250402_RRQQ_New_Final,Li$_{1.6}$Zn$_{0.4}$Zr$_{0.4}$Cl$_4$,1.285,6
12,126210.9,5165.823,288.9524,5184.603916375034,269.7462905233864,"(35, 2)",AC054_20250402_RRQQ_New_Final,Li$_{1.6}$Zn$_{0.4}$Zr$_{0.4}$Cl$_4$,1.285,6
13,100429.7,5184.124,252.3135,5196.340973417825,243.9254441165341,"(35, 2)",AC054_20250402_RRQQ_New_Final,Li$_{1.6}$Zn$_{0.4}$Zr$_{0.4}$Cl$_4$,1.285,6
14,79804.69,5193.937,236.8058,5206.7611161400955,228.4742420461985,"(35, 2)",AC054_20250402_RRQQ_New_Final,Li$_{1.6}$Zn$_{0.4}$Zr$_{0.4}$Cl$_4$,1.285,6
15,63398.44,5204.896,230.9356,5216.560800582966,222.68793950248073,"(35, 2)",AC054_20250402_RRQQ_New_Final,Li$_{1.6}$Zn$_{0.4}$Zr$_{0.4}$Cl$_4$,1.285,6
16,50273.44,5218.622,235.5374,5226.319160972968,226.2403850357632,"(35, 2)",AC054_20250402_RRQQ_New_Final,Li$_{1.6}$Zn$_{0.4}$Zr$_{0.4}$Cl$_4$,1.285,6
17,39960.94,5228.56,248.2359,5236.551119370663,239.17941645155898,"(35, 2)",AC054_20250402_RRQQ_New_Final,Li$_{1.6}$Zn$_{0.4}$Zr$_{0.4}$Cl$_4$,1.285,6
18,31757.81,5241.906,270.5326,5247.748134290354,261.93219644062754,"(35, 2)",AC054_20250402_RRQQ_New_Final,Li$_{1.6}$Zn$_{0.4}$Zr$_{0.4}$Cl$_4$,1.285,6
19,25195.31,5255.095,301.5633,5260.411309192318,295.32291670438485,"(35, 2)",AC054_20250402_RRQQ_New_Final,Li$_{1.6}$Zn$_{0.4}$Zr$_{0.4}$Cl$_4$,1.285,6
20,20039.06,5272.693,342.3643,5275.080337372242,340.60481944083034,"(35, 2)",AC054_20250402_RRQQ_New_Final,Li$_{1.6}$Zn$_{0.4}$Zr$_{0.4}$Cl$_4$,1.285,6
21,16054.69,5288.972,395.2837,5292.360911791289,399.50849332095504,"(35, 2)",AC054_20250402_RRQQ_New_Final,Li$_{1.6}$Zn$_{0.4}$Zr$_{0.4}$Cl$_4$,1.285,6
22,12773.44,5311.533,464.3239,5312.952687424558,474.3087239964414,"(35, 2)",AC054_20250402_RRQQ_New_Final,Li$_{1.6}$Zn$_{0.4}$Zr$_{0.4}$Cl$_4$,1.285,6
23,9946.65,5340.363,559.6756,5337.679574585333,567.9127285691682,"(35, 2)",AC054_20250402_RRQQ_New_Final,Li$_{1.6}$Zn$_{0.4}$Zr$_{0.4}$Cl$_4$,1.285,6
24,7888.72,5371.442,671.5399,5367.524008596571,683.973342752434,"(35, 2)",AC054_20250402_RRQQ_New_Final,Li$_{1.6}$Zn$_{0.4}$Zr$_{0.4}$Cl$_4$,1.285,6
25,6288.11,5408.072,803.1281,5403.666846237681,827.0316542529705,"(35, 2)",AC054_20250402_RRQQ_New_Final,Li$_{1.6}$Zn$_{0.4}$Zr$_{0.4}$Cl$_4$,1.285,6
26,5039.063,5451.952,959.638,5447.534659417132,1002.6947032911359,"(35, 2)",AC054_20250402_RRQQ_New_Final,Li$_{1.6}$Zn$_{0.4}$Zr$_{0.4}$Cl$_4$,1.285,6
27,4001.524,5506.17,1156.454,5500.856419943484,1217.855234372617,"(35, 2)",AC054_20250402_RRQQ_New_Final,Li$_{1.6}$Zn$_{0.4}$Zr$_{0.4}$Cl$_4$,1.285,6
28,3161.337,5572.479,1400.806,5565.731893726349,1480.9621296160926,"(35, 2)",AC054_20250402_RRQQ_New_Final,Li$_{1.6}$Zn$_{0.4}$Zr$_{0.4}$Cl$_4$,1.285,6
29,2507.267,5650.073,1692.245,5644.714493451154,1802.3521441555297,"(35, 2)",AC054_20250402_RRQQ_New_Final,Li$_{1.6}$Zn$_{0.4}$Zr$_{0.4}$Cl$_4$,1.285,6
30,1979.167,5742.437,2052.792,5740.9118876136745,2194.655974499202,"(35, 2)",AC054_20250402_RRQQ_New_Final,Li$_{1.6}$Zn$_{0.4}$Zr$_{0.4}$Cl$_4$,1.285,6
31,1598.011,5837.624,2445.407,5858.108348978658,2673.29461480273,"(35, 2)",AC054_20250402_RRQQ_New_Final,Li$_{1.6}$Zn$_{0.4}$Zr$_{0.4}$Cl$_4$,1.285,6
32,1257.622,5956.829,2978.215,6000.913671741993,3257.0855080959213,"(35, 2)",AC054_20250402_RRQQ_New_Final,Li$_{1.6}$Zn$_{0.4}$Zr$_{0.4}$Cl$_4$,1.285,6
33,1004.464,6079.292,3589.613,6174.944525718483,3968.9823188967302,"(35, 2)",AC054_20250402_RRQQ_New_Final,Li$_{1.6}$Zn$_{0.4}$Zr$_{0.4}$Cl$_4$,1.285,6
34,800.3049,6212.161,4345.201,6387.045387624288,4836.977410007921,"(35, 2)",AC054_20250402_RRQQ_New_Final,Li$_{1.6}$Zn$_{0.4}$Zr$_{0.4}$Cl$_4$,1.285,6
35,631.0096,6360.229,5323.91,6645.557743336668,5895.202506233102,"(35, 2)",AC054_20250402_RRQQ_New_Final,Li$_{1.6}$Zn$_{0.4}$Zr$_{0.4}$Cl$_4$,1.285,6
36,498.6702,6513.797,6534.484,6960.648151568859,7185.27082290865,"(35, 2)",AC054_20250402_RRQQ_New_Final,Li$_{1.6}$Zn$_{0.4}$Zr$_{0.4}$Cl$_4$,1.285,6
37,397.2458,6668.527,7997.276,7344.708072994608,8757.913434068409,"(35, 2)",AC054_20250402_RRQQ_New_Final,Li$_{1.6}$Zn$_{0.4}$Zr$_{0.4}$Cl$_4$,1.285,6
38,319.6023,6824.912,9734.01,7812.841190290855,10674.974227219747,"(35, 2)",AC054_20250402_RRQQ_New_Final,Li$_{1.6}$Zn$_{0.4}$Zr$_{0.4}$Cl$_4$,1.285,6
39,251.1161,7015.557,12150.18,8383.457384669644,13011.841894213334,"(35, 2)",AC054_20250402_RRQQ_New_Final,Li$_{1.6}$Zn$_{0.4}$Zr$_{0.4}$Cl$_4$,1.285,6
40,200.8929,7215.847,14959.46,9078.9967284431,15860.414595144495,"(35, 2)",AC054_20250402_RRQQ_New_Final,Li$_{1.6}$Zn$_{0.4}$Zr$_{0.4}$Cl$_4$,1.285,6
41,158.0056,7471.34,18758.52,9926.811965885288,19332.713880561707,"(35, 2)",AC054_20250402_RRQQ_New_Final,Li$_{1.6}$Zn$_{0.4}$Zr$_{0.4}$Cl$_4$,1.285,6
42,126.6892,7758.847,23134.15,10960.244187146676,23565.28999030444,"(35, 2)",AC054_20250402_RRQQ_New_Final,Li$_{1.6}$Zn$_{0.4}$Zr$_{0.4}$Cl$_4$,1.285,6
43,99.734,8151.535,29065.46,12219.933997313608,28724.59176917006,"(35, 2)",AC054_20250402_RRQQ_New_Final,Li$_{1.6}$Zn$_{0.4}$Zr$_{0.4}$Cl$_4$,1.285,6
44,79.44915,8610.752,36112.87,13755.419743642471,35013.51237422778,"(35, 2)",AC054_20250402_RRQQ_New_Final,Li$_{1.6}$Zn$_{0.4}$Zr$_{0.4}$Cl$_4$,1.285,6
45,63.34459,9183.9,44846.86,15627.085652716924,42679.36818777222,"(35, 2)",AC054_20250402_RRQQ_New_Final,Li$_{1.6}$Zn$_{0.4}$Zr$_{0.4}$Cl$_4$,1.285,6
46,49.86702,10056.21,56459.23,17908.53648970789,52023.62471204396,"(35, 2)",AC054_20250402_RRQQ_New_Final,Li$_{1.6}$Zn$_{0.4}$Zr$_{0.4}$Cl$_4$,1.285,6
47,39.72458,11059.83,70184.8,20689.492125194443,63413.75192343565,"(35, 2)",AC054_20250402_RRQQ_New_Final,Li$_{1.6}$Zn$_{0.4}$Zr$_{0.4}$Cl$_4$,1.285,6
48,31.88775,12323.73,86647.46,24079.315840747327,77297.67530669562,"(35, 2)",AC054_20250402_RRQQ_New_Final,Li$_{1.6}$Zn$_{0.4}$Zr$_{0.4}$Cl$_4$,1.285,6
49,24.93351,14167.38,109637.7,28211.315126728332,94221.39086689602,"(35, 2)",AC054_20250402_RRQQ_New_Final,Li$_{1.6}$Zn$_{0.4}$Zr$_{0.4}$Cl$_4$,1.285,6
50,19.94681,16328.21,135671.5,33247.98410460332,114850.4368429216,"(35, 2)",AC054_20250402_RRQQ_New_Final,Li$_{1.6}$Zn$_{0.4}$Zr$_{0.4}$Cl$_4$,1.285,6
51,15.94388,19134.22,168010.0,39387.39373617495,139996.0665141111,"(35, 2)",AC054_20250402_RRQQ_New_Final,Li$_{1.6}$Zn$_{0.4}$Zr$_{0.4}$Cl$_4$,1.285,6
52,12.40079,23247.45,213401.8,46870.98111975078,170647.15136590975,"(35, 2)",AC054_20250402_RRQQ_New_Final,Li$_{1.6}$Zn$_{0.4}$Zr$_{0.4}$Cl$_4$,1.285,6
53,9.91015,28025.24,264031.0,55993.04419344244,208009.06923128685,"(35, 2)",AC054_20250402_RRQQ_New_Final,Li$_{1.6}$Zn$_{0.4}$Zr$_{0.4}$Cl$_4$,1.285,6
54,7.971939,34012.13,324574.1,67112.31523225566,253551.1067143483,"(35, 2)",AC054_20250402_RRQQ_New_Final,Li$_{1.6}$Zn$_{0.4}$Zr$_{0.4}$Cl$_4$,1.285,6
55,6.351626,42037.11,402581.1,80666.06827581892,309064.24003341456,"(35, 2)",AC054_20250402_RRQQ_New_Final,Li$_{1.6}$Zn$_{0.4}$Zr$_{0.4}$Cl$_4$,1.285,6
56,5.095109,52096.49,495751.1,97187.31527240011,376731.56656032737,"(35, 2)",AC054_20250402_RRQQ_New_Final,Li$_{1.6}$Zn$_{0.4}$Zr$_{0.4}$Cl$_4$,1.285,6
57,4.040948,65714.92,616517.3,117325.76719104167,459214.1568312919,"(35, 2)",AC054_20250402_RRQQ_New_Final,Li$_{1.6}$Zn$_{0.4}$Zr$_{0.4}$Cl$_4$,1.285,6
58,3.175813,84312.7,773001.3,141873.38441395957,559755.7032266894,"(35, 2)",AC054_20250402_RRQQ_New_Final,Li$_{1.6}$Zn$_{0.4}$Zr$_{0.4}$Cl$_4$,1.285,6
59,2.547554,106549.6,951432.0,171795.5211983874,682310.0807110202,"(35, 2)",AC054_20250402_RRQQ_New_Final,Li$_{1.6}$Zn$_{0.4}$Zr$_{0.4}$Cl$_4$,1.285,6
60,2.020474,136641.5,1180977.0,208268.8889882028,831696.8360588442,"(35, 2)",AC054_20250402_RRQQ_New_Final,Li$_{1.6}$Zn$_{0.4}$Zr$_{0.4}$Cl$_4$,1.285,6
61,1.605308,175453.2,1462369.0,252727.83151227864,1013790.7203021658,"(35, 2)",AC054_20250402_RRQQ_New_Final,Li$_{1.6}$Zn$_{0.4}$Zr$_{0.4}$Cl$_4$,1.285,6
62,1.273777,226183.5,1811536.0,306920.73147400824,1235752.7179110069,"(35, 2)",AC054_20250402_RRQQ_New_Final,Li$_{1.6}$Zn$_{0.4}$Zr$_{0.4}$Cl$_4$,1.285,6
63,1.010237,292227.3,2242930.0,372978.767069215,1506311.6581104647,"(35, 2)",AC054_20250402_RRQQ_New_Final,Li$_{1.6}$Zn$_{0.4}$Zr$_{0.4}$Cl$_4$,1.285,6
64,0.7971939,380006.1,2787371.0,453499.72223631147,1836107.4829196117,"(35, 2)",AC054_20250402_RRQQ_New_Final,Li$_{1.6}$Zn$_{0.4}$Zr$_{0.4}$Cl$_4$,1.285,6
65,0.6334459,490841.2,3438132.0,551650.146542381,2238109.67119647,"(35, 2)",AC054_20250402_RRQQ_New_Final,Li$_{1.6}$Zn$_{0.4}$Zr$_{0.4}$Cl$_4$,1.285,6
66,0.5029507,633991.1,4235496.0,671289.8822226339,2728127.273541987,"(35, 2)",AC054_20250402_RRQQ_New_Final,Li$_{1.6}$Zn$_{0.4}$Zr$_{0.4}$Cl$_4$,1.285,6
67,0.3999573,817989.1,5208788.0,817123.8554965019,3325430.6155846813,"(35, 2)",AC054_20250402_RRQQ_New_Final,Li$_{1.6}$Zn$_{0.4}$Zr$_{0.4}$Cl$_4$,1.285,6
68,0.3175813,1056535.0,6406621.0,994887.1014726588,4053509.118614127,"(35, 2)",AC054_20250402_RRQQ_New_Final,Li$_{1.6}$Zn$_{0.4}$Zr$_{0.4}$Cl$_4$,1.285,6
69,0.2520161,1364283.0,7874245.0,1211570.2988921255,4940995.039452595,"(35, 2)",AC054_20250402_RRQQ_New_Final,Li$_{1.6}$Zn$_{0.4}$Zr$_{0.4}$Cl$_4$,1.285,6

File: EIS/0p6/temp_35_replicate_3_AC054_20250402_RRQQ_New_Final_Li16Zn04Zr04Cl4.csv
,Frequency,Z real,Z imag,Fit real,Fit imag,Dataset,sample_name,material_name,height,diameter
0,2000039.0,3914.412,1912.787,3927.801857454406,1901.47115397289,"(35, 3)",AC054_20250402_RRQQ_New_Final,Li$_{1.6}$Zn$_{0.4}$Zr$_{0.4}$Cl$_4$,1.285,6
1,1588711.0,4237.609,1702.263,4244.168562579421,1685.2499956263669,"(35, 3)",AC054_20250402_RRQQ_New_Final,Li$_{1.6}$Zn$_{0.4}$Zr$_{0.4}$Cl$_4$,1.285,6
2,1261992.0,4479.339,1454.292,4492.538705115537,1460.4423597892471,"(35, 3)",AC054_20250402_RRQQ_New_Final,Li$_{1.6}$Zn$_{0.4}$Zr$_{0.4}$Cl$_4$,1.285,6
3,1002539.0,4648.954,1238.822,4681.142812118224,1244.386703549806,"(35, 3)",AC054_20250402_RRQQ_New_Final,Li$_{1.6}$Zn$_{0.4}$Zr$_{0.4}$Cl$_4$,1.285,6
4,796289.1,4805.408,1061.958,4821.157019320419,1047.5778997289415,"(35, 3)",AC054_20250402_RRQQ_New_Final,Li$_{1.6}$Zn$_{0.4}$Zr$_{0.4}$Cl$_4$,1.285,6
5,632460.9,4914.505,874.3481,4923.707562019525,874.9269417809578,"(35, 3)",AC054_20250402_RRQQ_New_Final,Li$_{1.6}$Zn$_{0.4}$Zr$_{0.4}$Cl$_4$,1.285,6
6,502382.8,4984.961,731.7278,4998.385005487123,727.5511788831067,"(35, 3)",AC054_20250402_RRQQ_New_Final,Li$_{1.6}$Zn$_{0.4}$Zr$_{0.4}$Cl$_4$,1.285,6
7,399257.8,5039.349,613.4407,5052.80777861453,604.3527161981781,"(35, 3)",AC054_20250402_RRQQ_New_Final,Li$_{1.6}$Zn$_{0.4}$Zr$_{0.4}$Cl$_4$,1.285,6
8,316992.2,5072.5,514.785,5092.737403826123,503.1529161487606,"(35, 3)",AC054_20250402_RRQQ_New_Final,Li$_{1.6}$Zn$_{0.4}$Zr$_{0.4}$Cl$_4$,1.285,6
9,251835.9,5101.861,421.3697,5122.40576904347,421.41097861654305,"(35, 3)",AC054_20250402_RRQQ_New_Final,Li$_{1.6}$Zn$_{0.4}$Zr$_{0.4}$Cl$_4$,1.285,6
10,200039.1,5126.747,348.983,5144.873743333759,356.63619396974593,"(35, 3)",AC054_20250402_RRQQ_New_Final,Li$_{1.6}$Zn$_{0.4}$Zr$_{0.4}$Cl$_4$,1.285,6
11,159023.4,5150.865,284.387,5162.345029449349,306.601807115977,"(35, 3)",AC054_20250402_RRQQ_New_Final,Li$_{1.6}$Zn$_{0.4}$Zr$_{0.4}$Cl$_4$,1.285,6
12,126210.9,5152.217,253.4057,5176.4144687363805,269.44147501629084,"(35, 3)",AC054_20250402_RRQQ_New_Final,Li$_{1.6}$Zn$_{0.4}$Zr$_{0.4}$Cl$_4$,1.285,6
13,100429.7,5173.465,250.5675,5188.254331421647,243.6819118110582,"(35, 3)",AC054_20250402_RRQQ_New_Final,Li$_{1.6}$Zn$_{0.4}$Zr$_{0.4}$Cl$_4$,1.285,6
14,79804.69,5185.393,236.2797,5198.750269925074,228.24472333970323,"(35, 3)",AC054_20250402_RRQQ_New_Final,Li$_{1.6}$Zn$_{0.4}$Zr$_{0.4}$Cl$_4$,1.285,6
15,63398.44,5192.337,229.9695,5208.599509089769,222.4368493466368,"(35, 3)",AC054_20250402_RRQQ_New_Final,Li$_{1.6}$Zn$_{0.4}$Zr$_{0.4}$Cl$_4$,1.285,6
16,50273.44,5205.791,236.3822,5218.382078526374,225.94073201518057,"(35, 3)",AC054_20250402_RRQQ_New_Final,Li$_{1.6}$Zn$_{0.4}$Zr$_{0.4}$Cl$_4$,1.285,6
17,39960.94,5217.853,248.9878,5228.613536424955,238.8105424817956,"(35, 3)",AC054_20250402_RRQQ_New_Final,Li$_{1.6}$Zn$_{0.4}$Zr$_{0.4}$Cl$_4$,1.285,6
18,31757.81,5228.529,268.6129,5239.7855023852735,261.4782012598684,"(35, 3)",AC054_20250402_RRQQ_New_Final,Li$_{1.6}$Zn$_{0.4}$Zr$_{0.4}$Cl$_4$,1.285,6
19,25195.31,5246.141,301.14,5252.3986433248565,294.77165681392137,"(35, 3)",AC054_20250402_RRQQ_New_Final,Li$_{1.6}$Zn$_{0.4}$Zr$_{0.4}$Cl$_4$,1.285,6
20,20039.06,5262.18,341.3449,5266.991542519984,339.94740847971195,"(35, 3)",AC054_20250402_RRQQ_New_Final,Li$_{1.6}$Zn$_{0.4}$Zr$_{0.4}$Cl$_4$,1.285,6
21,16054.69,5279.144,394.5871,5284.1680526277205,398.73926694114635,"(35, 3)",AC054_20250402_RRQQ_New_Final,Li$_{1.6}$Zn$_{0.4}$Zr$_{0.4}$Cl$_4$,1.285,6
22,12773.44,5299.947,463.9498,5304.625203939995,473.42566694538885,"(35, 3)",AC054_20250402_RRQQ_New_Final,Li$_{1.6}$Zn$_{0.4}$Zr$_{0.4}$Cl$_4$,1.285,6
23,9946.65,5328.521,559.7747,5329.183436768324,566.9183960007056,"(35, 3)",AC054_20250402_RRQQ_New_Final,Li$_{1.6}$Zn$_{0.4}$Zr$_{0.4}$Cl$_4$,1.285,6
24,7888.72,5359.881,669.734,5358.820797745568,682.8763434772892,"(35, 3)",AC054_20250402_RRQQ_New_Final,Li$_{1.6}$Zn$_{0.4}$Zr$_{0.4}$Cl$_4$,1.285,6
25,6288.11,5398.183,803.3116,5394.712747206931,825.8488027234447,"(35, 3)",AC054_20250402_RRQQ_New_Final,Li$_{1.6}$Zn$_{0.4}$Zr$_{0.4}$Cl$_4$,1.285,6
26,5039.063,5440.834,958.673,5438.279346211988,1001.4539918623401,"(35, 3)",AC054_20250402_RRQQ_New_Final,Li$_{1.6}$Zn$_{0.4}$Zr$_{0.4}$Cl$_4$,1.285,6
27,4001.524,5495.234,1155.692,5491.241816074964,1216.5998303689482,"(35, 3)",AC054_20250402_RRQQ_New_Final,Li$_{1.6}$Zn$_{0.4}$Zr$_{0.4}$Cl$_4$,1.285,6
28,3161.337,5561.373,1399.841,5555.690788408812,1479.75566593923,"(35, 3)",AC054_20250402_RRQQ_New_Final,Li$_{1.6}$Zn$_{0.4}$Zr$_{0.4}$Cl$_4$,1.285,6
29,2507.267,5638.686,1690.928,5634.168995075539,1801.2856511339326,"(35, 3)",AC054_20250402_RRQQ_New_Final,Li$_{1.6}$Zn$_{0.4}$Zr$_{0.4}$Cl$_4$,1.285,6
30,1979.167,5731.154,2051.123,5729.771697100581,2193.8568986650425,"(35, 3)",AC054_20250402_RRQQ_New_Final,Li$_{1.6}$Zn$_{0.4}$Zr$_{0.4}$Cl$_4$,1.285,6
31,1598.011,5825.873,2443.567,5846.268837894741,2672.938492501707,"(35, 3)",AC054_20250402_RRQQ_New_Final,Li$_{1.6}$Zn$_{0.4}$Zr$_{0.4}$Cl$_4$,1.285,6
32,1257.622,5944.886,2975.883,5988.253753873456,3257.4110147079136,"(35, 3)",AC054_20250402_RRQQ_New_Final,Li$_{1.6}$Zn$_{0.4}$Zr$_{0.4}$Cl$_4$,1.285,6
33,1004.464,6067.353,3586.942,6161.3243167195005,3970.3106059149677,"(35, 3)",AC054_20250402_RRQQ_New_Final,Li$_{1.6}$Zn$_{0.4}$Zr$_{0.4}$Cl$_4$,1.285,6
34,800.3049,6199.962,4342.541,6372.303656171144,4839.736882152264,"(35, 3)",AC054_20250402_RRQQ_New_Final,Li$_{1.6}$Zn$_{0.4}$Zr$_{0.4}$Cl$_4$,1.285,6
35,631.0096,6346.962,5320.753,6629.509169936402,5899.960491417231,"(35, 3)",AC054_20250402_RRQQ_New_Final,Li$_{1.6}$Zn$_{0.4}$Zr$_{0.4}$Cl$_4$,1.285,6
36,498.6702,6500.232,6530.618,6943.0804291157165,7192.773964491669,"(35, 3)",AC054_20250402_RRQQ_New_Final,Li$_{1.6}$Zn$_{0.4}$Zr$_{0.4}$Cl$_4$,1.285,6
37,397.2458,6654.574,7992.273,7325.378908047667,8769.139106376166,"(35, 3)",AC054_20250402_RRQQ_New_Final,Li$_{1.6}$Zn$_{0.4}$Zr$_{0.4}$Cl$_4$,1.285,6
38,319.6023,6810.728,9730.12,7791.475298065822,10691.195865436586,"(35, 3)",AC054_20250402_RRQQ_New_Final,Li$_{1.6}$Zn$_{0.4}$Zr$_{0.4}$Cl$_4$,1.285,6
39,251.1161,6999.101,12143.93,8359.743616729165,13034.71186780535,"(35, 3)",AC054_20250402_RRQQ_New_Final,Li$_{1.6}$Zn$_{0.4}$Zr$_{0.4}$Cl$_4$,1.285,6
40,200.8929,7199.444,14952.71,9052.585533664263,15892.06917653236,"(35, 3)",AC054_20250402_RRQQ_New_Final,Li$_{1.6}$Zn$_{0.4}$Zr$_{0.4}$Cl$_4$,1.285,6
41,158.0056,7452.887,18750.29,9897.313467124979,19375.90601326821,"(35, 3)",AC054_20250402_RRQQ_New_Final,Li$_{1.6}$Zn$_{0.4}$Zr$_{0.4}$Cl$_4$,1.285,6
42,126.6892,7740.27,23124.96,10927.227264042991,23623.55699976295,"(35, 3)",AC054_20250402_RRQQ_New_Final,Li$_{1.6}$Zn$_{0.4}$Zr$_{0.4}$Cl$_4$,1.285,6
43,99.734,8128.584,29053.68,12182.926907406494,28802.466955014454,"(35, 3)",AC054_20250402_RRQQ_New_Final,Li$_{1.6}$Zn$_{0.4}$Zr$_{0.4}$Cl$_4$,1.285,6
44,79.44915,8588.141,36103.22,13713.912999070857,35116.79166242128,"(35, 3)",AC054_20250402_RRQQ_New_Final,Li$_{1.6}$Zn$_{0.4}$Zr$_{0.4}$Cl$_4$,1.285,6
45,63.34459,9198.617,44819.32,15580.538110342462,42815.44581270282,"(35, 3)",AC054_20250402_RRQQ_New_Final,Li$_{1.6}$Zn$_{0.4}$Zr$_{0.4}$Cl$_4$,1.285,6
46,49.86702,10025.67,56449.3,17856.385924076014,52201.91537720294,"(35, 3)",AC054_20250402_RRQQ_New_Final,Li$_{1.6}$Zn$_{0.4}$Zr$_{0.4}$Cl$_4$,1.285,6
47,39.72458,11021.66,70170.27,20631.171955824342,63646.22122140916,"(35, 3)",AC054_20250402_RRQQ_New_Final,Li$_{1.6}$Zn$_{0.4}$Zr$_{0.4}$Cl$_4$,1.285,6
48,31.88775,12278.93,86621.15,24014.28020255664,77599.50557201124,"(35, 3)",AC054_20250402_RRQQ_New_Final,Li$_{1.6}$Zn$_{0.4}$Zr$_{0.4}$Cl$_4$,1.285,6
49,24.93351,14098.52,109627.8,28139.075136142237,94611.81634561712,"(35, 3)",AC054_20250402_RRQQ_New_Final,Li$_{1.6}$Zn$_{0.4}$Zr$_{0.4}$Cl$_4$,1.285,6
50,19.94681,16254.58,135675.2,33168.15902340358,115353.79040922738,"(35, 3)",AC054_20250402_RRQQ_New_Final,Li$_{1.6}$Zn$_{0.4}$Zr$_{0.4}$Cl$_4$,1.285,6
51,15.94388,19042.95,168020.0,39299.78181995402,140643.09054121078,"(35, 3)",AC054_20250402_RRQQ_New_Final,Li$_{1.6}$Zn$_{0.4}$Zr$_{0.4}$Cl$_4$,1.285,6
52,12.40079,23128.85,213439.1,46775.65632027594,171476.63825571482,"(35, 3)",AC054_20250402_RRQQ_New_Final,Li$_{1.6}$Zn$_{0.4}$Zr$_{0.4}$Cl$_4$,1.285,6
53,9.91015,27884.26,264119.1,55890.48664265446,209069.91313041028,"(35, 3)",AC054_20250402_RRQQ_New_Final,Li$_{1.6}$Zn$_{0.4}$Zr$_{0.4}$Cl$_4$,1.285,6
54,7.971939,33807.82,324669.3,67003.58566841317,254904.86784392095,"(35, 3)",AC054_20250402_RRQQ_New_Final,Li$_{1.6}$Zn$_{0.4}$Zr$_{0.4}$Cl$_4$,1.285,6
55,6.351626,41796.15,402809.0,80553.03940290729,310788.3477665132,"(35, 3)",AC054_20250402_RRQQ_New_Final,Li$_{1.6}$Zn$_{0.4}$Zr$_{0.4}$Cl$_4$,1.285,6
56,5.095109,51766.95,495968.1,97072.97662713297,378923.31804435694,"(35, 3)",AC054_20250402_RRQQ_New_Final,Li$_{1.6}$Zn$_{0.4}$Zr$_{0.4}$Cl$_4$,1.285,6
57,4.040948,65334.39,617000.6,117214.6246214976,461995.7059978797,"(35, 3)",AC054_20250402_RRQQ_New_Final,Li$_{1.6}$Zn$_{0.4}$Zr$_{0.4}$Cl$_4$,1.285,6
58,3.175813,83748.08,773477.8,141771.9809928584,563280.2822211611,"(35, 3)",AC054_20250402_RRQQ_New_Final,Li$_{1.6}$Zn$_{0.4}$Zr$_{0.4}$Cl$_4$,1.285,6
59,2.547554,105859.8,952242.0,171713.11360589994,686769.7542880098,"(35, 3)",AC054_20250402_RRQQ_New_Final,Li$_{1.6}$Zn$_{0.4}$Zr$_{0.4}$Cl$_4$,1.285,6
60,2.020474,135756.4,1182087.0,208218.32248365824,837332.1620272782,"(35, 3)",AC054_20250402_RRQQ_New_Final,Li$_{1.6}$Zn$_{0.4}$Zr$_{0.4}$Cl$_4$,1.285,6
61,1.605308,174322.8,1463961.0,252726.66804553985,1020902.7789972919,"(35, 3)",AC054_20250402_RRQQ_New_Final,Li$_{1.6}$Zn$_{0.4}$Zr$_{0.4}$Cl$_4$,1.285,6
62,1.273777,224752.3,1813744.0,306992.6998579479,1244718.0850473316,"(35, 3)",AC054_20250402_RRQQ_New_Final,Li$_{1.6}$Zn$_{0.4}$Zr$_{0.4}$Cl$_4$,1.285,6
63,1.010237,290423.0,2245988.0,373155.6221838545,1517601.033325305,"(35, 3)",AC054_20250402_RRQQ_New_Final,Li$_{1.6}$Zn$_{0.4}$Zr$_{0.4}$Cl$_4$,1.285,6
64,0.7971939,377691.8,2791583.0,453823.62288480625,1850308.857153039,"(35, 3)",AC054_20250402_RRQQ_New_Final,Li$_{1.6}$Zn$_{0.4}$Zr$_{0.4}$Cl$_4$,1.285,6
65,0.6334459,487919.0,3443971.0,552176.6899786361,2255957.12755521,"(35, 3)",AC054_20250402_RRQQ_New_Final,Li$_{1.6}$Zn$_{0.4}$Zr$_{0.4}$Cl$_4$,1.285,6
66,0.5029507,630419.1,4243287.0,672091.9689522245,2750536.778081042,"(35, 3)",AC054_20250402_RRQQ_New_Final,Li$_{1.6}$Zn$_{0.4}$Zr$_{0.4}$Cl$_4$,1.285,6
67,0.3999573,813586.8,5219408.0,818296.6025007246,3353544.4783925153,"(35, 3)",AC054_20250402_RRQQ_New_Final,Li$_{1.6}$Zn$_{0.4}$Zr$_{0.4}$Cl$_4$,1.285,6
68,0.3175813,1051131.0,6420889.0,996554.0777407953,4088751.206379081,"(35, 3)",AC054_20250402_RRQQ_New_Final,Li$_{1.6}$Zn$_{0.4}$Zr$_{0.4}$Cl$_4$,1.285,6
69,0.2520161,1357698.0,7893228.0,1213891.4268330317,4985139.316439758,"(35, 3)",AC054_20250402_RRQQ_New_Final,Li$_{1.6}$Zn$_{0.4}$Zr$_{0.4}$Cl$_4$,1.285,6

File: EIS/0p6/temp_45_replicate_1_AC054_20250402_RRQQ_New_Final_Li16Zn04Zr04Cl4.csv
,Frequency,Z real,Z imag,Fit real,Fit imag,Dataset,sample_name,material_name,height,diameter
0,2000039.0,2773.927,932.169,2782.2225499717347,920.8173484840934,"(45, 1)",AC054_20250402_RRQQ_New_Final,Li$_{1.6}$Zn$_{0.4}$Zr$_{0.4}$Cl$_4$,1.285,6
1,1588711.0,2906.689,785.6662,2902.23621597816,784.6346214291432,"(45, 1)",AC054_20250402_RRQQ_New_Final,Li$_{1.6}$Zn$_{0.4}$Zr$_{0.4}$Cl$_4$,1.285,6
2,1261992.0,2996.546,659.934,2991.2040593225406,660.2429654156026,"(45, 1)",AC054_20250402_RRQQ_New_Final,Li$_{1.6}$Zn$_{0.4}$Zr$_{0.4}$Cl$_4$,1.285,6
3,1002539.0,3050.537,543.5892,3056.211124764404,550.9349822524333,"(45, 1)",AC054_20250402_RRQQ_New_Final,Li$_{1.6}$Zn$_{0.4}$Zr$_{0.4}$Cl$_4$,1.285,6
4,796289.1,3105.391,449.9342,3103.395782031916,457.52021283327997,"(45, 1)",AC054_20250402_RRQQ_New_Final,Li$_{1.6}$Zn$_{0.4}$Zr$_{0.4}$Cl$_4$,1.285,6
5,632460.9,3129.938,377.5428,3137.6419412215137,379.34956679765725,"(45, 1)",AC054_20250402_RRQQ_New_Final,Li$_{1.6}$Zn$_{0.4}$Zr$_{0.4}$Cl$_4$,1.285,6
6,502382.8,3156.359,311.3401,3162.641492731171,315.0563106059366,"(45, 1)",AC054_20250402_RRQQ_New_Final,Li$_{1.6}$Zn$_{0.4}$Zr$_{0.4}$Cl$_4$,1.285,6
7,399257.8,3167.148,256.1439,3181.1011642639623,263.0264791992783,"(45, 1)",AC054_20250402_RRQQ_New_Final,Li$_{1.6}$Zn$_{0.4}$Zr$_{0.4}$Cl$_4$,1.285,6
8,316992.2,3178.154,219.6328,3194.9727776116633,221.66881816264038,"(45, 1)",AC054_20250402_RRQQ_New_Final,Li$_{1.6}$Zn$_{0.4}$Zr$_{0.4}$Cl$_4$,1.285,6
9,251835.9,3198.384,184.2947,3205.655591203941,189.55466146651227,"(45, 1)",AC054_20250402_RRQQ_New_Final,Li$_{1.6}$Zn$_{0.4}$Zr$_{0.4}$Cl$_4$,1.285,6
10,200039.1,3200.21,165.4843,3214.156436125664,165.48081958532538,"(45, 1)",AC054_20250402_RRQQ_New_Final,Li$_{1.6}$Zn$_{0.4}$Zr$_{0.4}$Cl$_4$,1.285,6
11,159023.4,3207.588,154.1996,3221.2096646919626,148.49061314619678,"(45, 1)",AC054_20250402_RRQQ_New_Final,Li$_{1.6}$Zn$_{0.4}$Zr$_{0.4}$Cl$_4$,1.285,6
12,126210.9,3218.496,145.9373,3227.364420861165,137.8746473733107,"(45, 1)",AC054_20250402_RRQQ_New_Final,Li$_{1.6}$Zn$_{0.4}$Zr$_{0.4}$Cl$_4$,1.285,6
13,100429.7,3221.875,138.3742,3233.0473827678065,133.16399173223178,"(45, 1)",AC054_20250402_RRQQ_New_Final,Li$_{1.6}$Zn$_{0.4}$Zr$_{0.4}$Cl$_4$,1.285,6
14,79804.69,3229.219,140.925,3238.607985533263,134.1229806254119,"(45, 1)",AC054_20250402_RRQQ_New_Final,Li$_{1.6}$Zn$_{0.4}$Zr$_{0.4}$Cl$_4$,1.285,6
15,63398.44,3237.644,147.8153,3244.351594382551,140.7457145700416,"(45, 1)",AC054_20250402_RRQQ_New_Final,Li$_{1.6}$Zn$_{0.4}$Zr$_{0.4}$Cl$_4$,1.285,6
16,50273.44,3245.825,161.1246,3250.564703953928,153.25864325963454,"(45, 1)",AC054_20250402_RRQQ_New_Final,Li$_{1.6}$Zn$_{0.4}$Zr$_{0.4}$Cl$_4$,1.285,6
17,39960.94,3254.26,180.8341,3257.535144894005,172.13077981700073,"(45, 1)",AC054_20250402_RRQQ_New_Final,Li$_{1.6}$Zn$_{0.4}$Zr$_{0.4}$Cl$_4$,1.285,6
18,31757.81,3262.196,205.519,3265.5694839857383,198.09278021267914,"(45, 1)",AC054_20250402_RRQQ_New_Final,Li$_{1.6}$Zn$_{0.4}$Zr$_{0.4}$Cl$_4$,1.285,6
19,25195.31,3274.614,238.0657,3275.009259680358,232.16612071938366,"(45, 1)",AC054_20250402_RRQQ_New_Final,Li$_{1.6}$Zn$_{0.4}$Zr$_{0.4}$Cl$_4$,1.285,6
20,20039.06,3288.168,279.601,3286.2473447307566,275.70380778758283,"(45, 1)",AC054_20250402_RRQQ_New_Final,Li$_{1.6}$Zn$_{0.4}$Zr$_{0.4}$Cl$_4$,1.285,6
21,16054.69,3305.642,330.1803,3299.7455239240207,330.4444022301707,"(45, 1)",AC054_20250402_RRQQ_New_Final,Li$_{1.6}$Zn$_{0.4}$Zr$_{0.4}$Cl$_4$,1.285,6
22,12773.44,3328.761,393.9633,3316.0542820580063,398.58160975210404,"(45, 1)",AC054_20250402_RRQQ_New_Final,Li$_{1.6}$Zn$_{0.4}$Zr$_{0.4}$Cl$_4$,1.285,6
23,9946.65,3355.706,480.5766,3335.835790980833,482.8522801057113,"(45, 1)",AC054_20250402_RRQQ_New_Final,Li$_{1.6}$Zn$_{0.4}$Zr$_{0.4}$Cl$_4$,1.285,6
24,7888.72,3376.575,579.3662,3359.8911497043778,586.6463789076005,"(45, 1)",AC054_20250402_RRQQ_New_Final,Li$_{1.6}$Zn$_{0.4}$Zr$_{0.4}$Cl$_4$,1.285,6
25,6288.11,3408.227,697.3156,3389.193060654907,714.143371376163,"(45, 1)",AC054_20250402_RRQQ_New_Final,Li$_{1.6}$Zn$_{0.4}$Zr$_{0.4}$Cl$_4$,1.285,6
26,5039.063,3444.814,835.4304,3424.925316195887,870.4805171034872,"(45, 1)",AC054_20250402_RRQQ_New_Final,Li$_{1.6}$Zn$_{0.4}$Zr$_{0.4}$Cl$_4$,1.285,6
27,4001.524,3489.164,1008.529,3468.530725590335,1061.9598598157827,"(45, 1)",AC054_20250402_RRQQ_New_Final,Li$_{1.6}$Zn$_{0.4}$Zr$_{0.4}$Cl$_4$,1.285,6
28,3161.337,3544.799,1222.814,3521.7694406932665,1296.302256342465,"(45, 1)",AC054_20250402_RRQQ_New_Final,Li$_{1.6}$Zn$_{0.4}$Zr$_{0.4}$Cl$_4$,1.285,6
29,2507.267,3608.574,1478.605,3586.790049982721,1582.9586868465572,"(45, 1)",AC054_20250402_RRQQ_New_Final,Li$_{1.6}$Zn$_{0.4}$Zr$_{0.4}$Cl$_4$,1.285,6
30,1979.167,3683.349,1796.568,3666.2163202275515,1933.4913998712489,"(45, 1)",AC054_20250402_RRQQ_New_Final,Li$_{1.6}$Zn$_{0.4}$Zr$_{0.4}$Cl$_4$,1.285,6
31,1598.011,3756.588,2145.896,3763.2530927760167,2362.0402639237614,"(45, 1)",AC054_20250402_RRQQ_New_Final,Li$_{1.6}$Zn$_{0.4}$Zr$_{0.4}$Cl$_4$,1.285,6
32,1257.622,3841.017,2624.445,3881.8156118342936,2885.8931357014235,"(45, 1)",AC054_20250402_RRQQ_New_Final,Li$_{1.6}$Zn$_{0.4}$Zr$_{0.4}$Cl$_4$,1.285,6
33,1004.464,3924.202,3179.158,4026.6875058595942,3526.183252311218,"(45, 1)",AC054_20250402_RRQQ_New_Final,Li$_{1.6}$Zn$_{0.4}$Zr$_{0.4}$Cl$_4$,1.285,6
34,800.3049,4014.816,3872.613,4203.713798123803,4308.741780243334,"(45, 1)",AC054_20250402_RRQQ_New_Final,Li$_{1.6}$Zn$_{0.4}$Zr$_{0.4}$Cl$_4$,1.285,6
35,631.0096,4115.992,4779.454,4420.036735027352,5265.139914201658,"(45, 1)",AC054_20250402_RRQQ_New_Final,Li$_{1.6}$Zn$_{0.4}$Zr$_{0.4}$Cl$_4$,1.285,6
36,498.6702,4225.208,5909.575,4684.383947729807,6433.962566740128,"(45, 1)",AC054_20250402_RRQQ_New_Final,Li$_{1.6}$Zn$_{0.4}$Zr$_{0.4}$Cl$_4$,1.285,6
37,397.2458,4335.574,7279.342,5007.420573710169,7862.365033559559,"(45, 1)",AC054_20250402_RRQQ_New_Final,Li$_{1.6}$Zn$_{0.4}$Zr$_{0.4}$Cl$_4$,1.285,6
38,319.6023,4450.022,8909.697,5402.1795450947375,9607.9754362703,"(45, 1)",AC054_20250402_RRQQ_New_Final,Li$_{1.6}$Zn$_{0.4}$Zr$_{0.4}$Cl$_4$,1.285,6
39,251.1161,4606.081,11175.94,5884.587404057772,11741.219695046111,"(45, 1)",AC054_20250402_RRQQ_New_Final,Li$_{1.6}$Zn$_{0.4}$Zr$_{0.4}$Cl$_4$,1.285,6
40,200.8929,4783.507,13806.15,6474.10685951375,14348.162830726962,"(45, 1)",AC054_20250402_RRQQ_New_Final,Li$_{1.6}$Zn$_{0.4}$Zr$_{0.4}$Cl$_4$,1.285,6
41,158.0056,5015.827,17353.17,7194.522009149733,17533.981227345063,"(45, 1)",AC054_20250402_RRQQ_New_Final,Li$_{1.6}$Zn$_{0.4}$Zr$_{0.4}$Cl$_4$,1.285,6
42,126.6892,5287.918,21431.01,8074.897906599672,21427.20594219629,"(45, 1)",AC054_20250402_RRQQ_New_Final,Li$_{1.6}$Zn$_{0.4}$Zr$_{0.4}$Cl$_4$,1.285,6
43,99.734,5669.003,26947.02,9150.753187446837,26184.90825848651,"(45, 1)",AC054_20250402_RRQQ_New_Final,Li$_{1.6}$Zn$_{0.4}$Zr$_{0.4}$Cl$_4$,1.285,6
44,79.44915,6114.405,33472.45,10465.493063533046,31999.036690300996,"(45, 1)",AC054_20250402_RRQQ_New_Final,Li$_{1.6}$Zn$_{0.4}$Zr$_{0.4}$Cl$_4$,1.285,6
45,63.34459,6687.613,41556.23,12072.160499545382,39104.16110487162,"(45, 1)",AC054_20250402_RRQQ_New_Final,Li$_{1.6}$Zn$_{0.4}$Zr$_{0.4}$Cl$_4$,1.285,6
46,49.86702,7513.875,52341.45,14035.57622284329,47786.93639708622,"(45, 1)",AC054_20250402_RRQQ_New_Final,Li$_{1.6}$Zn$_{0.4}$Zr$_{0.4}$Cl$_4$,1.285,6
47,39.72458,8492.042,65031.11,16434.953904885646,58397.66752627406,"(45, 1)",AC054_20250402_RRQQ_New_Final,Li$_{1.6}$Zn$_{0.4}$Zr$_{0.4}$Cl$_4$,1.285,6
48,31.88775,9720.94,80245.38,19367.096023322854,71364.44250443789,"(45, 1)",AC054_20250402_RRQQ_New_Final,Li$_{1.6}$Zn$_{0.4}$Zr$_{0.4}$Cl$_4$,1.285,6
49,24.93351,11487.04,101489.3,22950.299341271144,87210.40352868855,"(45, 1)",AC054_20250402_RRQQ_New_Final,Li$_{1.6}$Zn$_{0.4}$Zr$_{0.4}$Cl$_4$,1.285,6
50,19.94681,13576.87,125550.2,27329.127569660108,106574.85305854023,"(45, 1)",AC054_20250402_RRQQ_New_Final,Li$_{1.6}$Zn$_{0.4}$Zr$_{0.4}$Cl$_4$,1.285,6
51,15.94388,16270.24,155370.5,32680.243764889987,130239.04635892731,"(45, 1)",AC054_20250402_RRQQ_New_Final,Li$_{1.6}$Zn$_{0.4}$Zr$_{0.4}$Cl$_4$,1.285,6
52,12.40079,20210.83,197255.7,39219.5377688643,159157.71110445075,"(45, 1)",AC054_20250402_RRQQ_New_Final,Li$_{1.6}$Zn$_{0.4}$Zr$_{0.4}$Cl$_4$,1.285,6
53,9.91015,24805.33,243994.0,47210.8362467182,194497.5656976569,"(45, 1)",AC054_20250402_RRQQ_New_Final,Li$_{1.6}$Zn$_{0.4}$Zr$_{0.4}$Cl$_4$,1.285,6
54,7.971939,30521.4,299715.8,56976.54672718487,237684.39031604328,"(45, 1)",AC054_20250402_RRQQ_New_Final,Li$_{1.6}$Zn$_{0.4}$Zr$_{0.4}$Cl$_4$,1.285,6
55,6.351626,38195.32,371460.5,68910.66507753506,290460.5497608266,"(45, 1)",AC054_20250402_RRQQ_New_Final,Li$_{1.6}$Zn$_{0.4}$Zr$_{0.4}$Cl$_4$,1.285,6
56,5.095109,47814.17,457403.2,83494.67119737694,354955.2888566214,"(45, 1)",AC054_20250402_RRQQ_New_Final,Li$_{1.6}$Zn$_{0.4}$Zr$_{0.4}$Cl$_4$,1.285,6
57,4.040948,60847.81,568581.3,101316.95424027888,433770.63645748544,"(45, 1)",AC054_20250402_RRQQ_New_Final,Li$_{1.6}$Zn$_{0.4}$Zr$_{0.4}$Cl$_4$,1.285,6
58,3.175813,78555.81,712442.3,123096.55107035603,530086.3838412688,"(45, 1)",AC054_20250402_RRQQ_New_Final,Li$_{1.6}$Zn$_{0.4}$Zr$_{0.4}$Cl$_4$,1.285,6
59,2.547554,99753.0,876402.4,149712.15567766392,647788.3728270342,"(45, 1)",AC054_20250402_RRQQ_New_Final,Li$_{1.6}$Zn$_{0.4}$Zr$_{0.4}$Cl$_4$,1.285,6
60,2.020474,128400.5,1087185.0,182237.56993214384,791625.2693769842,"(45, 1)",AC054_20250402_RRQQ_New_Final,Li$_{1.6}$Zn$_{0.4}$Zr$_{0.4}$Cl$_4$,1.285,6
61,1.605308,165368.3,1345348.0,221985.02593053225,967400.1476861804,"(45, 1)",AC054_20250402_RRQQ_New_Final,Li$_{1.6}$Zn$_{0.4}$Zr$_{0.4}$Cl$_4$,1.285,6
62,1.273777,213653.1,1665373.0,270558.12776867213,1182204.6141863146,"(45, 1)",AC054_20250402_RRQQ_New_Final,Li$_{1.6}$Zn$_{0.4}$Zr$_{0.4}$Cl$_4$,1.285,6
63,1.010237,276441.5,2060467.0,329916.54866568523,1444704.9171551263,"(45, 1)",AC054_20250402_RRQQ_New_Final,Li$_{1.6}$Zn$_{0.4}$Zr$_{0.4}$Cl$_4$,1.285,6
64,0.7971939,359764.2,2558598.0,402455.09363406134,1765491.584973149,"(45, 1)",AC054_20250402_RRQQ_New_Final,Li$_{1.6}$Zn$_{0.4}$Zr$_{0.4}$Cl$_4$,1.285,6
65,0.6334459,464817.3,3153412.0,491100.3174651337,2157506.6991215334,"(45, 1)",AC054_20250402_RRQQ_New_Final,Li$_{1.6}$Zn$_{0.4}$Zr$_{0.4}$Cl$_4$,1.285,6
66,0.5029507,601021.7,3885209.0,599428.5960655024,2636566.0401745792,"(45, 1)",AC054_20250402_RRQQ_New_Final,Li$_{1.6}$Zn$_{0.4}$Zr$_{0.4}$Cl$_4$,1.285,6
67,0.3999573,774336.9,4769004.0,731810.4147116353,3221997.17267489,"(45, 1)",AC054_20250402_RRQQ_New_Final,Li$_{1.6}$Zn$_{0.4}$Zr$_{0.4}$Cl$_4$,1.285,6
68,0.3175813,999525.0,5860120.0,893586.6945068076,3937419.2123127915,"(45, 1)",AC054_20250402_RRQQ_New_Final,Li$_{1.6}$Zn$_{0.4}$Zr$_{0.4}$Cl$_4$,1.285,6
69,0.2520161,1289508.0,7195371.0,1091284.270900159,4811695.734979212,"(45, 1)",AC054_20250402_RRQQ_New_Final,Li$_{1.6}$Zn$_{0.4}$Zr$_{0.4}$Cl$_4$,1.285,6

File: EIS/0p6/temp_45_replicate_2_AC054_20250402_RRQQ_New_Final_Li16Zn04Zr04Cl4.csv
,Frequency,Z real,Z imag,Fit real,Fit imag,Dataset,sample_name,material_name,height,diameter
0,2000039.0,2777.992,924.3377,2790.9984831468473,915.742363709031,"(45, 2)",AC054_20250402_RRQQ_New_Final,Li$_{1.6}$Zn$_{0.4}$Zr$_{0.4}$Cl$_4$,1.285,6
1,1588711.0,2892.005,788.1403,2908.7426452276222,777.8814124747815,"(45, 2)",AC054_20250402_RRQQ_New_Final,Li$_{1.6}$Zn$_{0.4}$Zr$_{0.4}$Cl$_4$,1.285,6
2,1261992.0,2983.856,659.2854,2995.38184858367,652.6338322217445,"(45, 2)",AC054_20250402_RRQQ_New_Final,Li$_{1.6}$Zn$_{0.4}$Zr$_{0.4}$Cl$_4$,1.285,6
3,1002539.0,3038.969,552.6627,3058.228603652288,543.0889873643042,"(45, 2)",AC054_20250402_RRQQ_New_Final,Li$_{1.6}$Zn$_{0.4}$Zr$_{0.4}$Cl$_4$,1.285,6
4,796289.1,3093.289,449.0997,3103.5244397410443,449.85259223927943,"(45, 2)",AC054_20250402_RRQQ_New_Final,Li$_{1.6}$Zn$_{0.4}$Zr$_{0.4}$Cl$_4$,1.285,6
5,632460.9,3116.881,370.161,3136.176878030542,372.1076733571664,"(45, 2)",AC054_20250402_RRQQ_New_Final,Li$_{1.6}$Zn$_{0.4}$Zr$_{0.4}$Cl$_4$,1.285,6
6,502382.8,3137.396,308.201,3159.858778540186,308.36367270714237,"(45, 2)",AC054_20250402_RRQQ_New_Final,Li$_{1.6}$Zn$_{0.4}$Zr$_{0.4}$Cl$_4$,1.285,6
7,399257.8,3157.196,261.7751,3177.239444373876,256.9218671407212,"(45, 2)",AC054_20250402_RRQQ_New_Final,Li$_{1.6}$Zn$_{0.4}$Zr$_{0.4}$Cl$_4$,1.285,6
8,316992.2,3169.419,219.7505,3190.2285897441616,216.13636608998985,"(45, 2)",AC054_20250402_RRQQ_New_Final,Li$_{1.6}$Zn$_{0.4}$Zr$_{0.4}$Cl$_4$,1.285,6
9,251835.9,3187.795,183.9721,3200.185405907844,184.54531689312338,"(45, 2)",AC054_20250402_RRQQ_New_Final,Li$_{1.6}$Zn$_{0.4}$Zr$_{0.4}$Cl$_4$,1.285,6
10,200039.1,3190.637,166.9655,3208.0813594194024,160.92682448531593,"(45, 2)",AC054_20250402_RRQQ_New_Final,Li$_{1.6}$Zn$_{0.4}$Zr$_{0.4}$Cl$_4$,1.285,6
11,159023.4,3211.303,152.3363,3214.62067738746,144.3148811838414,"(45, 2)",AC054_20250402_RRQQ_New_Final,Li$_{1.6}$Zn$_{0.4}$Zr$_{0.4}$Cl$_4$,1.285,6
12,126210.9,3200.754,142.8908,3220.3271637735643,133.99660888394018,"(45, 2)",AC054_20250402_RRQQ_New_Final,Li$_{1.6}$Zn$_{0.4}$Zr$_{0.4}$Cl$_4$,1.285,6
13,100429.7,3214.55,138.5535,3225.6061060430015,129.50309844842567,"(45, 2)",AC054_20250402_RRQQ_New_Final,Li$_{1.6}$Zn$_{0.4}$Zr$_{0.4}$Cl$_4$,1.285,6
14,79804.69,3220.742,139.4815,3230.7885797070917,130.60073115855616,"(45, 2)",AC054_20250402_RRQQ_New_Final,Li$_{1.6}$Zn$_{0.4}$Zr$_{0.4}$Cl$_4$,1.285,6
15,63398.44,3226.147,147.4466,3236.163750740979,137.28681258020083,"(45, 2)",AC054_20250402_RRQQ_New_Final,Li$_{1.6}$Zn$_{0.4}$Zr$_{0.4}$Cl$_4$,1.285,6
16,50273.44,3233.808,161.455,3242.0032947691693,149.79172829003832,"(45, 2)",AC054_20250402_RRQQ_New_Final,Li$_{1.6}$Zn$_{0.4}$Zr$_{0.4}$Cl$_4$,1.285,6
17,39960.94,3242.992,179.6725,3248.580915649359,168.5890609363083,"(45, 2)",AC054_20250402_RRQQ_New_Final,Li$_{1.6}$Zn$_{0.4}$Zr$_{0.4}$Cl$_4$,1.285,6
18,31757.81,3253.224,205.2749,3256.189133550485,194.41484025256432,"(45, 2)",AC054_20250402_RRQQ_New_Final,Li$_{1.6}$Zn$_{0.4}$Zr$_{0.4}$Cl$_4$,1.285,6
19,25195.31,3264.714,237.0693,3265.154962298,228.29713287269806,"(45, 2)",AC054_20250402_RRQQ_New_Final,Li$_{1.6}$Zn$_{0.4}$Zr$_{0.4}$Cl$_4$,1.285,6
20,20039.06,3275.718,278.8824,3275.8557449968216,271.5974093439809,"(45, 2)",AC054_20250402_RRQQ_New_Final,Li$_{1.6}$Zn$_{0.4}$Zr$_{0.4}$Cl$_4$,1.285,6
21,16054.69,3289.146,329.2686,3288.7362147719587,326.0654983110462,"(45, 2)",AC054_20250402_RRQQ_New_Final,Li$_{1.6}$Zn$_{0.4}$Zr$_{0.4}$Cl$_4$,1.285,6
22,12773.44,3306.785,393.9828,3304.3277567132554,393.9104318417975,"(45, 2)",AC054_20250402_RRQQ_New_Final,Li$_{1.6}$Zn$_{0.4}$Zr$_{0.4}$Cl$_4$,1.285,6
23,9946.65,3329.848,479.9733,3323.2708427862485,477.89010102394496,"(45, 2)",AC054_20250402_RRQQ_New_Final,Li$_{1.6}$Zn$_{0.4}$Zr$_{0.4}$Cl$_4$,1.285,6
24,7888.72,3356.706,579.329,3346.34167834548,581.4233907283872,"(45, 2)",AC054_20250402_RRQQ_New_Final,Li$_{1.6}$Zn$_{0.4}$Zr$_{0.4}$Cl$_4$,1.285,6
25,6288.11,3387.883,696.8228,3374.484229300098,708.7293707499315,"(45, 2)",AC054_20250402_RRQQ_New_Final,Li$_{1.6}$Zn$_{0.4}$Zr$_{0.4}$Cl$_4$,1.285,6
26,5039.063,3425.67,834.5648,3408.8489912005048,864.9992206545116,"(45, 2)",AC054_20250402_RRQQ_New_Final,Li$_{1.6}$Zn$_{0.4}$Zr$_{0.4}$Cl$_4$,1.285,6
27,4001.524,3471.501,1007.233,3450.8401186441097,1056.607900303722,"(45, 2)",AC054_20250402_RRQQ_New_Final,Li$_{1.6}$Zn$_{0.4}$Zr$_{0.4}$Cl$_4$,1.285,6
28,3161.337,3526.204,1221.151,3502.1728627721814,1291.3742004232008,"(45, 2)",AC054_20250402_RRQQ_New_Final,Li$_{1.6}$Zn$_{0.4}$Zr$_{0.4}$Cl$_4$,1.285,6
29,2507.267,3588.242,1476.714,3564.943677596905,1578.879783251635,"(45, 2)",AC054_20250402_RRQQ_New_Final,Li$_{1.6}$Zn$_{0.4}$Zr$_{0.4}$Cl$_4$,1.285,6
30,1979.167,3659.207,1794.284,3641.71586793074,1930.8602325092602,"(45, 2)",AC054_20250402_RRQQ_New_Final,Li$_{1.6}$Zn$_{0.4}$Zr$_{0.4}$Cl$_4$,1.285,6
31,1598.011,3729.926,2143.398,3735.624282779193,2361.6840727978697,"(45, 2)",AC054_20250402_RRQQ_New_Final,Li$_{1.6}$Zn$_{0.4}$Zr$_{0.4}$Cl$_4$,1.285,6
32,1257.622,3815.325,2621.486,3850.503333367068,2888.9393110399287,"(45, 2)",AC054_20250402_RRQQ_New_Final,Li$_{1.6}$Zn$_{0.4}$Zr$_{0.4}$Cl$_4$,1.285,6
33,1004.464,3900.811,3175.722,3991.043565755028,3534.1514432990807,"(45, 2)",AC054_20250402_RRQQ_New_Final,Li$_{1.6}$Zn$_{0.4}$Zr$_{0.4}$Cl$_4$,1.285,6
34,800.3049,3991.835,3868.452,4162.983182826689,4323.662238538959,"(45, 2)",AC054_20250402_RRQQ_New_Final,Li$_{1.6}$Zn$_{0.4}$Zr$_{0.4}$Cl$_4$,1.285,6
35,631.0096,4091.538,4774.337,4373.342336672753,5289.705175741385,"(45, 2)",AC054_20250402_RRQQ_New_Final,Li$_{1.6}$Zn$_{0.4}$Zr$_{0.4}$Cl$_4$,1.285,6
36,498.6702,4197.988,5903.385,4630.709758186531,6471.72144035452,"(45, 2)",AC054_20250402_RRQQ_New_Final,Li$_{1.6}$Zn$_{0.4}$Zr$_{0.4}$Cl$_4$,1.285,6
37,397.2458,4309.487,7272.226,4945.593427217929,7917.970208118204,"(45, 2)",AC054_20250402_RRQQ_New_Final,Li$_{1.6}$Zn$_{0.4}$Zr$_{0.4}$Cl$_4$,1.285,6
38,319.6023,4430.055,8901.495,5330.849601092801,9687.498959946604,"(45, 2)",AC054_20250402_RRQQ_New_Final,Li$_{1.6}$Zn$_{0.4}$Zr$_{0.4}$Cl$_4$,1.285,6
39,251.1161,4586.443,11164.81,5802.2077184033315,11852.554271327337,"(45, 2)",AC054_20250402_RRQQ_New_Final,Li$_{1.6}$Zn$_{0.4}$Zr$_{0.4}$Cl$_4$,1.285,6
40,200.8929,4761.176,13792.4,6378.912609304999,14501.531503797287,"(45, 2)",AC054_20250402_RRQQ_New_Final,Li$_{1.6}$Zn$_{0.4}$Zr$_{0.4}$Cl$_4$,1.285,6
41,158.0056,4996.542,17336.56,7084.510232918614,17742.583828751143,"(45, 2)",AC054_20250402_RRQQ_New_Final,Li$_{1.6}$Zn$_{0.4}$Zr$_{0.4}$Cl$_4$,1.285,6
42,126.6892,5272.063,21409.7,7947.80902236391,21708.03793346878,"(45, 2)",AC054_20250402_RRQQ_New_Final,Li$_{1.6}$Zn$_{0.4}$Zr$_{0.4}$Cl$_4$,1.285,6
43,99.734,5648.246,26920.96,9004.05608768901,26559.796694903827,"(45, 2)",AC054_20250402_RRQQ_New_Final,Li$_{1.6}$Zn$_{0.4}$Zr$_{0.4}$Cl$_4$,1.285,6
44,79.44915,6095.895,33441.51,10296.376299233008,32495.949403174975,"(45, 2)",AC054_20250402_RRQQ_New_Final,Li$_{1.6}$Zn$_{0.4}$Zr$_{0.4}$Cl$_4$,1.285,6
45,63.34459,6659.101,41542.42,11877.53300692036,39758.85941908063,"(45, 2)",AC054_20250402_RRQQ_New_Final,Li$_{1.6}$Zn$_{0.4}$Zr$_{0.4}$Cl$_4$,1.285,6
46,49.86702,7501.717,52289.71,13812.08228284417,48645.05947125965,"(45, 2)",AC054_20250402_RRQQ_New_Final,Li$_{1.6}$Zn$_{0.4}$Zr$_{0.4}$Cl$_4$,1.285,6
47,39.72458,8477.449,64972.21,16179.008641401522,59517.3586016695,"(45, 2)",AC054_20250402_RRQQ_New_Final,Li$_{1.6}$Zn$_{0.4}$Zr$_{0.4}$Cl$_4$,1.285,6
48,31.88775,9695.98,80176.58,19074.949849182194,72819.65506610791,"(45, 2)",AC054_20250402_RRQQ_New_Final,Li$_{1.6}$Zn$_{0.4}$Zr$_{0.4}$Cl$_4$,1.285,6
49,24.93351,11469.1,101394.4,22618.142488383764,89095.05997629104,"(45, 2)",AC054_20250402_RRQQ_New_Final,Li$_{1.6}$Zn$_{0.4}$Zr$_{0.4}$Cl$_4$,1.285,6
50,19.94681,13552.4,125432.8,26953.249364717005,109008.07164223117,"(45, 2)",AC054_20250402_RRQQ_New_Final,Li$_{1.6}$Zn$_{0.4}$Zr$_{0.4}$Cl$_4$,1.285,6
51,15.94388,16241.72,155253.6,32257.26585504,133371.70595719625,"(45, 2)",AC054_20250402_RRQQ_New_Final,Li$_{1.6}$Zn$_{0.4}$Zr$_{0.4}$Cl$_4$,1.285,6
52,12.40079,20180.33,197103.6,38746.746341313825,163180.69051472424,"(45, 2)",AC054_20250402_RRQQ_New_Final,Li$_{1.6}$Zn$_{0.4}$Zr$_{0.4}$Cl$_4$,1.285,6
53,9.91015,24756.52,243760.0,46686.645774449775,199652.0777195086,"(45, 2)",AC054_20250402_RRQQ_New_Final,Li$_{1.6}$Zn$_{0.4}$Zr$_{0.4}$Cl$_4$,1.285,6
54,7.971939,30453.51,299441.4,56401.13735474759,244274.93505945857,"(45, 2)",AC054_20250402_RRQQ_New_Final,Li$_{1.6}$Zn$_{0.4}$Zr$_{0.4}$Cl$_4$,1.285,6
55,6.351626,38110.15,371114.4,68286.84799725226,298871.1413119902,"(45, 2)",AC054_20250402_RRQQ_New_Final,Li$_{1.6}$Zn$_{0.4}$Zr$_{0.4}$Cl$_4$,1.285,6
56,5.095109,47695.12,457009.2,82829.05196458957,365669.77089488046,"(45, 2)",AC054_20250402_RRQQ_New_Final,Li$_{1.6}$Zn$_{0.4}$Zr$_{0.4}$Cl$_4$,1.285,6
57,4.040948,60695.28,568126.4,100621.4838270102,447398.1033538822,"(45, 2)",AC054_20250402_RRQQ_New_Final,Li$_{1.6}$Zn$_{0.4}$Zr$_{0.4}$Cl$_4$,1.285,6
58,3.175813,78363.75,711850.9,122390.57968062565,547392.973756648,"(45, 2)",AC054_20250402_RRQQ_New_Final,Li$_{1.6}$Zn$_{0.4}$Zr$_{0.4}$Cl$_4$,1.285,6
59,2.547554,99493.7,875688.7,149025.13635340627,669737.0102486733,"(45, 2)",AC054_20250402_RRQQ_New_Final,Li$_{1.6}$Zn$_{0.4}$Zr$_{0.4}$Cl$_4$,1.285,6
60,2.020474,128089.3,1086334.0,181612.59953615392,819425.3211293834,"(45, 2)",AC054_20250402_RRQQ_New_Final,Li$_{1.6}$Zn$_{0.4}$Zr$_{0.4}$Cl$_4$,1.285,6
61,1.605308,164950.5,1344359.0,221483.46242390206,1002569.437010953,"(45, 2)",AC054_20250402_RRQQ_New_Final,Li$_{1.6}$Zn$_{0.4}$Zr$_{0.4}$Cl$_4$,1.285,6
62,1.273777,213060.7,1664225.0,270265.587592158,1226646.8346869347,"(45, 2)",AC054_20250402_RRQQ_New_Final,Li$_{1.6}$Zn$_{0.4}$Zr$_{0.4}$Cl$_4$,1.285,6
63,1.010237,275742.3,2059100.0,329950.6699819735,1500806.2303650058,"(45, 2)",AC054_20250402_RRQQ_New_Final,Li$_{1.6}$Zn$_{0.4}$Zr$_{0.4}$Cl$_4$,1.285,6
64,0.7971939,358724.9,2556942.0,402975.5545695733,1836241.1068906519,"(45, 2)",AC054_20250402_RRQQ_New_Final,Li$_{1.6}$Zn$_{0.4}$Zr$_{0.4}$Cl$_4$,1.285,6
65,0.6334459,463542.5,3151538.0,492321.7287889271,2246646.725471686,"(45, 2)",AC054_20250402_RRQQ_New_Final,Li$_{1.6}$Zn$_{0.4}$Zr$_{0.4}$Cl$_4$,1.285,6
66,0.5029507,599348.8,3882931.0,601637.0518212819,2748779.280950029,"(45, 2)",AC054_20250402_RRQQ_New_Final,Li$_{1.6}$Zn$_{0.4}$Zr$_{0.4}$Cl$_4$,1.285,6
67,0.3999573,772151.4,4766529.0,735384.6907608367,3363140.030022322,"(45, 2)",AC054_20250402_RRQQ_New_Final,Li$_{1.6}$Zn$_{0.4}$Zr$_{0.4}$Cl$_4$,1.285,6
68,0.3175813,996661.0,5857438.0,899025.3444783182,4114812.324253542,"(45, 2)",AC054_20250402_RRQQ_New_Final,Li$_{1.6}$Zn$_{0.4}$Zr$_{0.4}$Cl$_4$,1.285,6
69,0.2520161,1286142.0,7192346.0,1099240.195086845,5034485.722582045,"(45, 2)",AC054_20250402_RRQQ_New_Final,Li$_{1.6}$Zn$_{0.4}$Zr$_{0.4}$Cl$_4$,1.285,6
