Repository: Maughan-Lab/Li-Zn-Zr-Cl_Halospinels

# Li-Zn-Zr-Cl_Halospinels

Data and information for "From Cation Order to Disorder: Unlocking Ion Transport Pathways in Li−Zn−Zr−Cl Halospinels" (doi: https://doi.org/10.1021/acs.chemmater.6c00461)

Neutron powder diffraction (NPD) collected at beamline BL-11A (POWGEN) at the Spallation Neutron Source at Oak Ridge National Laboratory, including raw data and .txt files with two theta, intensity, calculated fit, and difference are in the NPD directory.

File: EIS/0p6/temp_45_replicate_3_AC054_20250402_RRQQ_New_Final_Li16Zn04Zr04Cl4.csv
,Frequency,Z real,Z imag,Fit real,Fit imag,Dataset,sample_name,material_name,height,diameter
0,2000039.0,2765.686,922.441,2779.8251410756798,911.3988167771495,"(45, 3)",AC054_20250402_RRQQ_New_Final,Li$_{1.6}$Zn$_{0.4}$Zr$_{0.4}$Cl$_4$,1.285,6
1,1588711.0,2883.682,778.9473,2897.5603751480803,775.3485270334929,"(45, 3)",AC054_20250402_RRQQ_New_Final,Li$_{1.6}$Zn$_{0.4}$Zr$_{0.4}$Cl$_4$,1.285,6
2,1261992.0,2975.384,651.2339,2984.556387358952,651.4764855584048,"(45, 3)",AC054_20250402_RRQQ_New_Final,Li$_{1.6}$Zn$_{0.4}$Zr$_{0.4}$Cl$_4$,1.285,6
3,1002539.0,3035.54,542.7613,3047.933270184387,542.899589419772,"(45, 3)",AC054_20250402_RRQQ_New_Final,Li$_{1.6}$Zn$_{0.4}$Zr$_{0.4}$Cl$_4$,1.285,6
4,796289.1,3072.492,448.3652,3093.806834542998,450.2944414262322,"(45, 3)",AC054_20250402_RRQQ_New_Final,Li$_{1.6}$Zn$_{0.4}$Zr$_{0.4}$Cl$_4$,1.285,6
5,632460.9,3104.267,373.3249,3127.0129949160373,372.9232828379873,"(45, 3)",AC054_20250402_RRQQ_New_Final,Li$_{1.6}$Zn$_{0.4}$Zr$_{0.4}$Cl$_4$,1.285,6
6,502382.8,3132.429,301.5764,3151.1898174352395,309.3662641240772,"(45, 3)",AC054_20250402_RRQQ_New_Final,Li$_{1.6}$Zn$_{0.4}$Zr$_{0.4}$Cl$_4$,1.285,6
7,399257.8,3149.987,261.2172,3168.9940505755,257.9812768429924,"(45, 3)",AC054_20250402_RRQQ_New_Final,Li$_{1.6}$Zn$_{0.4}$Zr$_{0.4}$Cl$_4$,1.285,6
8,316992.2,3154.08,223.2928,3182.334943529061,217.16493659946576,"(45, 3)",AC054_20250402_RRQQ_New_Final,Li$_{1.6}$Zn$_{0.4}$Zr$_{0.4}$Cl$_4$,1.285,6
9,251835.9,3172.354,183.9217,3192.576980981934,185.48593908051942,"(45, 3)",AC054_20250402_RRQQ_New_Final,Li$_{1.6}$Zn$_{0.4}$Zr$_{0.4}$Cl$_4$,1.285,6
10,200039.1,3191.897,164.3218,3200.6990377878046,161.7435979699667,"(45, 3)",AC054_20250402_RRQQ_New_Final,Li$_{1.6}$Zn$_{0.4}$Zr$_{0.4}$Cl$_4$,1.285,6
11,159023.4,3182.069,140.4856,3207.4129187431267,144.9861554487017,"(45, 3)",AC054_20250402_RRQQ_New_Final,Li$_{1.6}$Zn$_{0.4}$Zr$_{0.4}$Cl$_4$,1.285,6
12,126210.9,3198.227,145.3824,3213.2492271607366,134.5099556225798,"(45, 3)",AC054_20250402_RRQQ_New_Final,Li$_{1.6}$Zn$_{0.4}$Zr$_{0.4}$Cl$_4$,1.285,6
13,100429.7,3199.216,136.786,3218.6188749442263,129.851766167822,"(45, 3)",AC054_20250402_RRQQ_New_Final,Li$_{1.6}$Zn$_{0.4}$Zr$_{0.4}$Cl$_4$,1.285,6
14,79804.69,3205.531,140.4837,3223.8572746155164,130.7812081264783,"(45, 3)",AC054_20250402_RRQQ_New_Final,Li$_{1.6}$Zn$_{0.4}$Zr$_{0.4}$Cl$_4$,1.285,6
15,63398.44,3211.975,147.3917,3229.2566609054984,137.29721353425649,"(45, 3)",AC054_20250402_RRQQ_New_Final,Li$_{1.6}$Zn$_{0.4}$Zr$_{0.4}$Cl$_4$,1.285,6
16,50273.44,3219.604,160.7955,3235.0905774077414,149.63080146612197,"(45, 3)",AC054_20250402_RRQQ_New_Final,Li$_{1.6}$Zn$_{0.4}$Zr$_{0.4}$Cl$_4$,1.285,6
17,39960.94,3227.813,180.0608,3241.6334672548815,168.25567927414016,"(45, 3)",AC054_20250402_RRQQ_New_Final,Li$_{1.6}$Zn$_{0.4}$Zr$_{0.4}$Cl$_4$,1.285,6
18,31757.81,3237.849,205.1071,3249.177516263333,193.90789510187906,"(45, 3)",AC054_20250402_RRQQ_New_Final,Li$_{1.6}$Zn$_{0.4}$Zr$_{0.4}$Cl$_4$,1.285,6
19,25195.31,3249.549,237.1604,3258.0483583756527,227.61579332377116,"(45, 3)",AC054_20250402_RRQQ_New_Final,Li$_{1.6}$Zn$_{0.4}$Zr$_{0.4}$Cl$_4$,1.285,6
20,20039.06,3262.052,279.0559,3268.6209083376757,270.7417489722272,"(45, 3)",AC054_20250402_RRQQ_New_Final,Li$_{1.6}$Zn$_{0.4}$Zr$_{0.4}$Cl$_4$,1.285,6
21,16054.69,3276.864,329.3535,3281.336387035991,325.03752696472884,"(45, 3)",AC054_20250402_RRQQ_New_Final,Li$_{1.6}$Zn$_{0.4}$Zr$_{0.4}$Cl$_4$,1.285,6
22,12773.44,3294.49,392.8825,3296.7215151164833,392.7156061161522,"(45, 3)",AC054_20250402_RRQQ_New_Final,Li$_{1.6}$Zn$_{0.4}$Zr$_{0.4}$Cl$_4$,1.285,6
23,9946.65,3318.204,479.912,3315.4108462611775,476.53942606102083,"(45, 3)",AC054_20250402_RRQQ_New_Final,Li$_{1.6}$Zn$_{0.4}$Zr$_{0.4}$Cl$_4$,1.285,6
24,7888.72,3345.719,578.4298,3338.1732780541083,579.936270745217,"(45, 3)",AC054_20250402_RRQQ_New_Final,Li$_{1.6}$Zn$_{0.4}$Zr$_{0.4}$Cl$_4$,1.285,6
25,6288.11,3378.418,695.5176,3365.9439083138072,707.1374191825453,"(45, 3)",AC054_20250402_RRQQ_New_Final,Li$_{1.6}$Zn$_{0.4}$Zr$_{0.4}$Cl$_4$,1.285,6
26,5039.063,3416.167,833.4324,3399.862596520674,863.3513063312041,"(45, 3)",AC054_20250402_RRQQ_New_Final,Li$_{1.6}$Zn$_{0.4}$Zr$_{0.4}$Cl$_4$,1.285,6
27,4001.524,3462.071,1005.954,3441.320846715356,1054.9767875186121,"(45, 3)",AC054_20250402_RRQQ_New_Final,Li$_{1.6}$Zn$_{0.4}$Zr$_{0.4}$Cl$_4$,1.285,6
28,3161.337,3517.139,1219.763,3492.0189573900993,1289.8652428600185,"(45, 3)",AC054_20250402_RRQQ_New_Final,Li$_{1.6}$Zn$_{0.4}$Zr$_{0.4}$Cl$_4$,1.285,6
29,2507.267,3579.157,1474.948,3554.035796851774,1577.6422601563634,"(45, 3)",AC054_20250402_RRQQ_New_Final,Li$_{1.6}$Zn$_{0.4}$Zr$_{0.4}$Cl$_4$,1.285,6
30,1979.167,3650.512,1792.256,3629.9140748526984,1930.1020774454194,"(45, 3)",AC054_20250402_RRQQ_New_Final,Li$_{1.6}$Zn$_{0.4}$Zr$_{0.4}$Cl$_4$,1.285,6
31,1598.011,3721.219,2140.749,3722.764613053046,2361.6909495977825,"(45, 3)",AC054_20250402_RRQQ_New_Final,Li$_{1.6}$Zn$_{0.4}$Zr$_{0.4}$Cl$_4$,1.285,6
32,1257.622,3806.9,2618.445,3836.3938933931104,2890.0992492471387,"(45, 3)",AC054_20250402_RRQQ_New_Final,Li$_{1.6}$Zn$_{0.4}$Zr$_{0.4}$Cl$_4$,1.285,6
33,1004.464,3892.263,3172.388,3975.4601161498795,3536.9865703039236,"(45, 3)",AC054_20250402_RRQQ_New_Final,Li$_{1.6}$Zn$_{0.4}$Zr$_{0.4}$Cl$_4$,1.285,6
34,800.3049,3983.512,3864.28,4145.664167122833,4328.869555031613,"(45, 3)",AC054_20250402_RRQQ_New_Final,Li$_{1.6}$Zn$_{0.4}$Zr$_{0.4}$Cl$_4$,1.285,6
35,631.0096,4083.144,4769.762,4353.983323732579,5298.208836673626,"(45, 3)",AC054_20250402_RRQQ_New_Final,Li$_{1.6}$Zn$_{0.4}$Zr$_{0.4}$Cl$_4$,1.285,6
36,498.6702,4189.058,5897.601,4608.957281343142,6484.73965236735,"(45, 3)",AC054_20250402_RRQQ_New_Final,Li$_{1.6}$Zn$_{0.4}$Zr$_{0.4}$Cl$_4$,1.285,6
37,397.2458,4300.93,7264.701,4921.038225559643,7937.100670187709,"(45, 3)",AC054_20250402_RRQQ_New_Final,Li$_{1.6}$Zn$_{0.4}$Zr$_{0.4}$Cl$_4$,1.285,6
38,319.6023,4420.443,8892.532,5303.019301464995,9714.827799114015,"(45, 3)",AC054_20250402_RRQQ_New_Final,Li$_{1.6}$Zn$_{0.4}$Zr$_{0.4}$Cl$_4$,1.285,6
39,251.1161,4576.226,11154.5,5770.559044324292,11890.794712654008,"(45, 3)",AC054_20250402_RRQQ_New_Final,Li$_{1.6}$Zn$_{0.4}$Zr$_{0.4}$Cl$_4$,1.285,6
40,200.8929,4752.272,13779.4,6342.823269915063,14554.200129126531,"(45, 3)",AC054_20250402_RRQQ_New_Final,Li$_{1.6}$Zn$_{0.4}$Zr$_{0.4}$Cl$_4$,1.285,6
41,158.0056,4987.356,17320.64,7043.270737571798,17814.224304879408,"(45, 3)",AC054_20250402_RRQQ_New_Final,Li$_{1.6}$Zn$_{0.4}$Zr$_{0.4}$Cl$_4$,1.285,6
42,126.6892,5259.762,21389.15,7900.614792631886,21804.504629789495,"(45, 3)",AC054_20250402_RRQQ_New_Final,Li$_{1.6}$Zn$_{0.4}$Zr$_{0.4}$Cl$_4$,1.285,6
43,99.734,5638.094,26895.88,8950.000408826061,26688.613791823656,"(45, 3)",AC054_20250402_RRQQ_New_Final,Li$_{1.6}$Zn$_{0.4}$Zr$_{0.4}$Cl$_4$,1.285,6
44,79.44915,6083.81,33406.98,10234.444880982055,32666.76507567023,"(45, 3)",AC054_20250402_RRQQ_New_Final,Li$_{1.6}$Zn$_{0.4}$Zr$_{0.4}$Cl$_4$,1.285,6
45,63.34459,6680.301,41478.16,11806.60122616091,39984.019664216416,"(45, 3)",AC054_20250402_RRQQ_New_Final,Li$_{1.6}$Zn$_{0.4}$Zr$_{0.4}$Cl$_4$,1.285,6
46,49.86702,7479.457,52242.43,13730.916580060544,48940.33238304423,"(45, 3)",AC054_20250402_RRQQ_New_Final,Li$_{1.6}$Zn$_{0.4}$Zr$_{0.4}$Cl$_4$,1.285,6
47,39.72458,8459.861,64905.72,16086.274067481001,59902.84769113646,"(45, 3)",AC054_20250402_RRQQ_New_Final,Li$_{1.6}$Zn$_{0.4}$Zr$_{0.4}$Cl$_4$,1.285,6
48,31.88775,9682.18,80111.12,18969.226444603646,73320.94996496622,"(45, 3)",AC054_20250402_RRQQ_New_Final,Li$_{1.6}$Zn$_{0.4}$Zr$_{0.4}$Cl$_4$,1.285,6
49,24.93351,11440.12,101299.5,22497.95406922686,89744.68502943481,"(45, 3)",AC054_20250402_RRQQ_New_Final,Li$_{1.6}$Zn$_{0.4}$Zr$_{0.4}$Cl$_4$,1.285,6
50,19.94681,13525.37,125315.8,26817.109447342096,109847.30808606764,"(45, 3)",AC054_20250402_RRQQ_New_Final,Li$_{1.6}$Zn$_{0.4}$Zr$_{0.4}$Cl$_4$,1.285,6
51,15.94388,16211.81,155100.3,32103.746947696705,134452.88234156827,"(45, 3)",AC054_20250402_RRQQ_New_Final,Li$_{1.6}$Zn$_{0.4}$Zr$_{0.4}$Cl$_4$,1.285,6
52,12.40079,20124.76,196899.4,38574.58076008436,164570.05968230605,"(45, 3)",AC054_20250402_RRQQ_New_Final,Li$_{1.6}$Zn$_{0.4}$Zr$_{0.4}$Cl$_4$,1.285,6
53,9.91015,24699.93,243519.0,46494.868621559166,201433.4281598295,"(45, 3)",AC054_20250402_RRQQ_New_Final,Li$_{1.6}$Zn$_{0.4}$Zr$_{0.4}$Cl$_4$,1.285,6
54,7.971939,30397.33,299232.4,56189.28547958226,246554.12123744382,"(45, 3)",AC054_20250402_RRQQ_New_Final,Li$_{1.6}$Zn$_{0.4}$Zr$_{0.4}$Cl$_4$,1.285,6
55,6.351626,38036.84,370798.6,68055.23283423691,301781.76341361617,"(45, 3)",AC054_20250402_RRQQ_New_Final,Li$_{1.6}$Zn$_{0.4}$Zr$_{0.4}$Cl$_4$,1.285,6
56,5.095109,47584.0,456568.9,82579.12934700529,369380.2915480523,"(45, 3)",AC054_20250402_RRQQ_New_Final,Li$_{1.6}$Zn$_{0.4}$Zr$_{0.4}$Cl$_4$,1.285,6
57,4.040948,60555.79,567660.8,100356.35051412508,452120.7600204921,"(45, 3)",AC054_20250402_RRQQ_New_Final,Li$_{1.6}$Zn$_{0.4}$Zr$_{0.4}$Cl$_4$,1.285,6
58,3.175813,78160.14,711195.7,122115.63478799704,553394.9340675,"(45, 3)",AC054_20250402_RRQQ_New_Final,Li$_{1.6}$Zn$_{0.4}$Zr$_{0.4}$Cl$_4$,1.285,6
59,2.547554,99249.2,875024.4,148748.95662241985,677354.3278085908,"(45, 3)",AC054_20250402_RRQQ_New_Final,Li$_{1.6}$Zn$_{0.4}$Zr$_{0.4}$Cl$_4$,1.285,6
60,2.020474,127793.9,1085524.0,181348.09102206206,829080.3865226497,"(45, 3)",AC054_20250402_RRQQ_New_Final,Li$_{1.6}$Zn$_{0.4}$Zr$_{0.4}$Cl$_4$,1.285,6
61,1.605308,164528.1,1343411.0,221249.36848021782,1014792.7894262957,"(45, 3)",AC054_20250402_RRQQ_New_Final,Li$_{1.6}$Zn$_{0.4}$Zr$_{0.4}$Cl$_4$,1.285,6
62,1.273777,212514.9,1663098.0,270088.4549360117,1242104.4118727422,"(45, 3)",AC054_20250402_RRQQ_New_Final,Li$_{1.6}$Zn$_{0.4}$Zr$_{0.4}$Cl$_4$,1.285,6
63,1.010237,274920.5,2057797.0,329867.402336059,1520333.3985910383,"(45, 3)",AC054_20250402_RRQQ_New_Final,Li$_{1.6}$Zn$_{0.4}$Zr$_{0.4}$Cl$_4$,1.285,6
64,0.7971939,357790.2,2555506.0,403036.7183922731,1860885.1407282178,"(45, 3)",AC054_20250402_RRQQ_New_Final,Li$_{1.6}$Zn$_{0.4}$Zr$_{0.4}$Cl$_4$,1.285,6
65,0.6334459,462305.5,3149965.0,492595.81980674545,2277719.8150110194,"(45, 3)",AC054_20250402_RRQQ_New_Final,Li$_{1.6}$Zn$_{0.4}$Zr$_{0.4}$Cl$_4$,1.285,6
66,0.5029507,597581.3,3881278.0,602215.9868247999,2787924.65077649,"(45, 3)",AC054_20250402_RRQQ_New_Final,Li$_{1.6}$Zn$_{0.4}$Zr$_{0.4}$Cl$_4$,1.285,6
67,0.3999573,769947.8,4764883.0,736390.8593702441,3412414.383711616,"(45, 3)",AC054_20250402_RRQQ_New_Final,Li$_{1.6}$Zn$_{0.4}$Zr$_{0.4}$Cl$_4$,1.285,6
68,0.3175813,993716.0,5855786.0,900620.6440240139,4176788.609877023,"(45, 3)",AC054_20250402_RRQQ_New_Final,Li$_{1.6}$Zn$_{0.4}$Zr$_{0.4}$Cl$_4$,1.285,6
69,0.2520161,1282087.0,7191035.0,1101637.5830099806,5112381.1853750795,"(45, 3)",AC054_20250402_RRQQ_New_Final,Li$_{1.6}$Zn$_{0.4}$Zr$_{0.4}$Cl$_4$,1.285,6

File: EIS/0p6/temp_55_replicate_1_AC054_20250402_RRQQ_New_Final_Li16Zn04Zr04Cl4.csv
,Frequency,Z real,Z imag,Fit real,Fit imag,Dataset,sample_name,material_name,height,diameter
0,2000039.0,1899.652,386.8701,1912.5167270149877,385.48748117642185,"(55, 1)",AC054_20250402_RRQQ_New_Final,Li$_{1.6}$Zn$_{0.4}$Zr$_{0.4}$Cl$_4$,1.285,6
1,1588711.0,1940.068,316.9994,1949.2873050080098,321.7047420164254,"(55, 1)",AC054_20250402_RRQQ_New_Final,Li$_{1.6}$Zn$_{0.4}$Zr$_{0.4}$Cl$_4$,1.285,6
2,1261992.0,1960.382,271.2799,1976.2480375162138,267.335058786808,"(55, 1)",AC054_20250402_RRQQ_New_Final,Li$_{1.6}$Zn$_{0.4}$Zr$_{0.4}$Cl$_4$,1.285,6
3,1002539.0,1981.42,217.1329,1996.0400290419873,221.83209707959008,"(55, 1)",AC054_20250402_RRQQ_New_Final,Li$_{1.6}$Zn$_{0.4}$Zr$_{0.4}$Cl$_4$,1.285,6
4,796289.1,1995.355,180.4147,2010.6557915483093,184.32844969486047,"(55, 1)",AC054_20250402_RRQQ_New_Final,Li$_{1.6}$Zn$_{0.4}$Zr$_{0.4}$Cl$_4$,1.285,6
5,632460.9,2004.164,149.7562,2021.5611606473142,153.86349630969258,"(55, 1)",AC054_20250402_RRQQ_New_Final,Li$_{1.6}$Zn$_{0.4}$Zr$_{0.4}$Cl$_4$,1.285,6
6,502382.8,2009.918,127.2523,2029.8202341330698,129.51283136006114,"(55, 1)",AC054_20250402_RRQQ_New_Final,Li$_{1.6}$Zn$_{0.4}$Zr$_{0.4}$Cl$_4$,1.285,6
7,399257.8,2016.234,107.2778,2036.2023058126786,110.454641905185,"(55, 1)",AC054_20250402_RRQQ_New_Final,Li$_{1.6}$Zn$_{0.4}$Zr$_{0.4}$Cl$_4$,1.285,6
8,316992.2,2019.491,96.2498,2041.2658202348953,95.998933133175,"(55, 1)",AC054_20250402_RRQQ_New_Final,Li$_{1.6}$Zn$_{0.4}$Zr$_{0.4}$Cl$_4$,1.285,6
9,251835.9,2026.023,84.25439,2045.4212732258636,85.59663023776953,"(55, 1)",AC054_20250402_RRQQ_New_Final,Li$_{1.6}$Zn$_{0.4}$Zr$_{0.4}$Cl$_4$,1.285,6
10,200039.1,2031.042,79.88883,2048.9771794965363,78.83906564301513,"(55, 1)",AC054_20250402_RRQQ_New_Final,Li$_{1.6}$Zn$_{0.4}$Zr$_{0.4}$Cl$_4$,1.285,6
11,159023.4,2030.237,80.10213,2052.17333852968,75.45408312909706,"(55, 1)",AC054_20250402_RRQQ_New_Final,Li$_{1.6}$Zn$_{0.4}$Zr$_{0.4}$Cl$_4$,1.285,6
12,126210.9,2035.569,80.60735,2055.2049878558328,75.30237426345272,"(55, 1)",AC054_20250402_RRQQ_New_Final,Li$_{1.6}$Zn$_{0.4}$Zr$_{0.4}$Cl$_4$,1.285,6
13,100429.7,2039.989,84.99537,2058.2406424780024,78.37615025077471,"(55, 1)",AC054_20250402_RRQQ_New_Final,Li$_{1.6}$Zn$_{0.4}$Zr$_{0.4}$Cl$_4$,1.285,6
14,79804.69,2042.698,92.5943,2061.435715369851,84.80143391153692,"(55, 1)",AC054_20250402_RRQQ_New_Final,Li$_{1.6}$Zn$_{0.4}$Zr$_{0.4}$Cl$_4$,1.285,6
15,63398.44,2047.486,104.2519,2064.9434626882253,94.84486317992459,"(55, 1)",AC054_20250402_RRQQ_New_Final,Li$_{1.6}$Zn$_{0.4}$Zr$_{0.4}$Cl$_4$,1.285,6
16,50273.44,2052.16,119.6973,2068.9243961948882,108.92576440080006,"(55, 1)",AC054_20250402_RRQQ_New_Final,Li$_{1.6}$Zn$_{0.4}$Zr$_{0.4}$Cl$_4$,1.285,6
17,39960.94,2058.636,139.1177,2073.555029745964,127.63428472388634,"(55, 1)",AC054_20250402_RRQQ_New_Final,Li$_{1.6}$Zn$_{0.4}$Zr$_{0.4}$Cl$_4$,1.285,6
18,31757.81,2066.014,163.8361,2079.0366491538307,151.75651529086602,"(55, 1)",AC054_20250402_RRQQ_New_Final,Li$_{1.6}$Zn$_{0.4}$Zr$_{0.4}$Cl$_4$,1.285,6
19,25195.31,2075.57,194.4849,2085.60469203187,182.30776474007752,"(55, 1)",AC054_20250402_RRQQ_New_Final,Li$_{1.6}$Zn$_{0.4}$Zr$_{0.4}$Cl$_4$,1.285,6
20,20039.06,2087.307,232.44,2093.539279062778,220.57544662523014,"(55, 1)",AC054_20250402_RRQQ_New_Final,Li$_{1.6}$Zn$_{0.4}$Zr$_{0.4}$Cl$_4$,1.285,6
21,16054.69,2100.163,276.4433,2103.1774387078954,268.17342643351583,"(55, 1)",AC054_20250402_RRQQ_New_Final,Li$_{1.6}$Zn$_{0.4}$Zr$_{0.4}$Cl$_4$,1.285,6
22,12773.44,2116.428,333.2647,2114.9276065697954,327.1101436039118,"(55, 1)",AC054_20250402_RRQQ_New_Final,Li$_{1.6}$Zn$_{0.4}$Zr$_{0.4}$Cl$_4$,1.285,6
23,9946.65,2136.803,407.409,2129.2870550528164,399.8733972599605,"(55, 1)",AC054_20250402_RRQQ_New_Final,Li$_{1.6}$Zn$_{0.4}$Zr$_{0.4}$Cl$_4$,1.285,6
24,7888.72,2159.722,492.3367,2146.863018300437,489.5353831949347,"(55, 1)",AC054_20250402_RRQQ_New_Final,Li$_{1.6}$Zn$_{0.4}$Zr$_{0.4}$Cl$_4$,1.285,6
25,6288.11,2187.662,592.3558,2168.3984238689577,599.8824221191085,"(55, 1)",AC054_20250402_RRQQ_New_Final,Li$_{1.6}$Zn$_{0.4}$Zr$_{0.4}$Cl$_4$,1.285,6
26,5039.063,2218.862,709.9563,2194.8033308066083,735.574860476666,"(55, 1)",AC054_20250402_RRQQ_New_Final,Li$_{1.6}$Zn$_{0.4}$Zr$_{0.4}$Cl$_4$,1.285,6
27,4001.524,2255.515,857.0468,2227.193410618343,902.3438987464885,"(55, 1)",AC054_20250402_RRQQ_New_Final,Li$_{1.6}$Zn$_{0.4}$Zr$_{0.4}$Cl$_4$,1.285,6
28,3161.337,2297.732,1040.062,2266.9371022920095,1107.2336615510458,"(55, 1)",AC054_20250402_RRQQ_New_Final,Li$_{1.6}$Zn$_{0.4}$Zr$_{0.4}$Cl$_4$,1.285,6
29,2507.267,2343.797,1259.995,2315.7134371098446,1358.8987347982609,"(55, 1)",AC054_20250402_RRQQ_New_Final,Li$_{1.6}$Zn$_{0.4}$Zr$_{0.4}$Cl$_4$,1.285,6
30,1979.167,2396.704,1535.833,2375.5829784507278,1667.969738081284,"(55, 1)",AC054_20250402_RRQQ_New_Final,Li$_{1.6}$Zn$_{0.4}$Zr$_{0.4}$Cl$_4$,1.285,6
31,1598.011,2448.241,1842.074,2449.074874979095,2047.5023745671253,"(55, 1)",AC054_20250402_RRQQ_New_Final,Li$_{1.6}$Zn$_{0.4}$Zr$_{0.4}$Cl$_4$,1.285,6
32,1257.622,2508.421,2265.106,2539.2937057437557,2513.5289269821615,"(55, 1)",AC054_20250402_RRQQ_New_Final,Li$_{1.6}$Zn$_{0.4}$Zr$_{0.4}$Cl$_4$,1.285,6
33,1004.464,2569.434,2760.156,2650.0506314120444,3085.735495991461,"(55, 1)",AC054_20250402_RRQQ_New_Final,Li$_{1.6}$Zn$_{0.4}$Zr$_{0.4}$Cl$_4$,1.285,6
34,800.3049,2635.981,3382.262,2786.024392382515,3788.293589069289,"(55, 1)",AC054_20250402_RRQQ_New_Final,Li$_{1.6}$Zn$_{0.4}$Zr$_{0.4}$Cl$_4$,1.285,6
35,631.0096,2713.774,4197.94,2952.958955175449,4650.881188249191,"(55, 1)",AC054_20250402_RRQQ_New_Final,Li$_{1.6}$Zn$_{0.4}$Zr$_{0.4}$Cl$_4$,1.285,6
36,498.6702,2802.666,5214.846,3157.906156521555,5709.936429355902,"(55, 1)",AC054_20250402_RRQQ_New_Final,Li$_{1.6}$Zn$_{0.4}$Zr$_{0.4}$Cl$_4$,1.285,6
37,397.2458,2904.009,6445.534,3409.5235953306096,7010.196851577979,"(55, 1)",AC054_20250402_RRQQ_New_Final,Li$_{1.6}$Zn$_{0.4}$Zr$_{0.4}$Cl$_4$,1.285,6
38,319.6023,3022.292,7905.636,3718.4403565053417,8606.589239629553,"(55, 1)",AC054_20250402_RRQQ_New_Final,Li$_{1.6}$Zn$_{0.4}$Zr$_{0.4}$Cl$_4$,1.285,6
39,251.1161,3183.849,9926.51,4097.706015949764,10566.549890865548,"(55, 1)",AC054_20250402_RRQQ_New_Final,Li$_{1.6}$Zn$_{0.4}$Zr$_{0.4}$Cl$_4$,1.285,6
40,200.8929,3373.0,12263.09,4563.341894142404,12972.873322181013,"(55, 1)",AC054_20250402_RRQQ_New_Final,Li$_{1.6}$Zn$_{0.4}$Zr$_{0.4}$Cl$_4$,1.285,6
41,158.0056,3630.851,15400.27,5135.017844911756,15927.209754424453,"(55, 1)",AC054_20250402_RRQQ_New_Final,Li$_{1.6}$Zn$_{0.4}$Zr$_{0.4}$Cl$_4$,1.285,6
42,126.6892,3932.243,18995.33,5836.883169020115,19554.35911837312,"(55, 1)",AC054_20250402_RRQQ_New_Final,Li$_{1.6}$Zn$_{0.4}$Zr$_{0.4}$Cl$_4$,1.285,6
43,99.734,4355.815,23838.85,6698.586752844238,24007.54297378074,"(55, 1)",AC054_20250402_RRQQ_New_Final,Li$_{1.6}$Zn$_{0.4}$Zr$_{0.4}$Cl$_4$,1.285,6
44,79.44915,4849.718,29543.49,7756.529525866816,29474.877042985107,"(55, 1)",AC054_20250402_RRQQ_New_Final,Li$_{1.6}$Zn$_{0.4}$Zr$_{0.4}$Cl$_4$,1.285,6
45,63.34459,5476.449,36588.87,9055.4021445268,36187.31777811099,"(55, 1)",AC054_20250402_RRQQ_New_Final,Li$_{1.6}$Zn$_{0.4}$Zr$_{0.4}$Cl$_4$,1.285,6
46,49.86702,6404.13,45977.08,10650.07285878381,44428.418648482184,"(55, 1)",AC054_20250402_RRQQ_New_Final,Li$_{1.6}$Zn$_{0.4}$Zr$_{0.4}$Cl$_4$,1.285,6
47,39.72458,7481.85,56995.71,12607.90531051044,54546.30828283778,"(55, 1)",AC054_20250402_RRQQ_New_Final,Li$_{1.6}$Zn$_{0.4}$Zr$_{0.4}$Cl$_4$,1.285,6
48,31.88775,8820.891,70151.46,15011.604174425009,66968.39645871766,"(55, 1)",AC054_20250402_RRQQ_New_Final,Li$_{1.6}$Zn$_{0.4}$Zr$_{0.4}$Cl$_4$,1.285,6
49,24.93351,10748.87,88455.13,17962.708849916802,82219.42916377675,"(55, 1)",AC054_20250402_RRQQ_New_Final,Li$_{1.6}$Zn$_{0.4}$Zr$_{0.4}$Cl$_4$,1.285,6
50,19.94681,13016.32,109110.3,21585.882787713963,100943.65542856141,"(55, 1)",AC054_20250402_RRQQ_New_Final,Li$_{1.6}$Zn$_{0.4}$Zr$_{0.4}$Cl$_4$,1.285,6
51,15.94388,15919.63,134634.9,26034.179645329055,123932.04232376031,"(55, 1)",AC054_20250402_RRQQ_New_Final,Li$_{1.6}$Zn$_{0.4}$Zr$_{0.4}$Cl$_4$,1.285,6
52,12.40079,20151.04,170336.7,31495.50872937274,152155.6877644421,"(55, 1)",AC054_20250402_RRQQ_New_Final,Li$_{1.6}$Zn$_{0.4}$Zr$_{0.4}$Cl$_4$,1.285,6
53,9.91015,25029.81,209971.4,38200.5728442743,186806.84257762076,"(55, 1)",AC054_20250402_RRQQ_New_Final,Li$_{1.6}$Zn$_{0.4}$Zr$_{0.4}$Cl$_4$,1.285,6
54,7.971939,31082.35,257180.3,46432.6138657787,229349.27472743325,"(55, 1)",AC054_20250402_RRQQ_New_Final,Li$_{1.6}$Zn$_{0.4}$Zr$_{0.4}$Cl$_4$,1.285,6
55,6.351626,39139.51,317581.7,56539.37772126704,281580.10323277116,"(55, 1)",AC054_20250402_RRQQ_New_Final,Li$_{1.6}$Zn$_{0.4}$Zr$_{0.4}$Cl$_4$,1.285,6
56,5.095109,49143.94,389694.1,68947.80421330128,345705.7138261811,"(55, 1)",AC054_20250402_RRQQ_New_Final,Li$_{1.6}$Zn$_{0.4}$Zr$_{0.4}$Cl$_4$,1.285,6
57,4.040948,62641.9,482714.9,84182.06222828515,424434.96325752797,"(55, 1)",AC054_20250402_RRQQ_New_Final,Li$_{1.6}$Zn$_{0.4}$Zr$_{0.4}$Cl$_4$,1.285,6
58,3.175813,80800.7,602378.1,102885.6921911628,521093.6094697572,"(55, 1)",AC054_20250402_RRQQ_New_Final,Li$_{1.6}$Zn$_{0.4}$Zr$_{0.4}$Cl$_4$,1.285,6
59,2.547554,102365.7,738277.1,125848.79112938009,639764.8015181387,"(55, 1)",AC054_20250402_RRQQ_New_Final,Li$_{1.6}$Zn$_{0.4}$Zr$_{0.4}$Cl$_4$,1.285,6
60,2.020474,131255.8,912106.1,154041.38872416574,785461.5639455464,"(55, 1)",AC054_20250402_RRQQ_New_Final,Li$_{1.6}$Zn$_{0.4}$Zr$_{0.4}$Cl$_4$,1.285,6
61,1.605308,168126.2,1124024.0,188654.4242529299,964338.5618674285,"(55, 1)",AC054_20250402_RRQQ_New_Final,Li$_{1.6}$Zn$_{0.4}$Zr$_{0.4}$Cl$_4$,1.285,6
62,1.273777,215839.0,1385400.0,231150.05541085193,1183952.092354264,"(55, 1)",AC054_20250402_RRQQ_New_Final,Li$_{1.6}$Zn$_{0.4}$Zr$_{0.4}$Cl$_4$,1.285,6
63,1.010237,277259.9,1706475.0,283323.4242060949,1453579.2849217313,"(55, 1)",AC054_20250402_RRQQ_New_Final,Li$_{1.6}$Zn$_{0.4}$Zr$_{0.4}$Cl$_4$,1.285,6
64,0.7971939,357946.4,2109208.0,347378.489103998,1784609.9951078456,"(55, 1)",AC054_20250402_RRQQ_New_Final,Li$_{1.6}$Zn$_{0.4}$Zr$_{0.4}$Cl$_4$,1.285,6
65,0.6334459,458581.3,2587577.0,426021.12679583667,2191027.945888792,"(55, 1)",AC054_20250402_RRQQ_New_Final,Li$_{1.6}$Zn$_{0.4}$Zr$_{0.4}$Cl$_4$,1.285,6
66,0.5029507,587709.3,3172627.0,522573.4364881085,2690001.4417796293,"(55, 1)",AC054_20250402_RRQQ_New_Final,Li$_{1.6}$Zn$_{0.4}$Zr$_{0.4}$Cl$_4$,1.285,6
67,0.3999573,751041.0,3879792.0,641114.075265915,3302608.6091425805,"(55, 1)",AC054_20250402_RRQQ_New_Final,Li$_{1.6}$Zn$_{0.4}$Zr$_{0.4}$Cl$_4$,1.285,6
68,0.3175813,959405.0,4739324.0,786650.5527140928,4054727.799013235,"(55, 1)",AC054_20250402_RRQQ_New_Final,Li$_{1.6}$Zn$_{0.4}$Zr$_{0.4}$Cl$_4$,1.285,6
69,0.2520161,1225703.0,5789972.0,965330.7630339727,4978130.76571159,"(55, 1)",AC054_20250402_RRQQ_New_Final,Li$_{1.6}$Zn$_{0.4}$Zr$_{0.4}$Cl$_4$,1.285,6

File: EIS/0p6/temp_55_replicate_2_AC054_20250402_RRQQ_New_Final_Li16Zn04Zr04Cl4.csv
,Frequency,Z real,Z imag,Fit real,Fit imag,Dataset,sample_name,material_name,height,diameter
0,2000039.0,1908.77,386.1483,1912.5167270149877,385.48748117642185,"(55, 2)",AC054_20250402_RRQQ_New_Final,Li$_{1.6}$Zn$_{0.4}$Zr$_{0.4}$Cl$_4$,1.285,6
1,1588711.0,1938.94,322.8284,1949.2873050080098,321.7047420164254,"(55, 2)",AC054_20250402_RRQQ_New_Final,Li$_{1.6}$Zn$_{0.4}$Zr$_{0.4}$Cl$_4$,1.285,6
2,1261992.0,1971.844,268.4581,1976.2480375162138,267.335058786808,"(55, 2)",AC054_20250402_RRQQ_New_Final,Li$_{1.6}$Zn$_{0.4}$Zr$_{0.4}$Cl$_4$,1.285,6
3,1002539.0,1996.275,213.3339,1996.0400290419873,221.83209707959008,"(55, 2)",AC054_20250402_RRQQ_New_Final,Li$_{1.6}$Zn$_{0.4}$Zr$_{0.4}$Cl$_4$,1.285,6
4,796289.1,1997.312,180.2753,2010.6557915483093,184.32844969486047,"(55, 2)",AC054_20250402_RRQQ_New_Final,Li$_{1.6}$Zn$_{0.4}$Zr$_{0.4}$Cl$_4$,1.285,6
5,632460.9,2007.511,148.682,2021.5611606473142,153.86349630969258,"(55, 2)",AC054_20250402_RRQQ_New_Final,Li$_{1.6}$Zn$_{0.4}$Zr$_{0.4}$Cl$_4$,1.285,6
6,502382.8,2015.355,122.6717,2029.8202341330698,129.51283136006114,"(55, 2)",AC054_20250402_RRQQ_New_Final,Li$_{1.6}$Zn$_{0.4}$Zr$_{0.4}$Cl$_4$,1.285,6
7,399257.8,2018.332,108.786,2036.2023058126786,110.454641905185,"(55, 2)",AC054_20250402_RRQQ_New_Final,Li$_{1.6}$Zn$_{0.4}$Zr$_{0.4}$Cl$_4$,1.285,6
8,316992.2,2021.97,96.7999,2041.2658202348953,95.998933133175,"(55, 2)",AC054_20250402_RRQQ_New_Final,Li$_{1.6}$Zn$_{0.4}$Zr$_{0.4}$Cl$_4$,1.285,6
9,251835.9,2027.37,82.23714,2045.4212732258636,85.59663023776953,"(55, 2)",AC054_20250402_RRQQ_New_Final,Li$_{1.6}$Zn$_{0.4}$Zr$_{0.4}$Cl$_4$,1.285,6
10,200039.1,2032.935,79.32935,2048.9771794965363,78.83906564301513,"(55, 2)",AC054_20250402_RRQQ_New_Final,Li$_{1.6}$Zn$_{0.4}$Zr$_{0.4}$Cl$_4$,1.285,6
11,159023.4,2035.089,84.9557,2052.17333852968,75.45408312909706,"(55, 2)",AC054_20250402_RRQQ_New_Final,Li$_{1.6}$Zn$_{0.4}$Zr$_{0.4}$Cl$_4$,1.285,6
12,126210.9,2046.11,81.83094,2055.2049878558328,75.30237426345272,"(55, 2)",AC054_20250402_RRQQ_New_Final,Li$_{1.6}$Zn$_{0.4}$Zr$_{0.4}$Cl$_4$,1.285,6
13,100429.7,2043.89,84.94862,2058.2406424780024,78.37615025077471,"(55, 2)",AC054_20250402_RRQQ_New_Final,Li$_{1.6}$Zn$_{0.4}$Zr$_{0.4}$Cl$_4$,1.285,6
14,79804.69,2049.388,92.63194,2061.435715369851,84.80143391153692,"(55, 2)",AC054_20250402_RRQQ_New_Final,Li$_{1.6}$Zn$_{0.4}$Zr$_{0.4}$Cl$_4$,1.285,6
15,63398.44,2053.675,103.8699,2064.9434626882253,94.84486317992459,"(55, 2)",AC054_20250402_RRQQ_New_Final,Li$_{1.6}$Zn$_{0.4}$Zr$_{0.4}$Cl$_4$,1.285,6
16,50273.44,2059.442,119.3377,2068.9243961948882,108.92576440080006,"(55, 2)",AC054_20250402_RRQQ_New_Final,Li$_{1.6}$Zn$_{0.4}$Zr$_{0.4}$Cl$_4$,1.285,6
17,39960.94,2064.423,138.9738,2073.555029745964,127.63428472388634,"(55, 2)",AC054_20250402_RRQQ_New_Final,Li$_{1.6}$Zn$_{0.4}$Zr$_{0.4}$Cl$_4$,1.285,6
18,31757.81,2072.955,163.5038,2079.0366491538307,151.75651529086602,"(55, 2)",AC054_20250402_RRQQ_New_Final,Li$_{1.6}$Zn$_{0.4}$Zr$_{0.4}$Cl$_4$,1.285,6
19,25195.31,2082.199,194.5912,2085.60469203187,182.30776474007752,"(55, 2)",AC054_20250402_RRQQ_New_Final,Li$_{1.6}$Zn$_{0.4}$Zr$_{0.4}$Cl$_4$,1.285,6
20,20039.06,2091.903,231.9287,2093.539279062778,220.57544662523014,"(55, 2)",AC054_20250402_RRQQ_New_Final,Li$_{1.6}$Zn$_{0.4}$Zr$_{0.4}$Cl$_4$,1.285,6
21,16054.69,2104.972,276.7549,2103.1774387078954,268.17342643351583,"(55, 2)",AC054_20250402_RRQQ_New_Final,Li$_{1.6}$Zn$_{0.4}$Zr$_{0.4}$Cl$_4$,1.285,6
22,12773.44,2120.778,332.166,2114.9276065697954,327.1101436039118,"(55, 2)",AC054_20250402_RRQQ_New_Final,Li$_{1.6}$Zn$_{0.4}$Zr$_{0.4}$Cl$_4$,1.285,6
23,9946.65,2141.561,407.0158,2129.2870550528164,399.8733972599605,"(55, 2)",AC054_20250402_RRQQ_New_Final,Li$_{1.6}$Zn$_{0.4}$Zr$_{0.4}$Cl$_4$,1.285,6
24,7888.72,2164.598,491.6877,2146.863018300437,489.5353831949347,"(55, 2)",AC054_20250402_RRQQ_New_Final,Li$_{1.6}$Zn$_{0.4}$Zr$_{0.4}$Cl$_4$,1.285,6
25,6288.11,2191.507,591.3956,2168.3984238689577,599.8824221191085,"(55, 2)",AC054_20250402_RRQQ_New_Final,Li$_{1.6}$Zn$_{0.4}$Zr$_{0.4}$Cl$_4$,1.285,6
26,5039.063,2223.947,708.9117,2194.8033308066083,735.574860476666,"(55, 2)",AC054_20250402_RRQQ_New_Final,Li$_{1.6}$Zn$_{0.4}$Zr$_{0.4}$Cl$_4$,1.285,6
27,4001.524,2260.372,855.7199,2227.193410618343,902.3438987464885,"(55, 2)",AC054_20250402_RRQQ_New_Final,Li$_{1.6}$Zn$_{0.4}$Zr$_{0.4}$Cl$_4$,1.285,6
28,3161.337,2303.3,1038.366,2266.9371022920095,1107.2336615510458,"(55, 2)",AC054_20250402_RRQQ_New_Final,Li$_{1.6}$Zn$_{0.4}$Zr$_{0.4}$Cl$_4$,1.285,6
29,2507.267,2349.994,1257.917,2315.7134371098446,1358.8987347982609,"(55, 2)",AC054_20250402_RRQQ_New_Final,Li$_{1.6}$Zn$_{0.4}$Zr$_{0.4}$Cl$_4$,1.285,6
30,1979.167,2401.594,1533.467,2375.5829784507278,1667.969738081284,"(55, 2)",AC054_20250402_RRQQ_New_Final,Li$_{1.6}$Zn$_{0.4}$Zr$_{0.4}$Cl$_4$,1.285,6
31,1598.011,2453.393,1839.094,2449.074874979095,2047.5023745671253,"(55, 2)",AC054_20250402_RRQQ_New_Final,Li$_{1.6}$Zn$_{0.4}$Zr$_{0.4}$Cl$_4$,1.285,6
32,1257.622,2513.638,2261.587,2539.2937057437557,2513.5289269821615,"(55, 2)",AC054_20250402_RRQQ_New_Final,Li$_{1.6}$Zn$_{0.4}$Zr$_{0.4}$Cl$_4$,1.285,6
33,1004.464,2575.814,2755.66,2650.0506314120444,3085.735495991461,"(55, 2)",AC054_20250402_RRQQ_New_Final,Li$_{1.6}$Zn$_{0.4}$Zr$_{0.4}$Cl$_4$,1.285,6
34,800.3049,2642.3,3376.349,2786.024392382515,3788.293589069289,"(55, 2)",AC054_20250402_RRQQ_New_Final,Li$_{1.6}$Zn$_{0.4}$Zr$_{0.4}$Cl$_4$,1.285,6
35,631.0096,2720.601,4190.822,2952.958955175449,4650.881188249191,"(55, 2)",AC054_20250402_RRQQ_New_Final,Li$_{1.6}$Zn$_{0.4}$Zr$_{0.4}$Cl$_4$,1.285,6
36,498.6702,2809.763,5205.929,3157.906156521555,5709.936429355902,"(55, 2)",AC054_20250402_RRQQ_New_Final,Li$_{1.6}$Zn$_{0.4}$Zr$_{0.4}$Cl$_4$,1.285,6
37,397.2458,2910.835,6434.36,3409.5235953306096,7010.196851577979,"(55, 2)",AC054_20250402_RRQQ_New_Final,Li$_{1.6}$Zn$_{0.4}$Zr$_{0.4}$Cl$_4$,1.285,6
38,319.6023,3027.515,7892.106,3718.4403565053417,8606.589239629553,"(55, 2)",AC054_20250402_RRQQ_New_Final,Li$_{1.6}$Zn$_{0.4}$Zr$_{0.4}$Cl$_4$,1.285,6
39,251.1161,3188.709,9908.88,4097.706015949764,10566.549890865548,"(55, 2)",AC054_20250402_RRQQ_New_Final,Li$_{1.6}$Zn$_{0.4}$Zr$_{0.4}$Cl$_4$,1.285,6
40,200.8929,3378.157,12241.43,4563.341894142404,12972.873322181013,"(55, 2)",AC054_20250402_RRQQ_New_Final,Li$_{1.6}$Zn$_{0.4}$Zr$_{0.4}$Cl$_4$,1.285,6
41,158.0056,3635.669,15373.24,5135.017844911756,15927.209754424453,"(55, 2)",AC054_20250402_RRQQ_New_Final,Li$_{1.6}$Zn$_{0.4}$Zr$_{0.4}$Cl$_4$,1.285,6
42,126.6892,3937.81,18960.67,5836.883169020115,19554.35911837312,"(55, 2)",AC054_20250402_RRQQ_New_Final,Li$_{1.6}$Zn$_{0.4}$Zr$_{0.4}$Cl$_4$,1.285,6
43,99.734,4357.596,23793.82,6698.586752844238,24007.54297378074,"(55, 2)",AC054_20250402_RRQQ_New_Final,Li$_{1.6}$Zn$_{0.4}$Zr$_{0.4}$Cl$_4$,1.285,6
44,79.44915,4852.532,29488.47,7756.529525866816,29474.877042985107,"(55, 2)",AC054_20250402_RRQQ_New_Final,Li$_{1.6}$Zn$_{0.4}$Zr$_{0.4}$Cl$_4$,1.285,6
45,63.34459,5488.92,36511.63,9055.4021445268,36187.31777811099,"(55, 2)",AC054_20250402_RRQQ_New_Final,Li$_{1.6}$Zn$_{0.4}$Zr$_{0.4}$Cl$_4$,1.285,6
46,49.86702,6400.705,45891.47,10650.07285878381,44428.418648482184,"(55, 2)",AC054_20250402_RRQQ_New_Final,Li$_{1.6}$Zn$_{0.4}$Zr$_{0.4}$Cl$_4$,1.285,6
47,39.72458,7481.77,56878.65,12607.90531051044,54546.30828283778,"(55, 2)",AC054_20250402_RRQQ_New_Final,Li$_{1.6}$Zn$_{0.4}$Zr$_{0.4}$Cl$_4$,1.285,6
48,31.88775,8821.744,70021.8,15011.604174425009,66968.39645871766,"(55, 2)",AC054_20250402_RRQQ_New_Final,Li$_{1.6}$Zn$_{0.4}$Zr$_{0.4}$Cl$_4$,1.285,6
49,24.93351,10753.58,88287.6,17962.708849916802,82219.42916377675,"(55, 2)",AC054_20250402_RRQQ_New_Final,Li$_{1.6}$Zn$_{0.4}$Zr$_{0.4}$Cl$_4$,1.285,6
50,19.94681,13010.39,108886.7,21585.882787713963,100943.65542856141,"(55, 2)",AC054_20250402_RRQQ_New_Final,Li$_{1.6}$Zn$_{0.4}$Zr$_{0.4}$Cl$_4$,1.285,6
51,15.94388,15904.07,134353.0,26034.179645329055,123932.04232376031,"(55, 2)",AC054_20250402_RRQQ_New_Final,Li$_{1.6}$Zn$_{0.4}$Zr$_{0.4}$Cl$_4$,1.285,6
52,12.40079,20129.67,169984.3,31495.50872937274,152155.6877644421,"(55, 2)",AC054_20250402_RRQQ_New_Final,Li$_{1.6}$Zn$_{0.4}$Zr$_{0.4}$Cl$_4$,1.285,6
53,9.91015,24999.37,209547.2,38200.5728442743,186806.84257762076,"(55, 2)",AC054_20250402_RRQQ_New_Final,Li$_{1.6}$Zn$_{0.4}$Zr$_{0.4}$Cl$_4$,1.285,6
54,7.971939,31026.29,256620.3,46432.6138657787,229349.27472743325,"(55, 2)",AC054_20250402_RRQQ_New_Final,Li$_{1.6}$Zn$_{0.4}$Zr$_{0.4}$Cl$_4$,1.285,6
55,6.351626,39063.41,316934.8,56539.37772126704,281580.10323277116,"(55, 2)",AC054_20250402_RRQQ_New_Final,Li$_{1.6}$Zn$_{0.4}$Zr$_{0.4}$Cl$_4$,1.285,6
56,5.095109,49011.86,388725.6,68947.80421330128,345705.7138261811,"(55, 2)",AC054_20250402_RRQQ_New_Final,Li$_{1.6}$Zn$_{0.4}$Zr$_{0.4}$Cl$_4$,1.285,6
57,4.040948,62456.33,481661.5,84182.06222828515,424434.96325752797,"(55, 2)",AC054_20250402_RRQQ_New_Final,Li$_{1.6}$Zn$_{0.4}$Zr$_{0.4}$Cl$_4$,1.285,6
58,3.175813,80579.47,601158.3,102885.6921911628,521093.6094697572,"(55, 2)",AC054_20250402_RRQQ_New_Final,Li$_{1.6}$Zn$_{0.4}$Zr$_{0.4}$Cl$_4$,1.285,6
59,2.547554,102057.1,736795.8,125848.79112938009,639764.8015181387,"(55, 2)",AC054_20250402_RRQQ_New_Final,Li$_{1.6}$Zn$_{0.4}$Zr$_{0.4}$Cl$_4$,1.285,6
60,2.020474,130812.7,910289.4,154041.38872416574,785461.5639455464,"(55, 2)",AC054_20250402_RRQQ_New_Final,Li$_{1.6}$Zn$_{0.4}$Zr$_{0.4}$Cl$_4$,1.285,6
61,1.605308,167517.3,1121818.0,188654.4242529299,964338.5618674285,"(55, 2)",AC054_20250402_RRQQ_New_Final,Li$_{1.6}$Zn$_{0.4}$Zr$_{0.4}$Cl$_4$,1.285,6
62,1.273777,215010.8,1382757.0,231150.05541085193,1183952.092354264,"(55, 2)",AC054_20250402_RRQQ_New_Final,Li$_{1.6}$Zn$_{0.4}$Zr$_{0.4}$Cl$_4$,1.285,6
63,1.010237,276187.2,1703293.0,283323.4242060949,1453579.2849217313,"(55, 2)",AC054_20250402_RRQQ_New_Final,Li$_{1.6}$Zn$_{0.4}$Zr$_{0.4}$Cl$_4$,1.285,6
64,0.7971939,356427.8,2105408.0,347378.489103998,1784609.9951078456,"(55, 2)",AC054_20250402_RRQQ_New_Final,Li$_{1.6}$Zn$_{0.4}$Zr$_{0.4}$Cl$_4$,1.285,6
65,0.6334459,456685.9,2583014.0,426021.12679583667,2191027.945888792,"(55, 2)",AC054_20250402_RRQQ_New_Final,Li$_{1.6}$Zn$_{0.4}$Zr$_{0.4}$Cl$_4$,1.285,6
66,0.5029507,585046.7,3167218.0,522573.4364881085,2690001.4417796293,"(55, 2)",AC054_20250402_RRQQ_New_Final,Li$_{1.6}$Zn$_{0.4}$Zr$_{0.4}$Cl$_4$,1.285,6
67,0.3999573,747650.4,3873780.0,641114.075265915,3302608.6091425805,"(55, 2)",AC054_20250402_RRQQ_New_Final,Li$_{1.6}$Zn$_{0.4}$Zr$_{0.4}$Cl$_4$,1.285,6
68,0.3175813,954969.0,4732173.0,786650.5527140928,4054727.799013235,"(55, 2)",AC054_20250402_RRQQ_New_Final,Li$_{1.6}$Zn$_{0.4}$Zr$_{0.4}$Cl$_4$,1.285,6
69,0.2520161,1219995.0,5781686.0,965330.7630339727,4978130.76571159,"(55, 2)",AC054_20250402_RRQQ_New_Final,Li$_{1.6}$Zn$_{0.4}$Zr$_{0.4}$Cl$_4$,1.285,6

File: EIS/0p6/temp_55_replicate_3_AC054_20250402_RRQQ_New_Final_Li16Zn04Zr04Cl4.csv
,Frequency,Z real,Z imag,Fit real,Fit imag,Dataset,sample_name,material_name,height,diameter
0,2000039.0,1920.33,385.6742,1931.4705288896052,378.33774867753755,"(55, 3)",AC054_20250402_RRQQ_New_Final,Li$_{1.6}$Zn$_{0.4}$Zr$_{0.4}$Cl$_4$,1.285,6
1,1588711.0,1958.903,317.7077,1965.3827404010408,313.54028165918317,"(55, 3)",AC054_20250402_RRQQ_New_Final,Li$_{1.6}$Zn$_{0.4}$Zr$_{0.4}$Cl$_4$,1.285,6
2,1261992.0,1983.234,258.5028,1989.7779872671792,258.8973371750551,"(55, 3)",AC054_20250402_RRQQ_New_Final,Li$_{1.6}$Zn$_{0.4}$Zr$_{0.4}$Cl$_4$,1.285,6
3,1002539.0,1997.828,217.9977,2007.3670505332125,213.61388469364564,"(55, 3)",AC054_20250402_RRQQ_New_Final,Li$_{1.6}$Zn$_{0.4}$Zr$_{0.4}$Cl$_4$,1.285,6
4,796289.1,2011.404,176.4134,2020.1436453321915,176.6325204202544,"(55, 3)",AC054_20250402_RRQQ_New_Final,Li$_{1.6}$Zn$_{0.4}$Zr$_{0.4}$Cl$_4$,1.285,6
5,632460.9,2017.803,147.2845,2029.541501269125,146.85714845923658,"(55, 3)",AC054_20250402_RRQQ_New_Final,Li$_{1.6}$Zn$_{0.4}$Zr$_{0.4}$Cl$_4$,1.285,6
6,502382.8,2026.029,126.5719,2036.580227999978,123.27175032100203,"(55, 3)",AC054_20250402_RRQQ_New_Final,Li$_{1.6}$Zn$_{0.4}$Zr$_{0.4}$Cl$_4$,1.285,6
7,399257.8,2029.664,106.5637,2041.9834321286266,104.99557315397603,"(55, 3)",AC054_20250402_RRQQ_New_Final,Li$_{1.6}$Zn$_{0.4}$Zr$_{0.4}$Cl$_4$,1.285,6
8,316992.2,2033.046,97.9462,2046.2679376616109,91.30288610148419,"(55, 3)",AC054_20250402_RRQQ_New_Final,Li$_{1.6}$Zn$_{0.4}$Zr$_{0.4}$Cl$_4$,1.285,6
9,251835.9,2040.41,83.4791,2049.8086620109834,81.62481456556381,"(55, 3)",AC054_20250402_RRQQ_New_Final,Li$_{1.6}$Zn$_{0.4}$Zr$_{0.4}$Cl$_4$,1.285,6
10,200039.1,2042.532,78.77046,2052.88488105641,75.54353961559781,"(55, 3)",AC054_20250402_RRQQ_New_Final,Li$_{1.6}$Zn$_{0.4}$Zr$_{0.4}$Cl$_4$,1.285,6
11,159023.4,2043.573,78.4269,2055.713032145424,72.78467539347207,"(55, 3)",AC054_20250402_RRQQ_New_Final,Li$_{1.6}$Zn$_{0.4}$Zr$_{0.4}$Cl$_4$,1.285,6
12,126210.9,2047.177,76.38684,2058.4701341127184,73.21102988822409,"(55, 3)",AC054_20250402_RRQQ_New_Final,Li$_{1.6}$Zn$_{0.4}$Zr$_{0.4}$Cl$_4$,1.285,6
13,100429.7,2053.921,84.51755,2061.3108668656496,76.81951591232868,"(55, 3)",AC054_20250402_RRQQ_New_Final,Li$_{1.6}$Zn$_{0.4}$Zr$_{0.4}$Cl$_4$,1.285,6
14,79804.69,2057.428,92.6291,2064.3805149183354,83.7422414904905,"(55, 3)",AC054_20250402_RRQQ_New_Final,Li$_{1.6}$Zn$_{0.4}$Zr$_{0.4}$Cl$_4$,1.285,6
15,63398.44,2063.374,103.6653,2067.8253585329408,94.25248348859056,"(55, 3)",AC054_20250402_RRQQ_New_Final,Li$_{1.6}$Zn$_{0.4}$Zr$_{0.4}$Cl$_4$,1.285,6
16,50273.44,2068.085,118.7687,2071.8016615488905,108.77616627709168,"(55, 3)",AC054_20250402_RRQQ_New_Final,Li$_{1.6}$Zn$_{0.4}$Zr$_{0.4}$Cl$_4$,1.285,6
17,39960.94,2074.969,138.6706,2076.4841151083656,127.90953410540658,"(55, 3)",AC054_20250402_RRQQ_New_Final,Li$_{1.6}$Zn$_{0.4}$Zr$_{0.4}$Cl$_4$,1.285,6
18,31757.81,2083.393,163.2319,2082.0744144806786,152.44387192686156,"(55, 3)",AC054_20250402_RRQQ_New_Final,Li$_{1.6}$Zn$_{0.4}$Zr$_{0.4}$Cl$_4$,1.285,6
19,25195.31,2091.925,193.9764,2088.8105437299264,183.39837151126883,"(55, 3)",AC054_20250402_RRQQ_New_Final,Li$_{1.6}$Zn$_{0.4}$Zr$_{0.4}$Cl$_4$,1.285,6
20,20039.06,2104.652,231.6729,2096.9773000617574,222.0625507518729,"(55, 3)",AC054_20250402_RRQQ_New_Final,Li$_{1.6}$Zn$_{0.4}$Zr$_{0.4}$Cl$_4$,1.285,6
21,16054.69,2116.736,276.1194,2106.9185932176515,270.05001730915893,"(55, 3)",AC054_20250402_RRQQ_New_Final,Li$_{1.6}$Zn$_{0.4}$Zr$_{0.4}$Cl$_4$,1.285,6
22,12773.44,2131.33,331.951,2119.0520975104896,329.36583354967394,"(55, 3)",AC054_20250402_RRQQ_New_Final,Li$_{1.6}$Zn$_{0.4}$Zr$_{0.4}$Cl$_4$,1.285,6
23,9946.65,2151.854,406.53,2133.8869113778924,402.49030440099904,"(55, 3)",AC054_20250402_RRQQ_New_Final,Li$_{1.6}$Zn$_{0.4}$Zr$_{0.4}$Cl$_4$,1.285,6
24,7888.72,2175.217,490.5952,2152.0449912565145,492.4826950321562,"(55, 3)",AC054_20250402_RRQQ_New_Final,Li$_{1.6}$Zn$_{0.4}$Zr$_{0.4}$Cl$_4$,1.285,6
25,6288.11,2202.605,590.2073,2174.287275395619,603.1092187996818,"(55, 3)",AC054_20250402_RRQQ_New_Final,Li$_{1.6}$Zn$_{0.4}$Zr$_{0.4}$Cl$_4$,1.285,6
26,5039.063,2235.031,707.6814,2201.5456035393427,739.0006519547679,"(55, 3)",AC054_20250402_RRQQ_New_Final,Li$_{1.6}$Zn$_{0.4}$Zr$_{0.4}$Cl$_4$,1.285,6
27,4001.524,2272.79,854.3691,2234.9617771079484,905.8461723758767,"(55, 3)",AC054_20250402_RRQQ_New_Final,Li$_{1.6}$Zn$_{0.4}$Zr$_{0.4}$Cl$_4$,1.285,6
28,3161.337,2314.984,1036.681,2275.9354008854093,1110.631536828368,"(55, 3)",AC054_20250402_RRQQ_New_Final,Li$_{1.6}$Zn$_{0.4}$Zr$_{0.4}$Cl$_4$,1.285,6
29,2507.267,2361.269,1255.901,2326.182513217677,1361.9315683801822,"(55, 3)",AC054_20250402_RRQQ_New_Final,Li$_{1.6}$Zn$_{0.4}$Zr$_{0.4}$Cl$_4$,1.285,6
30,1979.167,2413.222,1530.957,2387.80746236248,1670.2692003290404,"(55, 3)",AC054_20250402_RRQQ_New_Final,Li$_{1.6}$Zn$_{0.4}$Zr$_{0.4}$Cl$_4$,1.285,6
31,1598.011,2463.494,1836.176,2463.3910405768693,2048.556110548801,"(55, 3)",AC054_20250402_RRQQ_New_Final,Li$_{1.6}$Zn$_{0.4}$Zr$_{0.4}$Cl$_4$,1.285,6
32,1257.622,2525.182,2257.842,2556.0985678479774,2512.6333972608463,"(55, 3)",AC054_20250402_RRQQ_New_Final,Li$_{1.6}$Zn$_{0.4}$Zr$_{0.4}$Cl$_4$,1.285,6
33,1004.464,2585.456,2751.073,2669.8124522684516,3081.9349369746233,"(55, 3)",AC054_20250402_RRQQ_New_Final,Li$_{1.6}$Zn$_{0.4}$Zr$_{0.4}$Cl$_4$,1.285,6
34,800.3049,2653.105,3371.06,2809.2947788448473,3780.301203174525,"(55, 3)",AC054_20250402_RRQQ_New_Final,Li$_{1.6}$Zn$_{0.4}$Zr$_{0.4}$Cl$_4$,1.285,6
35,631.0096,2730.668,4183.902,2980.386735882771,4636.977625420318,"(55, 3)",AC054_20250402_RRQQ_New_Final,Li$_{1.6}$Zn$_{0.4}$Zr$_{0.4}$Cl$_4$,1.285,6
36,498.6702,2820.969,5197.139,3190.2532306464236,5687.839296751616,"(55, 3)",AC054_20250402_RRQQ_New_Final,Li$_{1.6}$Zn$_{0.4}$Zr$_{0.4}$Cl$_4$,1.285,6
37,397.2458,2922.486,6423.639,3447.6829383241293,6976.8933162855865,"(55, 3)",AC054_20250402_RRQQ_New_Final,Li$_{1.6}$Zn$_{0.4}$Zr$_{0.4}$Cl$_4$,1.285,6
38,319.6023,3038.739,7877.791,3763.456349680414,8558.121680630085,"(55, 3)",AC054_20250402_RRQQ_New_Final,Li$_{1.6}$Zn$_{0.4}$Zr$_{0.4}$Cl$_4$,1.285,6
39,251.1161,3200.34,9891.37,4150.797230344104,10497.741899102874,"(55, 3)",AC054_20250402_RRQQ_New_Final,Li$_{1.6}$Zn$_{0.4}$Zr$_{0.4}$Cl$_4$,1.285,6
40,200.8929,3388.708,12218.52,4625.926397714113,12876.980000981657,"(55, 3)",AC054_20250402_RRQQ_New_Final,Li$_{1.6}$Zn$_{0.4}$Zr$_{0.4}$Cl$_4$,1.285,6
41,158.0056,3647.171,15344.28,5208.741006236458,15795.472060684326,"(55, 3)",AC054_20250402_RRQQ_New_Final,Li$_{1.6}$Zn$_{0.4}$Zr$_{0.4}$Cl$_4$,1.285,6
42,126.6892,3950.309,18923.25,5923.647787749291,19375.436687484125,"(55, 3)",AC054_20250402_RRQQ_New_Final,Li$_{1.6}$Zn$_{0.4}$Zr$_{0.4}$Cl$_4$,1.285,6
43,99.734,4370.245,23750.92,6800.585140811787,23766.79321234586,"(55, 3)",AC054_20250402_RRQQ_New_Final,Li$_{1.6}$Zn$_{0.4}$Zr$_{0.4}$Cl$_4$,1.285,6
44,79.44915,4863.863,29429.3,7876.276871418191,29153.439907778553,"(55, 3)",AC054_20250402_RRQQ_New_Final,Li$_{1.6}$Zn$_{0.4}$Zr$_{0.4}$Cl$_4$,1.285,6
45,63.34459,5507.057,36439.8,9195.770088436237,35760.95515571876,"(55, 3)",AC054_20250402_RRQQ_New_Final,Li$_{1.6}$Zn$_{0.4}$Zr$_{0.4}$Cl$_4$,1.285,6
46,49.86702,6415.381,45815.02,10814.321656748047,43866.044067752715,"(55, 3)",AC054_20250402_RRQQ_New_Final,Li$_{1.6}$Zn$_{0.4}$Zr$_{0.4}$Cl$_4$,1.285,6
47,39.72458,7489.07,56767.38,12799.712207737124,53808.12615689888,"(55, 3)",AC054_20250402_RRQQ_New_Final,Li$_{1.6}$Zn$_{0.4}$Zr$_{0.4}$Cl$_4$,1.285,6
48,31.88775,8827.571,69879.55,15235.084611725495,66003.54932172208,"(55, 3)",AC054_20250402_RRQQ_New_Final,Li$_{1.6}$Zn$_{0.4}$Zr$_{0.4}$Cl$_4$,1.285,6
49,24.93351,10749.07,88096.23,18222.425780032714,80963.02538652663,"(55, 3)",AC054_20250402_RRQQ_New_Final,Li$_{1.6}$Zn$_{0.4}$Zr$_{0.4}$Cl$_4$,1.285,6
50,19.94681,13009.2,108665.1,21886.83760525814,99313.01735157246,"(55, 3)",AC054_20250402_RRQQ_New_Final,Li$_{1.6}$Zn$_{0.4}$Zr$_{0.4}$Cl$_4$,1.285,6
51,15.94388,15900.5,134074.3,26381.77589539371,121821.97399435594,"(55, 3)",AC054_20250402_RRQQ_New_Final,Li$_{1.6}$Zn$_{0.4}$Zr$_{0.4}$Cl$_4$,1.285,6
52,12.40079,20110.35,169639.7,31895.476694377052,149432.51045715556,"(55, 3)",AC054_20250402_RRQQ_New_Final,Li$_{1.6}$Zn$_{0.4}$Zr$_{0.4}$Cl$_4$,1.285,6
53,9.91015,24972.83,209126.0,38658.839106275205,183300.8824581121,"(55, 3)",AC054_20250402_RRQQ_New_Final,Li$_{1.6}$Zn$_{0.4}$Zr$_{0.4}$Cl$_4$,1.285,6
54,7.971939,30990.82,256106.9,46955.09473478138,224845.40720064504,"(55, 3)",AC054_20250402_RRQQ_New_Final,Li$_{1.6}$Zn$_{0.4}$Zr$_{0.4}$Cl$_4$,1.285,6
55,6.351626,38999.13,316270.5,57131.66866839696,275805.85871990415,"(55, 3)",AC054_20250402_RRQQ_New_Final,Li$_{1.6}$Zn$_{0.4}$Zr$_{0.4}$Cl$_4$,1.285,6
56,5.095109,48906.09,387876.7,69614.7287177678,338316.32498515415,"(55, 3)",AC054_20250402_RRQQ_New_Final,Li$_{1.6}$Zn$_{0.4}$Zr$_{0.4}$Cl$_4$,1.285,6
57,4.040948,62338.31,480694.3,84927.03218848149,414994.57781946904,"(55, 3)",AC054_20250402_RRQQ_New_Final,Li$_{1.6}$Zn$_{0.4}$Zr$_{0.4}$Cl$_4$,1.285,6
58,3.175813,80364.52,599903.8,103709.81756463608,509051.69821092347,"(55, 3)",AC054_20250402_RRQQ_New_Final,Li$_{1.6}$Zn$_{0.4}$Zr$_{0.4}$Cl$_4$,1.285,6
59,2.547554,101769.0,735257.1,126749.6578685764,624426.5478313072,"(55, 3)",AC054_20250402_RRQQ_New_Final,Li$_{1.6}$Zn$_{0.4}$Zr$_{0.4}$Cl$_4$,1.285,6
60,2.020474,130402.6,908402.3,155011.40024398148,765950.7180713965,"(55, 3)",AC054_20250402_RRQQ_New_Final,Li$_{1.6}$Zn$_{0.4}$Zr$_{0.4}$Cl$_4$,1.285,6
61,1.605308,166959.4,1119531.0,189678.57118430396,939550.8642190164,"(55, 3)",AC054_20250402_RRQQ_New_Final,Li$_{1.6}$Zn$_{0.4}$Zr$_{0.4}$Cl$_4$,1.285,6
62,1.273777,214238.0,1380003.0,232202.93946990653,1152496.8979963316,"(55, 3)",AC054_20250402_RRQQ_New_Final,Li$_{1.6}$Zn$_{0.4}$Zr$_{0.4}$Cl$_4$,1.285,6
63,1.010237,275107.4,1699996.0,284365.312377688,1413706.432098746,"(55, 3)",AC054_20250402_RRQQ_New_Final,Li$_{1.6}$Zn$_{0.4}$Zr$_{0.4}$Cl$_4$,1.285,6
64,0.7971939,355035.8,2101462.0,348350.1111465242,1734118.226061792,"(55, 3)",AC054_20250402_RRQQ_New_Final,Li$_{1.6}$Zn$_{0.4}$Zr$_{0.4}$Cl$_4$,1.285,6
65,0.6334459,454716.9,2578355.0,426836.8487203789,2127150.272374214,"(55, 3)",AC054_20250402_RRQQ_New_Final,Li$_{1.6}$Zn$_{0.4}$Zr$_{0.4}$Cl$_4$,1.285,6
66,0.5029507,582512.6,3161661.0,523112.34061330755,2609261.7062635003,"(55, 3)",AC054_20250402_RRQQ_New_Final,Li$_{1.6}$Zn$_{0.4}$Zr$_{0.4}$Cl$_4$,1.285,6
67,0.3999573,744345.9,3867381.0,641208.3479884933,3200642.070438976,"(55, 3)",AC054_20250402_RRQQ_New_Final,Li$_{1.6}$Zn$_{0.4}$Zr$_{0.4}$Cl$_4$,1.285,6
68,0.3175813,950563.0,4724901.0,786070.4170768524,3926056.7993640387,"(55, 3)",AC054_20250402_RRQQ_New_Final,Li$_{1.6}$Zn$_{0.4}$Zr$_{0.4}$Cl$_4$,1.285,6
69,0.2520161,1214296.0,5773644.0,963764.9854803389,4815884.329686801,"(55, 3)",AC054_20250402_RRQQ_New_Final,Li$_{1.6}$Zn$_{0.4}$Zr$_{0.4}$Cl$_4$,1.285,6
