Repository: Maughan-Lab/Li-Zn-Zr-Cl_Halospinels

# Li-Zn-Zr-Cl_Halospinels

Data and information for "From Cation Order to Disorder: Unlocking Ion Transport Pathways in Li−Zn−Zr−Cl Halospinels" (doi: https://doi.org/10.1021/acs.chemmater.6c00461)

Neutron powder diffraction (NPD) collected at beamline BL-11A (POWGEN) at the Spallation Neutron Source at Oak Ridge National Laboratory, including raw data and .txt files with two theta, intensity, calculated fit, and difference are in the NPD directory.

File: EIS/0p6/temp_65_replicate_1_AC054_20250402_RRQQ_New_Final_Li16Zn04Zr04Cl4.csv
,Frequency,Z real,Z imag,Fit real,Fit imag,Dataset,sample_name,material_name,height,diameter
0,2000039.0,1224.082,166.3513,1210.7826786514245,170.47121271295543,"(65, 1)",AC054_20250402_RRQQ_New_Final,Li$_{1.6}$Zn$_{0.4}$Zr$_{0.4}$Cl$_4$,1.285,6
1,1588711.0,1237.313,137.5589,1223.645375776848,141.42305099704532,"(65, 1)",AC054_20250402_RRQQ_New_Final,Li$_{1.6}$Zn$_{0.4}$Zr$_{0.4}$Cl$_4$,1.285,6
2,1261992.0,1243.32,113.8282,1233.1214251416407,117.4329032470233,"(65, 1)",AC054_20250402_RRQQ_New_Final,Li$_{1.6}$Zn$_{0.4}$Zr$_{0.4}$Cl$_4$,1.285,6
3,1002539.0,1251.365,95.1191,1240.1735124959748,97.90555782699963,"(65, 1)",AC054_20250402_RRQQ_New_Final,Li$_{1.6}$Zn$_{0.4}$Zr$_{0.4}$Cl$_4$,1.285,6
4,796289.1,1256.992,79.73634,1245.5007558100656,82.25736339943381,"(65, 1)",AC054_20250402_RRQQ_New_Final,Li$_{1.6}$Zn$_{0.4}$Zr$_{0.4}$Cl$_4$,1.285,6
5,632460.9,1259.189,65.96102,1249.6081066937359,69.96309037234748,"(65, 1)",AC054_20250402_RRQQ_New_Final,Li$_{1.6}$Zn$_{0.4}$Zr$_{0.4}$Cl$_4$,1.285,6
6,502382.8,1261.332,58.48953,1252.8613920743594,60.577073467402656,"(65, 1)",AC054_20250402_RRQQ_New_Final,Li$_{1.6}$Zn$_{0.4}$Zr$_{0.4}$Cl$_4$,1.285,6
7,399257.8,1263.338,52.87775,1255.528753859761,53.7402123083227,"(65, 1)",AC054_20250402_RRQQ_New_Final,Li$_{1.6}$Zn$_{0.4}$Zr$_{0.4}$Cl$_4$,1.285,6
8,316992.2,1264.906,49.29707,1257.8109865434062,49.18001461475134,"(65, 1)",AC054_20250402_RRQQ_New_Final,Li$_{1.6}$Zn$_{0.4}$Zr$_{0.4}$Cl$_4$,1.285,6
9,251835.9,1270.795,45.91835,1259.8634816658753,46.70794600516925,"(65, 1)",AC054_20250402_RRQQ_New_Final,Li$_{1.6}$Zn$_{0.4}$Zr$_{0.4}$Cl$_4$,1.285,6
10,200039.1,1271.574,47.09097,1261.8121217455923,46.216547958073086,"(65, 1)",AC054_20250402_RRQQ_New_Final,Li$_{1.6}$Zn$_{0.4}$Zr$_{0.4}$Cl$_4$,1.285,6
11,159023.4,1274.224,49.70292,1263.7649655437779,47.67773359436248,"(65, 1)",AC054_20250402_RRQQ_New_Final,Li$_{1.6}$Zn$_{0.4}$Zr$_{0.4}$Cl$_4$,1.285,6
12,126210.9,1276.487,53.40274,1265.821107159265,51.143092176831175,"(65, 1)",AC054_20250402_RRQQ_New_Final,Li$_{1.6}$Zn$_{0.4}$Zr$_{0.4}$Cl$_4$,1.285,6
13,100429.7,1279.348,60.80288,1268.0777265696108,56.74674337049068,"(65, 1)",AC054_20250402_RRQQ_New_Final,Li$_{1.6}$Zn$_{0.4}$Zr$_{0.4}$Cl$_4$,1.285,6
14,79804.69,1282.681,69.46563,1270.636081255277,64.71116741457692,"(65, 1)",AC054_20250402_RRQQ_New_Final,Li$_{1.6}$Zn$_{0.4}$Zr$_{0.4}$Cl$_4$,1.285,6
15,63398.44,1286.484,80.72396,1273.6070026837983,75.35643035700595,"(65, 1)",AC054_20250402_RRQQ_New_Final,Li$_{1.6}$Zn$_{0.4}$Zr$_{0.4}$Cl$_4$,1.285,6
16,50273.44,1291.047,94.9978,1277.1163399699074,89.1132868696054,"(65, 1)",AC054_20250402_RRQQ_New_Final,Li$_{1.6}$Zn$_{0.4}$Zr$_{0.4}$Cl$_4$,1.285,6
17,39960.94,1296.483,112.7303,1281.310720569056,106.5407575280273,"(65, 1)",AC054_20250402_RRQQ_New_Final,Li$_{1.6}$Zn$_{0.4}$Zr$_{0.4}$Cl$_4$,1.285,6
18,31757.81,1303.03,134.4753,1286.3639627166015,128.34893460507547,"(65, 1)",AC054_20250402_RRQQ_New_Final,Li$_{1.6}$Zn$_{0.4}$Zr$_{0.4}$Cl$_4$,1.285,6
19,25195.31,1310.975,161.5242,1292.4844683926171,155.427969281071,"(65, 1)",AC054_20250402_RRQQ_New_Final,Li$_{1.6}$Zn$_{0.4}$Zr$_{0.4}$Cl$_4$,1.285,6
20,20039.06,1320.555,193.9989,1299.9239437892445,188.88443743724773,"(65, 1)",AC054_20250402_RRQQ_New_Final,Li$_{1.6}$Zn$_{0.4}$Zr$_{0.4}$Cl$_4$,1.285,6
21,16054.69,1331.383,231.7956,1308.987833915894,230.08657826657296,"(65, 1)",AC054_20250402_RRQQ_New_Final,Li$_{1.6}$Zn$_{0.4}$Zr$_{0.4}$Cl$_4$,1.285,6
22,12773.44,1345.043,279.046,1320.0479183616094,280.7202604378765,"(65, 1)",AC054_20250402_RRQQ_New_Final,Li$_{1.6}$Zn$_{0.4}$Zr$_{0.4}$Cl$_4$,1.285,6
23,9946.65,1363.102,341.5682,1333.5575972064091,342.85796833507027,"(65, 1)",AC054_20250402_RRQQ_New_Final,Li$_{1.6}$Zn$_{0.4}$Zr$_{0.4}$Cl$_4$,1.285,6
24,7888.72,1382.851,411.9643,1350.0705019029433,419.0436333500016,"(65, 1)",AC054_20250402_RRQQ_New_Final,Li$_{1.6}$Zn$_{0.4}$Zr$_{0.4}$Cl$_4$,1.285,6
25,6288.11,1405.69,495.1791,1370.2631992396837,512.396783818707,"(65, 1)",AC054_20250402_RRQQ_New_Final,Li$_{1.6}$Zn$_{0.4}$Zr$_{0.4}$Cl$_4$,1.285,6
26,5039.063,1431.251,592.8897,1394.962922217437,626.7402783288273,"(65, 1)",AC054_20250402_RRQQ_New_Final,Li$_{1.6}$Zn$_{0.4}$Zr$_{0.4}$Cl$_4$,1.285,6
27,4001.524,1461.188,715.6302,1425.1814662842303,766.756853079284,"(65, 1)",AC054_20250402_RRQQ_New_Final,Li$_{1.6}$Zn$_{0.4}$Zr$_{0.4}$Cl$_4$,1.285,6
28,3161.337,1495.325,868.7833,1462.1566410435457,938.1808942381582,"(65, 1)",AC054_20250402_RRQQ_New_Final,Li$_{1.6}$Zn$_{0.4}$Zr$_{0.4}$Cl$_4$,1.285,6
29,2507.267,1532.476,1054.077,1507.402976441922,1148.0332891235953,"(65, 1)",AC054_20250402_RRQQ_New_Final,Li$_{1.6}$Zn$_{0.4}$Zr$_{0.4}$Cl$_4$,1.285,6
30,1979.167,1574.347,1287.534,1562.7737611104872,1404.908974601609,"(65, 1)",AC054_20250402_RRQQ_New_Final,Li$_{1.6}$Zn$_{0.4}$Zr$_{0.4}$Cl$_4$,1.285,6
31,1598.011,1615.857,1547.281,1630.5369544276523,1719.3289596161023,"(65, 1)",AC054_20250402_RRQQ_New_Final,Li$_{1.6}$Zn$_{0.4}$Zr$_{0.4}$Cl$_4$,1.285,6
32,1257.622,1667.339,1907.485,1713.468081945512,2104.171239644381,"(65, 1)",AC054_20250402_RRQQ_New_Final,Li$_{1.6}$Zn$_{0.4}$Zr$_{0.4}$Cl$_4$,1.285,6
33,1004.464,1721.798,2328.51,1814.963919320335,2575.198252270402,"(65, 1)",AC054_20250402_RRQQ_New_Final,Li$_{1.6}$Zn$_{0.4}$Zr$_{0.4}$Cl$_4$,1.285,6
34,800.3049,1785.368,2857.077,1939.181621276031,3151.7024773409225,"(65, 1)",AC054_20250402_RRQQ_New_Final,Li$_{1.6}$Zn$_{0.4}$Zr$_{0.4}$Cl$_4$,1.285,6
35,631.0096,1863.987,3547.503,2091.208994268222,3857.2966242792368,"(65, 1)",AC054_20250402_RRQQ_New_Final,Li$_{1.6}$Zn$_{0.4}$Zr$_{0.4}$Cl$_4$,1.285,6
36,498.6702,1959.375,4403.317,2277.2728870817878,4720.880771281249,"(65, 1)",AC054_20250402_RRQQ_New_Final,Li$_{1.6}$Zn$_{0.4}$Zr$_{0.4}$Cl$_4$,1.285,6
37,397.2458,2071.784,5432.999,2504.994234826655,5777.826068874363,"(65, 1)",AC054_20250402_RRQQ_New_Final,Li$_{1.6}$Zn$_{0.4}$Zr$_{0.4}$Cl$_4$,1.285,6
38,319.6023,2205.076,6647.169,2783.7002026372297,7071.423490539841,"(65, 1)",AC054_20250402_RRQQ_New_Final,Li$_{1.6}$Zn$_{0.4}$Zr$_{0.4}$Cl$_4$,1.285,6
39,251.1161,2390.735,8318.026,3124.8062140933985,8654.656969098005,"(65, 1)",AC054_20250402_RRQQ_New_Final,Li$_{1.6}$Zn$_{0.4}$Zr$_{0.4}$Cl$_4$,1.285,6
40,200.8929,2607.112,10236.9,3542.2835117540685,10592.37354398023,"(65, 1)",AC054_20250402_RRQQ_New_Final,Li$_{1.6}$Zn$_{0.4}$Zr$_{0.4}$Cl$_4$,1.285,6
41,158.0056,2902.366,12802.15,4053.231400465701,12963.939405557396,"(65, 1)",AC054_20250402_RRQQ_New_Final,Li$_{1.6}$Zn$_{0.4}$Zr$_{0.4}$Cl$_4$,1.285,6
42,126.6892,3244.738,15722.14,4678.577611766562,15866.490624392167,"(65, 1)",AC054_20250402_RRQQ_New_Final,Li$_{1.6}$Zn$_{0.4}$Zr$_{0.4}$Cl$_4$,1.285,6
43,99.734,3713.368,19639.46,5443.9354753685675,19418.911710778928,"(65, 1)",AC054_20250402_RRQQ_New_Final,Li$_{1.6}$Zn$_{0.4}$Zr$_{0.4}$Cl$_4$,1.285,6
44,79.44915,4261.783,24217.3,6380.65300629943,23766.704960881798,"(65, 1)",AC054_20250402_RRQQ_New_Final,Li$_{1.6}$Zn$_{0.4}$Zr$_{0.4}$Cl$_4$,1.285,6
45,63.34459,4962.563,29835.86,7527.096876888795,29087.95003119261,"(65, 1)",AC054_20250402_RRQQ_New_Final,Li$_{1.6}$Zn$_{0.4}$Zr$_{0.4}$Cl$_4$,1.285,6
46,49.86702,5930.024,37320.89,8930.223863342571,35600.5978373006,"(65, 1)",AC054_20250402_RRQQ_New_Final,Li$_{1.6}$Zn$_{0.4}$Zr$_{0.4}$Cl$_4$,1.285,6
47,39.72458,7091.731,46058.18,10647.504131214784,43571.39752507316,"(65, 1)",AC054_20250402_RRQQ_New_Final,Li$_{1.6}$Zn$_{0.4}$Zr$_{0.4}$Cl$_4$,1.285,6
48,31.88775,8493.919,56422.86,12749.275134925812,53326.82215076715,"(65, 1)",AC054_20250402_RRQQ_New_Final,Li$_{1.6}$Zn$_{0.4}$Zr$_{0.4}$Cl$_4$,1.285,6
49,24.93351,10487.88,70772.72,15321.622543837953,65266.440570980274,"(65, 1)",AC054_20250402_RRQQ_New_Final,Li$_{1.6}$Zn$_{0.4}$Zr$_{0.4}$Cl$_4$,1.285,6
50,19.94681,12783.7,86872.34,18469.906193686016,79879.28323676808,"(65, 1)",AC054_20250402_RRQQ_New_Final,Li$_{1.6}$Zn$_{0.4}$Zr$_{0.4}$Cl$_4$,1.285,6
51,15.94388,15688.35,106677.9,22323.075481517917,97763.87221247953,"(65, 1)",AC054_20250402_RRQQ_New_Final,Li$_{1.6}$Zn$_{0.4}$Zr$_{0.4}$Cl$_4$,1.285,6
52,12.40079,19848.22,134247.7,27038.95095682687,119652.735821504,"(65, 1)",AC054_20250402_RRQQ_New_Final,Li$_{1.6}$Zn$_{0.4}$Zr$_{0.4}$Cl$_4$,1.285,6
53,9.91015,24571.24,164701.3,32810.688435632364,146442.4120053135,"(65, 1)",AC054_20250402_RRQQ_New_Final,Li$_{1.6}$Zn$_{0.4}$Zr$_{0.4}$Cl$_4$,1.285,6
54,7.971939,30336.05,200771.3,39874.69039879107,179230.1692923834,"(65, 1)",AC054_20250402_RRQQ_New_Final,Li$_{1.6}$Zn$_{0.4}$Zr$_{0.4}$Cl$_4$,1.285,6
55,6.351626,37906.52,246731.5,48520.2887146026,219358.94941769596,"(65, 1)",AC054_20250402_RRQQ_New_Final,Li$_{1.6}$Zn$_{0.4}$Zr$_{0.4}$Cl$_4$,1.285,6
56,5.095109,47120.96,301202.5,59101.59527679897,268472.3723811099,"(65, 1)",AC054_20250402_RRQQ_New_Final,Li$_{1.6}$Zn$_{0.4}$Zr$_{0.4}$Cl$_4$,1.285,6
57,4.040948,59377.89,371320.7,72052.0059438568,328582.0568766209,"(65, 1)",AC054_20250402_RRQQ_New_Final,Li$_{1.6}$Zn$_{0.4}$Zr$_{0.4}$Cl$_4$,1.285,6
58,3.175813,75637.04,461367.2,87901.9518411686,402150.01344530674,"(65, 1)",AC054_20250402_RRQQ_New_Final,Li$_{1.6}$Zn$_{0.4}$Zr$_{0.4}$Cl$_4$,1.285,6
59,2.547554,94638.8,563000.0,107300.62509515409,492189.48506291094,"(65, 1)",AC054_20250402_RRQQ_New_Final,Li$_{1.6}$Zn$_{0.4}$Zr$_{0.4}$Cl$_4$,1.285,6
60,2.020474,119640.8,692430.0,131042.5688556958,602388.3654547484,"(65, 1)",AC054_20250402_RRQQ_New_Final,Li$_{1.6}$Zn$_{0.4}$Zr$_{0.4}$Cl$_4$,1.285,6
61,1.605308,151056.2,849603.9,160100.22069788564,737260.2501834678,"(65, 1)",AC054_20250402_RRQQ_New_Final,Li$_{1.6}$Zn$_{0.4}$Zr$_{0.4}$Cl$_4$,1.285,6
62,1.273777,191063.1,1042760.0,195663.74233634656,902329.3073558131,"(65, 1)",AC054_20250402_RRQQ_New_Final,Li$_{1.6}$Zn$_{0.4}$Zr$_{0.4}$Cl$_4$,1.285,6
63,1.010237,241824.7,1279215.0,239189.7670228086,1104356.5399999393,"(65, 1)",AC054_20250402_RRQQ_New_Final,Li$_{1.6}$Zn$_{0.4}$Zr$_{0.4}$Cl$_4$,1.285,6
64,0.7971939,307564.3,1574881.0,292461.06125373155,1351616.7075110709,"(65, 1)",AC054_20250402_RRQQ_New_Final,Li$_{1.6}$Zn$_{0.4}$Zr$_{0.4}$Cl$_4$,1.285,6
65,0.6334459,388535.1,1924992.0,357659.5444499997,1654237.2484895515,"(65, 1)",AC054_20250402_RRQQ_New_Final,Li$_{1.6}$Zn$_{0.4}$Zr$_{0.4}$Cl$_4$,1.285,6
66,0.5029507,491127.2,2352150.0,437455.6573949879,2024613.0867875833,"(65, 1)",AC054_20250402_RRQQ_New_Final,Li$_{1.6}$Zn$_{0.4}$Zr$_{0.4}$Cl$_4$,1.285,6
67,0.3999573,619539.4,2867105.0,535117.7398401102,2477914.3106535575,"(65, 1)",AC054_20250402_RRQQ_New_Final,Li$_{1.6}$Zn$_{0.4}$Zr$_{0.4}$Cl$_4$,1.285,6
68,0.3175813,782529.6,3495728.0,654645.8972351225,3032707.5188180236,"(65, 1)",AC054_20250402_RRQQ_New_Final,Li$_{1.6}$Zn$_{0.4}$Zr$_{0.4}$Cl$_4$,1.285,6
69,0.2520161,987502.0,4254835.0,800935.8395815312,3711716.2830079705,"(65, 1)",AC054_20250402_RRQQ_New_Final,Li$_{1.6}$Zn$_{0.4}$Zr$_{0.4}$Cl$_4$,1.285,6

File: EIS/0p6/temp_65_replicate_2_AC054_20250402_RRQQ_New_Final_Li16Zn04Zr04Cl4.csv
,Frequency,Z real,Z imag,Fit real,Fit imag,Dataset,sample_name,material_name,height,diameter
0,2000039.0,1232.751,167.8701,1233.7945535797032,152.65210517275594,"(65, 2)",AC054_20250402_RRQQ_New_Final,Li$_{1.6}$Zn$_{0.4}$Zr$_{0.4}$Cl$_4$,1.285,6
1,1588711.0,1243.884,139.0074,1242.832979609395,124.88500989080072,"(65, 2)",AC054_20250402_RRQQ_New_Final,Li$_{1.6}$Zn$_{0.4}$Zr$_{0.4}$Cl$_4$,1.285,6
2,1261992.0,1250.677,115.9014,1249.2165428198778,102.47208919877035,"(65, 2)",AC054_20250402_RRQQ_New_Final,Li$_{1.6}$Zn$_{0.4}$Zr$_{0.4}$Cl$_4$,1.285,6
3,1002539.0,1259.422,92.56606,1253.7965853428789,84.62032199351292,"(65, 2)",AC054_20250402_RRQQ_New_Final,Li$_{1.6}$Zn$_{0.4}$Zr$_{0.4}$Cl$_4$,1.285,6
4,796289.1,1262.904,78.73288,1257.1604178974494,70.62391636730891,"(65, 2)",AC054_20250402_RRQQ_New_Final,Li$_{1.6}$Zn$_{0.4}$Zr$_{0.4}$Cl$_4$,1.285,6
5,632460.9,1267.683,66.04108,1259.7132276818784,59.88765456531424,"(65, 2)",AC054_20250402_RRQQ_New_Final,Li$_{1.6}$Zn$_{0.4}$Zr$_{0.4}$Cl$_4$,1.285,6
6,502382.8,1268.71,59.31449,1261.737068934878,51.93034668374,"(65, 2)",AC054_20250402_RRQQ_New_Final,Li$_{1.6}$Zn$_{0.4}$Zr$_{0.4}$Cl$_4$,1.285,6
7,399257.8,1270.826,54.48669,1263.4321249290667,46.379357313575426,"(65, 2)",AC054_20250402_RRQQ_New_Final,Li$_{1.6}$Zn$_{0.4}$Zr$_{0.4}$Cl$_4$,1.285,6
8,316992.2,1273.248,50.90498,1264.9451724558899,42.9621963100539,"(65, 2)",AC054_20250402_RRQQ_New_Final,Li$_{1.6}$Zn$_{0.4}$Zr$_{0.4}$Cl$_4$,1.285,6
9,251835.9,1277.551,46.00137,1266.3891849699614,41.4983009486843,"(65, 2)",AC054_20250402_RRQQ_New_Final,Li$_{1.6}$Zn$_{0.4}$Zr$_{0.4}$Cl$_4$,1.285,6
10,200039.1,1279.414,46.7244,1267.8569776604522,41.89257466349494,"(65, 2)",AC054_20250402_RRQQ_New_Final,Li$_{1.6}$Zn$_{0.4}$Zr$_{0.4}$Cl$_4$,1.285,6
11,159023.4,1281.887,50.17357,1269.430951743334,44.13144268926505,"(65, 2)",AC054_20250402_RRQQ_New_Final,Li$_{1.6}$Zn$_{0.4}$Zr$_{0.4}$Cl$_4$,1.285,6
12,126210.9,1283.568,54.73526,1271.1903694120224,48.28180583227324,"(65, 2)",AC054_20250402_RRQQ_New_Final,Li$_{1.6}$Zn$_{0.4}$Zr$_{0.4}$Cl$_4$,1.285,6
13,100429.7,1287.084,60.66492,1273.2171535949733,54.49313005567726,"(65, 2)",AC054_20250402_RRQQ_New_Final,Li$_{1.6}$Zn$_{0.4}$Zr$_{0.4}$Cl$_4$,1.285,6
14,79804.69,1290.317,69.44788,1275.6009132076483,63.00289677710207,"(65, 2)",AC054_20250402_RRQQ_New_Final,Li$_{1.6}$Zn$_{0.4}$Zr$_{0.4}$Cl$_4$,1.285,6
15,63398.44,1293.961,80.73951,1278.443705108033,74.1457012435621,"(65, 2)",AC054_20250402_RRQQ_New_Final,Li$_{1.6}$Zn$_{0.4}$Zr$_{0.4}$Cl$_4$,1.285,6
16,50273.44,1298.621,95.0326,1281.8649279794531,88.36639641526774,"(65, 2)",AC054_20250402_RRQQ_New_Final,Li$_{1.6}$Zn$_{0.4}$Zr$_{0.4}$Cl$_4$,1.285,6
17,39960.94,1303.909,112.7093,1286.006679289287,106.23782545090312,"(65, 2)",AC054_20250402_RRQQ_New_Final,Li$_{1.6}$Zn$_{0.4}$Zr$_{0.4}$Cl$_4$,1.285,6
18,31757.81,1310.554,134.5218,1291.0398798379465,128.4838641110545,"(65, 2)",AC054_20250402_RRQQ_New_Final,Li$_{1.6}$Zn$_{0.4}$Zr$_{0.4}$Cl$_4$,1.285,6
19,25195.31,1318.346,161.3403,1297.1714720365212,156.0087075879173,"(65, 2)",AC054_20250402_RRQQ_New_Final,Li$_{1.6}$Zn$_{0.4}$Zr$_{0.4}$Cl$_4$,1.285,6
20,20039.06,1327.787,193.6829,1304.6530225730887,189.9335904998669,"(65, 2)",AC054_20250402_RRQQ_New_Final,Li$_{1.6}$Zn$_{0.4}$Zr$_{0.4}$Cl$_4$,1.285,6
21,16054.69,1338.697,231.7407,1313.7911049539466,231.64243302897975,"(65, 2)",AC054_20250402_RRQQ_New_Final,Li$_{1.6}$Zn$_{0.4}$Zr$_{0.4}$Cl$_4$,1.285,6
22,12773.44,1352.495,278.8698,1324.9599020065832,282.83827210904366,"(65, 2)",AC054_20250402_RRQQ_New_Final,Li$_{1.6}$Zn$_{0.4}$Zr$_{0.4}$Cl$_4$,1.285,6
23,9946.65,1370.421,341.4788,1338.616553903021,345.612778758411,"(65, 2)",AC054_20250402_RRQQ_New_Final,Li$_{1.6}$Zn$_{0.4}$Zr$_{0.4}$Cl$_4$,1.285,6
24,7888.72,1390.234,411.8681,1355.3198860944524,422.5316989802354,"(65, 2)",AC054_20250402_RRQQ_New_Final,Li$_{1.6}$Zn$_{0.4}$Zr$_{0.4}$Cl$_4$,1.285,6
25,6288.11,1413.197,495.0104,1375.7532875382042,516.7397079639587,"(65, 2)",AC054_20250402_RRQQ_New_Final,Li$_{1.6}$Zn$_{0.4}$Zr$_{0.4}$Cl$_4$,1.285,6
26,5039.063,1438.746,592.5329,1400.7526778839308,632.0889622590736,"(65, 2)",AC054_20250402_RRQQ_New_Final,Li$_{1.6}$Zn$_{0.4}$Zr$_{0.4}$Cl$_4$,1.285,6
27,4001.524,1468.744,715.1471,1431.3407094757783,773.2966046615355,"(65, 2)",AC054_20250402_RRQQ_New_Final,Li$_{1.6}$Zn$_{0.4}$Zr$_{0.4}$Cl$_4$,1.285,6
28,3161.337,1502.922,868.1276,1468.768604417452,946.1376614387982,"(65, 2)",AC054_20250402_RRQQ_New_Final,Li$_{1.6}$Zn$_{0.4}$Zr$_{0.4}$Cl$_4$,1.285,6
29,2507.267,1540.265,1053.099,1514.5673388274936,1157.681219698957,"(65, 2)",AC054_20250402_RRQQ_New_Final,Li$_{1.6}$Zn$_{0.4}$Zr$_{0.4}$Cl$_4$,1.285,6
30,1979.167,1582.339,1286.139,1570.6102684644368,1416.579543431617,"(65, 2)",AC054_20250402_RRQQ_New_Final,Li$_{1.6}$Zn$_{0.4}$Zr$_{0.4}$Cl$_4$,1.285,6
31,1598.011,1623.923,1545.672,1639.189757704474,1733.4219524551388,"(65, 2)",AC054_20250402_RRQQ_New_Final,Li$_{1.6}$Zn$_{0.4}$Zr$_{0.4}$Cl$_4$,1.285,6
32,1257.622,1675.521,1905.04,1723.1109465106222,2121.1679377934074,"(65, 2)",AC054_20250402_RRQQ_New_Final,Li$_{1.6}$Zn$_{0.4}$Zr$_{0.4}$Cl$_4$,1.285,6
33,1004.464,1730.311,2325.338,1825.806490945035,2595.6772282508064,"(65, 2)",AC054_20250402_RRQQ_New_Final,Li$_{1.6}$Zn$_{0.4}$Zr$_{0.4}$Cl$_4$,1.285,6
34,800.3049,1793.956,2852.737,1951.4769706010377,3176.3584887430884,"(65, 2)",AC054_20250402_RRQQ_New_Final,Li$_{1.6}$Zn$_{0.4}$Zr$_{0.4}$Cl$_4$,1.285,6
35,631.0096,1873.145,3541.515,2105.2627061474604,3886.963183495253,"(65, 2)",AC054_20250402_RRQQ_New_Final,Li$_{1.6}$Zn$_{0.4}$Zr$_{0.4}$Cl$_4$,1.285,6
36,498.6702,1968.32,4395.408,2293.4540149198956,4756.557075026667,"(65, 2)",AC054_20250402_RRQQ_New_Final,Li$_{1.6}$Zn$_{0.4}$Zr$_{0.4}$Cl$_4$,1.285,6
37,397.2458,2081.061,5422.595,2523.7485047075415,5820.709095788304,"(65, 2)",AC054_20250402_RRQQ_New_Final,Li$_{1.6}$Zn$_{0.4}$Zr$_{0.4}$Cl$_4$,1.285,6
38,319.6023,2214.755,6634.032,2805.5659298761534,7122.9462206011785,"(65, 2)",AC054_20250402_RRQQ_New_Final,Li$_{1.6}$Zn$_{0.4}$Zr$_{0.4}$Cl$_4$,1.285,6
39,251.1161,2400.403,8300.324,3150.4334884327773,8716.533848353258,"(65, 2)",AC054_20250402_RRQQ_New_Final,Li$_{1.6}$Zn$_{0.4}$Zr$_{0.4}$Cl$_4$,1.285,6
40,200.8929,2616.778,10215.63,3572.4573198799917,10666.65451578489,"(65, 2)",AC054_20250402_RRQQ_New_Final,Li$_{1.6}$Zn$_{0.4}$Zr$_{0.4}$Cl$_4$,1.285,6
41,158.0056,2911.573,12773.54,4088.899489577107,13053.074059231312,"(65, 2)",AC054_20250402_RRQQ_New_Final,Li$_{1.6}$Zn$_{0.4}$Zr$_{0.4}$Cl$_4$,1.285,6
42,126.6892,3254.461,15687.17,4720.884060041613,15973.404278331942,"(65, 2)",AC054_20250402_RRQQ_New_Final,Li$_{1.6}$Zn$_{0.4}$Zr$_{0.4}$Cl$_4$,1.285,6
43,99.734,3724.216,19595.28,5494.261129670456,19547.09555449171,"(65, 2)",AC054_20250402_RRQQ_New_Final,Li$_{1.6}$Zn$_{0.4}$Zr$_{0.4}$Cl$_4$,1.285,6
44,79.44915,4269.394,24158.59,6440.664180707747,23920.322734276986,"(65, 2)",AC054_20250402_RRQQ_New_Final,Li$_{1.6}$Zn$_{0.4}$Zr$_{0.4}$Cl$_4$,1.285,6
45,63.34459,4958.635,29770.25,7598.8039852212005,29271.96412520487,"(65, 2)",AC054_20250402_RRQQ_New_Final,Li$_{1.6}$Zn$_{0.4}$Zr$_{0.4}$Cl$_4$,1.285,6
46,49.86702,5942.308,37227.37,9016.051993792047,35820.91816302801,"(65, 2)",AC054_20250402_RRQQ_New_Final,Li$_{1.6}$Zn$_{0.4}$Zr$_{0.4}$Cl$_4$,1.285,6
47,39.72458,7090.944,45944.13,10750.37797234784,43835.05702447173,"(65, 2)",AC054_20250402_RRQQ_New_Final,Li$_{1.6}$Zn$_{0.4}$Zr$_{0.4}$Cl$_4$,1.285,6
48,31.88775,8493.003,56279.29,12872.721142395942,53642.18341544938,"(65, 2)",AC054_20250402_RRQQ_New_Final,Li$_{1.6}$Zn$_{0.4}$Zr$_{0.4}$Cl$_4$,1.285,6
49,24.93351,10476.03,70597.27,15469.891811525735,65643.43870077374,"(65, 2)",AC054_20250402_RRQQ_New_Final,Li$_{1.6}$Zn$_{0.4}$Zr$_{0.4}$Cl$_4$,1.285,6
50,19.94681,12762.75,86655.84,18648.12217971628,80329.71080872868,"(65, 2)",AC054_20250402_RRQQ_New_Final,Li$_{1.6}$Zn$_{0.4}$Zr$_{0.4}$Cl$_4$,1.285,6
51,15.94388,15654.25,106408.9,22537.411560256023,98301.7130438098,"(65, 2)",AC054_20250402_RRQQ_New_Final,Li$_{1.6}$Zn$_{0.4}$Zr$_{0.4}$Cl$_4$,1.285,6
52,12.40079,19794.89,133915.3,27296.843748060684,120294.55509228395,"(65, 2)",AC054_20250402_RRQQ_New_Final,Li$_{1.6}$Zn$_{0.4}$Zr$_{0.4}$Cl$_4$,1.285,6
53,9.91015,24506.69,164296.8,33121.094031967674,147207.81124960163,"(65, 2)",AC054_20250402_RRQQ_New_Final,Li$_{1.6}$Zn$_{0.4}$Zr$_{0.4}$Cl$_4$,1.285,6
54,7.971939,30235.1,200271.4,40248.39200765142,180142.31575183643,"(65, 2)",AC054_20250402_RRQQ_New_Final,Li$_{1.6}$Zn$_{0.4}$Zr$_{0.4}$Cl$_4$,1.285,6
55,6.351626,37762.11,246144.7,48970.26589448774,220445.19025239168,"(65, 2)",AC054_20250402_RRQQ_New_Final,Li$_{1.6}$Zn$_{0.4}$Zr$_{0.4}$Cl$_4$,1.285,6
56,5.095109,46930.58,300512.3,59643.46692864016,269764.9452050632,"(65, 2)",AC054_20250402_RRQQ_New_Final,Li$_{1.6}$Zn$_{0.4}$Zr$_{0.4}$Cl$_4$,1.285,6
57,4.040948,59098.03,370446.5,72704.56157640336,330118.90896802704,"(65, 2)",AC054_20250402_RRQQ_New_Final,Li$_{1.6}$Zn$_{0.4}$Zr$_{0.4}$Cl$_4$,1.285,6
58,3.175813,75265.95,460357.4,88687.7884338248,403975.7426847055,"(65, 2)",AC054_20250402_RRQQ_New_Final,Li$_{1.6}$Zn$_{0.4}$Zr$_{0.4}$Cl$_4$,1.285,6
59,2.547554,94139.51,561795.1,108246.91021424503,494356.4160517261,"(65, 2)",AC054_20250402_RRQQ_New_Final,Li$_{1.6}$Zn$_{0.4}$Zr$_{0.4}$Cl$_4$,1.285,6
60,2.020474,118969.2,691010.6,132181.95463667923,604957.7741907773,"(65, 2)",AC054_20250402_RRQQ_New_Final,Li$_{1.6}$Zn$_{0.4}$Zr$_{0.4}$Cl$_4$,1.285,6
61,1.605308,150174.9,847948.1,161471.93799890965,740303.7498861846,"(65, 2)",AC054_20250402_RRQQ_New_Final,Li$_{1.6}$Zn$_{0.4}$Zr$_{0.4}$Cl$_4$,1.285,6
62,1.273777,189914.2,1040851.0,197314.9099292068,905930.406229781,"(65, 2)",AC054_20250402_RRQQ_New_Final,Li$_{1.6}$Zn$_{0.4}$Zr$_{0.4}$Cl$_4$,1.285,6
63,1.010237,240323.6,1277028.0,241176.9572691258,1108612.378481471,"(65, 2)",AC054_20250402_RRQQ_New_Final,Li$_{1.6}$Zn$_{0.4}$Zr$_{0.4}$Cl$_4$,1.285,6
64,0.7971939,305616.6,1572439.0,294852.1714956042,1356639.9773080272,"(65, 2)",AC054_20250402_RRQQ_New_Final,Li$_{1.6}$Zn$_{0.4}$Zr$_{0.4}$Cl$_4$,1.285,6
65,0.6334459,386015.5,1922358.0,360536.03253277455,1660158.2877675192,"(65, 2)",AC054_20250402_RRQQ_New_Final,Li$_{1.6}$Zn$_{0.4}$Zr$_{0.4}$Cl$_4$,1.285,6
66,0.5029507,487823.8,2349292.0,440915.2105751463,2031582.1342217717,"(65, 2)",AC054_20250402_RRQQ_New_Final,Li$_{1.6}$Zn$_{0.4}$Zr$_{0.4}$Cl$_4$,1.285,6
67,0.3999573,615399.3,2864063.0,539277.4590905447,2486103.8845070573,"(65, 2)",AC054_20250402_RRQQ_New_Final,Li$_{1.6}$Zn$_{0.4}$Zr$_{0.4}$Cl$_4$,1.285,6
68,0.3175813,777174.8,3492939.0,659646.0939617056,3042314.864101966,"(65, 2)",AC054_20250402_RRQQ_New_Final,Li$_{1.6}$Zn$_{0.4}$Zr$_{0.4}$Cl$_4$,1.285,6
69,0.2520161,980651.0,4252276.0,806944.5593734613,3722965.798026701,"(65, 2)",AC054_20250402_RRQQ_New_Final,Li$_{1.6}$Zn$_{0.4}$Zr$_{0.4}$Cl$_4$,1.285,6

File: EIS/0p6/temp_65_replicate_3_AC054_20250402_RRQQ_New_Final_Li16Zn04Zr04Cl4.csv
,Frequency,Z real,Z imag,Fit real,Fit imag,Dataset,sample_name,material_name,height,diameter
0,2000039.0,1234.674,168.5621,1235.3428360845235,190.42853630547938,"(65, 3)",AC054_20250402_RRQQ_New_Final,Li$_{1.6}$Zn$_{0.4}$Zr$_{0.4}$Cl$_4$,1.285,6
1,1588711.0,1248.863,140.3339,1246.2532720049355,153.78436059829252,"(65, 3)",AC054_20250402_RRQQ_New_Final,Li$_{1.6}$Zn$_{0.4}$Zr$_{0.4}$Cl$_4$,1.285,6
2,1261992.0,1258.484,116.8044,1253.3743802992556,124.41119247388424,"(65, 3)",AC054_20250402_RRQQ_New_Final,Li$_{1.6}$Zn$_{0.4}$Zr$_{0.4}$Cl$_4$,1.285,6
3,1002539.0,1262.96,93.9967,1258.0658287346423,101.18946138375888,"(65, 3)",AC054_20250402_RRQQ_New_Final,Li$_{1.6}$Zn$_{0.4}$Zr$_{0.4}$Cl$_4$,1.285,6
4,796289.1,1267.878,80.39816,1261.2238481172565,83.09601423552816,"(65, 3)",AC054_20250402_RRQQ_New_Final,Li$_{1.6}$Zn$_{0.4}$Zr$_{0.4}$Cl$_4$,1.285,6
5,632460.9,1270.874,68.49104,1263.4340558312992,69.26028334972516,"(65, 3)",AC054_20250402_RRQQ_New_Final,Li$_{1.6}$Zn$_{0.4}$Zr$_{0.4}$Cl$_4$,1.285,6
6,502382.8,1273.037,59.47762,1265.0795149270366,58.97538129275023,"(65, 3)",AC054_20250402_RRQQ_New_Final,Li$_{1.6}$Zn$_{0.4}$Zr$_{0.4}$Cl$_4$,1.285,6
7,399257.8,1275.617,54.60534,1266.4139086708606,51.68942196198647,"(65, 3)",AC054_20250402_RRQQ_New_Final,Li$_{1.6}$Zn$_{0.4}$Zr$_{0.4}$Cl$_4$,1.285,6
8,316992.2,1277.743,50.31232,1267.6099797613238,46.99014858935591,"(65, 3)",AC054_20250402_RRQQ_New_Final,Li$_{1.6}$Zn$_{0.4}$Zr$_{0.4}$Cl$_4$,1.285,6
9,251835.9,1282.108,46.03597,1268.7913070814727,44.58919825072988,"(65, 3)",AC054_20250402_RRQQ_New_Final,Li$_{1.6}$Zn$_{0.4}$Zr$_{0.4}$Cl$_4$,1.285,6
10,200039.1,1283.554,47.32148,1270.053213573804,44.30883973447288,"(65, 3)",AC054_20250402_RRQQ_New_Final,Li$_{1.6}$Zn$_{0.4}$Zr$_{0.4}$Cl$_4$,1.285,6
11,159023.4,1286.209,50.32025,1271.4767585343823,46.072320264112086,"(65, 3)",AC054_20250402_RRQQ_New_Final,Li$_{1.6}$Zn$_{0.4}$Zr$_{0.4}$Cl$_4$,1.285,6
12,126210.9,1288.435,54.53548,1273.1384455446469,49.89819415286014,"(65, 3)",AC054_20250402_RRQQ_New_Final,Li$_{1.6}$Zn$_{0.4}$Zr$_{0.4}$Cl$_4$,1.285,6
13,100429.7,1291.418,60.69838,1275.117382493469,55.8987209610603,"(65, 3)",AC054_20250402_RRQQ_New_Final,Li$_{1.6}$Zn$_{0.4}$Zr$_{0.4}$Cl$_4$,1.285,6
14,79804.69,1294.767,69.46621,1277.5010465794521,64.28237261866883,"(65, 3)",AC054_20250402_RRQQ_New_Final,Li$_{1.6}$Zn$_{0.4}$Zr$_{0.4}$Cl$_4$,1.285,6
15,63398.44,1298.494,80.54874,1280.3904377119152,75.36055871194652,"(65, 3)",AC054_20250402_RRQQ_New_Final,Li$_{1.6}$Zn$_{0.4}$Zr$_{0.4}$Cl$_4$,1.285,6
16,50273.44,1303.178,94.97675,1283.9051776964552,89.55880986923944,"(65, 3)",AC054_20250402_RRQQ_New_Final,Li$_{1.6}$Zn$_{0.4}$Zr$_{0.4}$Cl$_4$,1.285,6
17,39960.94,1308.419,112.6848,1288.1889819794883,107.43282633408694,"(65, 3)",AC054_20250402_RRQQ_New_Final,Li$_{1.6}$Zn$_{0.4}$Zr$_{0.4}$Cl$_4$,1.285,6
18,31757.81,1314.893,134.4566,1293.4158642515972,129.68999439613057,"(65, 3)",AC054_20250402_RRQQ_New_Final,Li$_{1.6}$Zn$_{0.4}$Zr$_{0.4}$Cl$_4$,1.285,6
19,25195.31,1322.852,161.3659,1299.7974122030557,157.2171981137804,"(65, 3)",AC054_20250402_RRQQ_New_Final,Li$_{1.6}$Zn$_{0.4}$Zr$_{0.4}$Cl$_4$,1.285,6
20,20039.06,1332.221,193.5899,1307.5914833623235,191.11601341321594,"(65, 3)",AC054_20250402_RRQQ_New_Final,Li$_{1.6}$Zn$_{0.4}$Zr$_{0.4}$Cl$_4$,1.285,6
21,16054.69,1343.292,231.7397,1317.1127066781355,232.74667515476918,"(65, 3)",AC054_20250402_RRQQ_New_Final,Li$_{1.6}$Zn$_{0.4}$Zr$_{0.4}$Cl$_4$,1.285,6
22,12773.44,1356.823,278.6625,1328.7452353774067,283.7825667537006,"(65, 3)",AC054_20250402_RRQQ_New_Final,Li$_{1.6}$Zn$_{0.4}$Zr$_{0.4}$Cl$_4$,1.285,6
23,9946.65,1374.861,341.4008,1342.958279254875,346.27741071990664,"(65, 3)",AC054_20250402_RRQQ_New_Final,Li$_{1.6}$Zn$_{0.4}$Zr$_{0.4}$Cl$_4$,1.285,6
24,7888.72,1395.003,411.767,1360.3250514872143,422.74785433347495,"(65, 3)",AC054_20250402_RRQQ_New_Final,Li$_{1.6}$Zn$_{0.4}$Zr$_{0.4}$Cl$_4$,1.285,6
25,6288.11,1417.619,494.8287,1381.5458995100219,516.2747684795899,"(65, 3)",AC054_20250402_RRQQ_New_Final,Li$_{1.6}$Zn$_{0.4}$Zr$_{0.4}$Cl$_4$,1.285,6
26,5039.063,1443.38,592.2211,1407.4765561683325,630.6273346817654,"(65, 3)",AC054_20250402_RRQQ_New_Final,Li$_{1.6}$Zn$_{0.4}$Zr$_{0.4}$Cl$_4$,1.285,6
27,4001.524,1473.391,714.6786,1439.1626525279403,770.4149162214504,"(65, 3)",AC054_20250402_RRQQ_New_Final,Li$_{1.6}$Zn$_{0.4}$Zr$_{0.4}$Cl$_4$,1.285,6
28,3161.337,1507.741,867.5338,1477.881885410147,941.2728311350147,"(65, 3)",AC054_20250402_RRQQ_New_Final,Li$_{1.6}$Zn$_{0.4}$Zr$_{0.4}$Cl$_4$,1.285,6
29,2507.267,1545.258,1052.25,1525.195540859332,1150.0895131503444,"(65, 3)",AC054_20250402_RRQQ_New_Final,Li$_{1.6}$Zn$_{0.4}$Zr$_{0.4}$Cl$_4$,1.285,6
30,1979.167,1587.383,1285.026,1583.0114516856938,1405.2842165001082,"(65, 3)",AC054_20250402_RRQQ_New_Final,Li$_{1.6}$Zn$_{0.4}$Zr$_{0.4}$Cl$_4$,1.285,6
31,1598.011,1629.162,1544.042,1653.6609280740538,1717.14645941256,"(65, 3)",AC054_20250402_RRQQ_New_Final,Li$_{1.6}$Zn$_{0.4}$Zr$_{0.4}$Cl$_4$,1.285,6
32,1257.622,1681.113,1902.757,1739.9927635525796,2098.250891187726,"(65, 3)",AC054_20250402_RRQQ_New_Final,Li$_{1.6}$Zn$_{0.4}$Zr$_{0.4}$Cl$_4$,1.285,6
33,1004.464,1736.1,2322.171,1845.4881070590454,2563.964309558503,"(65, 3)",AC054_20250402_RRQQ_New_Final,Li$_{1.6}$Zn$_{0.4}$Zr$_{0.4}$Cl$_4$,1.285,6
34,800.3049,1800.019,2848.6,1974.4008331692821,3133.06527119247,"(65, 3)",AC054_20250402_RRQQ_New_Final,Li$_{1.6}$Zn$_{0.4}$Zr$_{0.4}$Cl$_4$,1.285,6
35,631.0096,1879.123,3535.877,2131.929070676582,3828.501278578634,"(65, 3)",AC054_20250402_RRQQ_New_Final,Li$_{1.6}$Zn$_{0.4}$Zr$_{0.4}$Cl$_4$,1.285,6
36,498.6702,1974.791,4388.062,2324.424806081821,4678.314074261653,"(65, 3)",AC054_20250402_RRQQ_New_Final,Li$_{1.6}$Zn$_{0.4}$Zr$_{0.4}$Cl$_4$,1.285,6
37,397.2458,2087.721,5412.69,2559.6500138280862,5716.770352147886,"(65, 3)",AC054_20250402_RRQQ_New_Final,Li$_{1.6}$Zn$_{0.4}$Zr$_{0.4}$Cl$_4$,1.285,6
38,319.6023,2221.398,6621.19,2847.0896411943577,6985.743478761781,"(65, 3)",AC054_20250402_RRQQ_New_Final,Li$_{1.6}$Zn$_{0.4}$Zr$_{0.4}$Cl$_4$,1.285,6
39,251.1161,2406.538,8284.074,3198.3340682975117,8536.401938887111,"(65, 3)",AC054_20250402_RRQQ_New_Final,Li$_{1.6}$Zn$_{0.4}$Zr$_{0.4}$Cl$_4$,1.285,6
40,200.8929,2624.083,10194.28,3627.54646508082,10431.272588120984,"(65, 3)",AC054_20250402_RRQQ_New_Final,Li$_{1.6}$Zn$_{0.4}$Zr$_{0.4}$Cl$_4$,1.285,6
41,158.0056,2918.92,12747.27,4152.033890451237,12746.76190822228,"(65, 3)",AC054_20250402_RRQQ_New_Final,Li$_{1.6}$Zn$_{0.4}$Zr$_{0.4}$Cl$_4$,1.285,6
42,126.6892,3260.939,15653.42,4792.945161902862,15576.236929166404,"(65, 3)",AC054_20250402_RRQQ_New_Final,Li$_{1.6}$Zn$_{0.4}$Zr$_{0.4}$Cl$_4$,1.285,6
43,99.734,3730.349,19547.88,5576.123635707416,19033.79004921253,"(65, 3)",AC054_20250402_RRQQ_New_Final,Li$_{1.6}$Zn$_{0.4}$Zr$_{0.4}$Cl$_4$,1.285,6
44,79.44915,4277.449,24104.95,6533.149284184227,23258.83956103191,"(65, 3)",AC054_20250402_RRQQ_New_Final,Li$_{1.6}$Zn$_{0.4}$Zr$_{0.4}$Cl$_4$,1.285,6
45,63.34459,4963.073,29709.21,7702.6120895553195,28421.751390009074,"(65, 3)",AC054_20250402_RRQQ_New_Final,Li$_{1.6}$Zn$_{0.4}$Zr$_{0.4}$Cl$_4$,1.285,6
46,49.86702,5942.699,37144.06,9131.668101229941,34730.708729016376,"(65, 3)",AC054_20250402_RRQQ_New_Final,Li$_{1.6}$Zn$_{0.4}$Zr$_{0.4}$Cl$_4$,1.285,6
47,39.72458,7090.092,45832.84,10877.940901152098,42440.10657269937,"(65, 3)",AC054_20250402_RRQQ_New_Final,Li$_{1.6}$Zn$_{0.4}$Zr$_{0.4}$Cl$_4$,1.285,6
48,31.88775,8491.602,56146.56,13011.845149674364,51860.80964258733,"(65, 3)",AC054_20250402_RRQQ_New_Final,Li$_{1.6}$Zn$_{0.4}$Zr$_{0.4}$Cl$_4$,1.285,6
49,24.93351,10463.74,70418.42,15619.425903902851,63372.687331548026,"(65, 3)",AC054_20250402_RRQQ_New_Final,Li$_{1.6}$Zn$_{0.4}$Zr$_{0.4}$Cl$_4$,1.285,6
50,19.94681,12744.58,86442.13,18805.828197862465,77439.93111197447,"(65, 3)",AC054_20250402_RRQQ_New_Final,Li$_{1.6}$Zn$_{0.4}$Zr$_{0.4}$Cl$_4$,1.285,6
51,15.94388,15625.76,106152.6,22699.536787772297,94629.77204891347,"(65, 3)",AC054_20250402_RRQQ_New_Final,Li$_{1.6}$Zn$_{0.4}$Zr$_{0.4}$Cl$_4$,1.285,6
52,12.40079,19743.12,133563.3,27457.55702095699,115635.35316120175,"(65, 3)",AC054_20250402_RRQQ_New_Final,Li$_{1.6}$Zn$_{0.4}$Zr$_{0.4}$Cl$_4$,1.285,6
53,9.91015,24433.42,163899.2,33271.745735687306,141303.6789089067,"(65, 3)",AC054_20250402_RRQQ_New_Final,Li$_{1.6}$Zn$_{0.4}$Zr$_{0.4}$Cl$_4$,1.285,6
54,7.971939,30139.36,199795.1,40376.54747174463,172669.76880947204,"(65, 3)",AC054_20250402_RRQQ_New_Final,Li$_{1.6}$Zn$_{0.4}$Zr$_{0.4}$Cl$_4$,1.285,6
55,6.351626,37616.91,245548.3,49058.44793760821,210998.39235299398,"(65, 3)",AC054_20250402_RRQQ_New_Final,Li$_{1.6}$Zn$_{0.4}$Zr$_{0.4}$Cl$_4$,1.285,6
56,5.095109,46737.73,299777.7,59667.525924810194,257835.06808648937,"(65, 3)",AC054_20250402_RRQQ_New_Final,Li$_{1.6}$Zn$_{0.4}$Zr$_{0.4}$Cl$_4$,1.285,6
57,4.040948,58849.69,369584.4,72631.5694753312,315068.38329452457,"(65, 3)",AC054_20250402_RRQQ_New_Final,Li$_{1.6}$Zn$_{0.4}$Zr$_{0.4}$Cl$_4$,1.285,6
58,3.175813,74917.91,459320.6,88473.32550584464,385006.1471820473,"(65, 3)",AC054_20250402_RRQQ_New_Final,Li$_{1.6}$Zn$_{0.4}$Zr$_{0.4}$Cl$_4$,1.285,6
59,2.547554,93680.81,560576.8,107831.57844246755,470468.44827122067,"(65, 3)",AC054_20250402_RRQQ_New_Final,Li$_{1.6}$Zn$_{0.4}$Zr$_{0.4}$Cl$_4$,1.285,6
60,2.020474,118341.4,689559.8,131486.9078162105,574901.3683497933,"(65, 3)",AC054_20250402_RRQQ_New_Final,Li$_{1.6}$Zn$_{0.4}$Zr$_{0.4}$Cl$_4$,1.285,6
61,1.605308,149357.1,846243.3,160393.16343825482,702515.9382391494,"(65, 3)",AC054_20250402_RRQQ_New_Final,Li$_{1.6}$Zn$_{0.4}$Zr$_{0.4}$Cl$_4$,1.285,6
62,1.273777,188813.3,1038867.0,195715.92732318025,858457.9384717613,"(65, 3)",AC054_20250402_RRQQ_New_Final,Li$_{1.6}$Zn$_{0.4}$Zr$_{0.4}$Cl$_4$,1.285,6
63,1.010237,238918.8,1274745.0,238879.51325371148,1049015.3917217962,"(65, 3)",AC054_20250402_RRQQ_New_Final,Li$_{1.6}$Zn$_{0.4}$Zr$_{0.4}$Cl$_4$,1.285,6
64,0.7971939,303739.6,1569802.0,291624.39914241765,1281872.1136707645,"(65, 3)",AC054_20250402_RRQQ_New_Final,Li$_{1.6}$Zn$_{0.4}$Zr$_{0.4}$Cl$_4$,1.285,6
65,0.6334459,383613.8,1919466.0,356077.4080256886,1566417.546196517,"(65, 3)",AC054_20250402_RRQQ_New_Final,Li$_{1.6}$Zn$_{0.4}$Zr$_{0.4}$Cl$_4$,1.285,6
66,0.5029507,484761.8,2346026.0,434837.46758623543,1914125.3662364087,"(65, 3)",AC054_20250402_RRQQ_New_Final,Li$_{1.6}$Zn$_{0.4}$Zr$_{0.4}$Cl$_4$,1.285,6
67,0.3999573,611333.6,2860694.0,531080.4062707073,2339016.1369052203,"(65, 3)",AC054_20250402_RRQQ_New_Final,Li$_{1.6}$Zn$_{0.4}$Zr$_{0.4}$Cl$_4$,1.285,6
68,0.3175813,772156.6,3489154.0,648687.0116784122,2858222.656269993,"(65, 3)",AC054_20250402_RRQQ_New_Final,Li$_{1.6}$Zn$_{0.4}$Zr$_{0.4}$Cl$_4$,1.285,6
69,0.2520161,974196.0,4248514.0,792399.514897693,3492680.8002439393,"(65, 3)",AC054_20250402_RRQQ_New_Final,Li$_{1.6}$Zn$_{0.4}$Zr$_{0.4}$Cl$_4$,1.285,6
