Repository: Maughan-Lab/Li-Zn-Zr-Cl_Halospinels

# Li-Zn-Zr-Cl_Halospinels

Data and information for "From Cation Order to Disorder: Unlocking Ion Transport Pathways in Li−Zn−Zr−Cl Halospinels" (doi: https://doi.org/10.1021/acs.chemmater.6c00461)

Neutron powder diffraction (NPD) collected at beamline BL-11A (POWGEN) at the Spallation Neutron Source at Oak Ridge National Laboratory, including raw data and .txt files with two theta, intensity, calculated fit, and difference are in the NPD directory.

File: EIS/0p6/temp_75_replicate_1_AC054_20250402_RRQQ_New_Final_Li16Zn04Zr04Cl4.csv
,Frequency,Z real,Z imag,Fit real,Fit imag,Dataset,sample_name,material_name,height,diameter
0,2000039.0,798.8156,74.08162,802.103808594219,85.33636582492514,"(75, 1)",AC054_20250402_RRQQ_New_Final,Li$_{1.6}$Zn$_{0.4}$Zr$_{0.4}$Cl$_4$,1.285,6
1,1588711.0,803.4786,63.45541,805.5088385273631,69.16726688235524,"(75, 1)",AC054_20250402_RRQQ_New_Final,Li$_{1.6}$Zn$_{0.4}$Zr$_{0.4}$Cl$_4$,1.285,6
2,1261992.0,806.5383,52.27507,807.7724960590031,56.495808248870055,"(75, 1)",AC054_20250402_RRQQ_New_Final,Li$_{1.6}$Zn$_{0.4}$Zr$_{0.4}$Cl$_4$,1.285,6
3,1002539.0,810.1782,44.85996,809.3267580649807,46.7235633273461,"(75, 1)",AC054_20250402_RRQQ_New_Final,Li$_{1.6}$Zn$_{0.4}$Zr$_{0.4}$Cl$_4$,1.285,6
4,796289.1,812.2012,38.60813,810.4530802081659,39.35740379453287,"(75, 1)",AC054_20250402_RRQQ_New_Final,Li$_{1.6}$Zn$_{0.4}$Zr$_{0.4}$Cl$_4$,1.285,6
5,632460.9,813.1996,33.60495,811.3362870809833,34.00645567298428,"(75, 1)",AC054_20250402_RRQQ_New_Final,Li$_{1.6}$Zn$_{0.4}$Zr$_{0.4}$Cl$_4$,1.285,6
6,502382.8,814.0257,31.0528,812.100377313841,30.372636428425515,"(75, 1)",AC054_20250402_RRQQ_New_Final,Li$_{1.6}$Zn$_{0.4}$Zr$_{0.4}$Cl$_4$,1.285,6
7,399257.8,815.324,30.1094,812.8319985776453,28.239971526651594,"(75, 1)",AC054_20250402_RRQQ_New_Final,Li$_{1.6}$Zn$_{0.4}$Zr$_{0.4}$Cl$_4$,1.285,6
8,316992.2,816.1675,30.0586,813.5958164205782,27.4650672201299,"(75, 1)",AC054_20250402_RRQQ_New_Final,Li$_{1.6}$Zn$_{0.4}$Zr$_{0.4}$Cl$_4$,1.285,6
9,251835.9,820.1304,29.81927,814.4446892181605,27.969717015050325,"(75, 1)",AC054_20250402_RRQQ_New_Final,Li$_{1.6}$Zn$_{0.4}$Zr$_{0.4}$Cl$_4$,1.285,6
10,200039.1,821.8982,31.94768,815.4265946884125,29.735972674956614,"(75, 1)",AC054_20250402_RRQQ_New_Final,Li$_{1.6}$Zn$_{0.4}$Zr$_{0.4}$Cl$_4$,1.285,6
11,159023.4,823.0653,35.45139,816.5895899879389,32.80374812566477,"(75, 1)",AC054_20250402_RRQQ_New_Final,Li$_{1.6}$Zn$_{0.4}$Zr$_{0.4}$Cl$_4$,1.285,6
12,126210.9,825.0697,40.59769,817.9856506370675,37.27095316030915,"(75, 1)",AC054_20250402_RRQQ_New_Final,Li$_{1.6}$Zn$_{0.4}$Zr$_{0.4}$Cl$_4$,1.285,6
13,100429.7,826.9749,46.8311,819.6739544154684,43.296176009589836,"(75, 1)",AC054_20250402_RRQQ_New_Final,Li$_{1.6}$Zn$_{0.4}$Zr$_{0.4}$Cl$_4$,1.285,6
14,79804.69,829.9539,55.22532,821.7240032307129,51.10400248955434,"(75, 1)",AC054_20250402_RRQQ_New_Final,Li$_{1.6}$Zn$_{0.4}$Zr$_{0.4}$Cl$_4$,1.285,6
15,63398.44,833.0957,65.35419,824.2188731068094,60.99315325373924,"(75, 1)",AC054_20250402_RRQQ_New_Final,Li$_{1.6}$Zn$_{0.4}$Zr$_{0.4}$Cl$_4$,1.285,6
16,50273.44,837.1141,77.99171,827.2588263578059,73.3477315266504,"(75, 1)",AC054_20250402_RRQQ_New_Final,Li$_{1.6}$Zn$_{0.4}$Zr$_{0.4}$Cl$_4$,1.285,6
17,39960.94,841.9218,93.22227,830.9654957387423,88.65200024319583,"(75, 1)",AC054_20250402_RRQQ_New_Final,Li$_{1.6}$Zn$_{0.4}$Zr$_{0.4}$Cl$_4$,1.285,6
18,31757.81,847.7754,111.7662,835.4868487228322,107.50925208941055,"(75, 1)",AC054_20250402_RRQQ_New_Final,Li$_{1.6}$Zn$_{0.4}$Zr$_{0.4}$Cl$_4$,1.285,6
19,25195.31,854.8907,134.4681,841.003155727468,130.66550306922616,"(75, 1)",AC054_20250402_RRQQ_New_Final,Li$_{1.6}$Zn$_{0.4}$Zr$_{0.4}$Cl$_4$,1.285,6
20,20039.06,863.5236,161.4596,847.7342163951384,159.03893606467645,"(75, 1)",AC054_20250402_RRQQ_New_Final,Li$_{1.6}$Zn$_{0.4}$Zr$_{0.4}$Cl$_4$,1.285,6
21,16054.69,873.3225,192.7275,855.9481420269799,193.75625304942744,"(75, 1)",AC054_20250402_RRQQ_New_Final,Li$_{1.6}$Zn$_{0.4}$Zr$_{0.4}$Cl$_4$,1.285,6
22,12773.44,885.4399,231.3609,865.972050388187,236.1973723935725,"(75, 1)",AC054_20250402_RRQQ_New_Final,Li$_{1.6}$Zn$_{0.4}$Zr$_{0.4}$Cl$_4$,1.285,6
23,9946.65,901.4264,282.4012,878.2051028320108,288.05024217355424,"(75, 1)",AC054_20250402_RRQQ_New_Final,Li$_{1.6}$Zn$_{0.4}$Zr$_{0.4}$Cl$_4$,1.285,6
24,7888.72,918.678,339.7155,893.134405430542,351.37794496403126,"(75, 1)",AC054_20250402_RRQQ_New_Final,Li$_{1.6}$Zn$_{0.4}$Zr$_{0.4}$Cl$_4$,1.285,6
25,6288.11,938.0593,407.164,911.3544088767604,428.7007604185533,"(75, 1)",AC054_20250402_RRQQ_New_Final,Li$_{1.6}$Zn$_{0.4}$Zr$_{0.4}$Cl$_4$,1.285,6
26,5039.063,959.681,486.4556,933.5905806268798,523.0964486510019,"(75, 1)",AC054_20250402_RRQQ_New_Final,Li$_{1.6}$Zn$_{0.4}$Zr$_{0.4}$Cl$_4$,1.285,6
27,4001.524,985.057,586.2714,960.728292476164,638.3227438236977,"(75, 1)",AC054_20250402_RRQQ_New_Final,Li$_{1.6}$Zn$_{0.4}$Zr$_{0.4}$Cl$_4$,1.285,6
28,3161.337,1014.216,710.9477,993.8480741803569,778.9669323990668,"(75, 1)",AC054_20250402_RRQQ_New_Final,Li$_{1.6}$Zn$_{0.4}$Zr$_{0.4}$Cl$_4$,1.285,6
29,2507.267,1046.445,861.924,1034.2686370553095,950.6284694967535,"(75, 1)",AC054_20250402_RRQQ_New_Final,Li$_{1.6}$Zn$_{0.4}$Zr$_{0.4}$Cl$_4$,1.285,6
30,1979.167,1083.746,1052.0,1083.5993807628734,1160.1419027082472,"(75, 1)",AC054_20250402_RRQQ_New_Final,Li$_{1.6}$Zn$_{0.4}$Zr$_{0.4}$Cl$_4$,1.285,6
31,1598.011,1122.085,1263.269,1143.8044740153425,1415.8489779755732,"(75, 1)",AC054_20250402_RRQQ_New_Final,Li$_{1.6}$Zn$_{0.4}$Zr$_{0.4}$Cl$_4$,1.285,6
32,1257.622,1171.601,1555.001,1217.2810607222084,1727.9307606736606,"(75, 1)",AC054_20250402_RRQQ_New_Final,Li$_{1.6}$Zn$_{0.4}$Zr$_{0.4}$Cl$_4$,1.285,6
33,1004.464,1226.407,1893.948,1306.9547055007054,2108.8129948449355,"(75, 1)",AC054_20250402_RRQQ_New_Final,Li$_{1.6}$Zn$_{0.4}$Zr$_{0.4}$Cl$_4$,1.285,6
34,800.3049,1292.309,2316.791,1416.3958788628734,2573.6608397846,"(75, 1)",AC054_20250402_RRQQ_New_Final,Li$_{1.6}$Zn$_{0.4}$Zr$_{0.4}$Cl$_4$,1.285,6
35,631.0096,1376.407,2864.899,1549.9621201030272,3140.982681990241,"(75, 1)",AC054_20250402_RRQQ_New_Final,Li$_{1.6}$Zn$_{0.4}$Zr$_{0.4}$Cl$_4$,1.285,6
36,498.6702,1479.314,3539.608,1712.971538293028,3833.3670635760845,"(75, 1)",AC054_20250402_RRQQ_New_Final,Li$_{1.6}$Zn$_{0.4}$Zr$_{0.4}$Cl$_4$,1.285,6
37,397.2458,1601.829,4345.021,1911.9145595547964,4678.382068542094,"(75, 1)",AC054_20250402_RRQQ_New_Final,Li$_{1.6}$Zn$_{0.4}$Zr$_{0.4}$Cl$_4$,1.285,6
38,319.6023,1745.775,5287.876,2154.7123516005154,5709.672976823801,"(75, 1)",AC054_20250402_RRQQ_New_Final,Li$_{1.6}$Zn$_{0.4}$Zr$_{0.4}$Cl$_4$,1.285,6
39,251.1161,1944.593,6575.359,2451.032215043415,6968.301890387009,"(75, 1)",AC054_20250402_RRQQ_New_Final,Li$_{1.6}$Zn$_{0.4}$Zr$_{0.4}$Cl$_4$,1.285,6
40,200.8929,2172.731,8045.119,2812.672499184614,8504.38267009835,"(75, 1)",AC054_20250402_RRQQ_New_Final,Li$_{1.6}$Zn$_{0.4}$Zr$_{0.4}$Cl$_4$,1.285,6
41,158.0056,2479.149,9995.01,3254.032368185395,10379.076280309217,"(75, 1)",AC054_20250402_RRQQ_New_Final,Li$_{1.6}$Zn$_{0.4}$Zr$_{0.4}$Cl$_4$,1.285,6
42,126.6892,2829.78,12201.35,3792.6851219588125,12667.025988206316,"(75, 1)",AC054_20250402_RRQQ_New_Final,Li$_{1.6}$Zn$_{0.4}$Zr$_{0.4}$Cl$_4$,1.285,6
43,99.734,3302.163,15140.79,4450.077899275845,15459.329378376367,"(75, 1)",AC054_20250402_RRQQ_New_Final,Li$_{1.6}$Zn$_{0.4}$Zr$_{0.4}$Cl$_4$,1.285,6
44,79.44915,3840.847,18552.2,5252.385622648371,18867.165517025252,"(75, 1)",AC054_20250402_RRQQ_New_Final,Li$_{1.6}$Zn$_{0.4}$Zr$_{0.4}$Cl$_4$,1.285,6
45,63.34459,4512.328,22726.44,6231.5531858818495,23026.221685915352,"(75, 1)",AC054_20250402_RRQQ_New_Final,Li$_{1.6}$Zn$_{0.4}$Zr$_{0.4}$Cl$_4$,1.285,6
46,49.86702,5450.441,28244.38,7426.56738030964,28102.095941972155,"(75, 1)",AC054_20250402_RRQQ_New_Final,Li$_{1.6}$Zn$_{0.4}$Zr$_{0.4}$Cl$_4$,1.285,6
47,39.72458,6512.272,34617.31,8885.009203056254,34296.89061225017,"(75, 1)",AC054_20250402_RRQQ_New_Final,Li$_{1.6}$Zn$_{0.4}$Zr$_{0.4}$Cl$_4$,1.285,6
48,31.88775,7827.382,42235.5,10664.948354440756,41857.25925254807,"(75, 1)",AC054_20250402_RRQQ_New_Final,Li$_{1.6}$Zn$_{0.4}$Zr$_{0.4}$Cl$_4$,1.285,6
49,24.93351,9628.59,52655.96,12837.255356323638,51084.22746945668,"(75, 1)",AC054_20250402_RRQQ_New_Final,Li$_{1.6}$Zn$_{0.4}$Zr$_{0.4}$Cl$_4$,1.285,6
50,19.94681,11672.74,64294.52,15488.423351304584,62345.178634235934,"(75, 1)",AC054_20250402_RRQQ_New_Final,Li$_{1.6}$Zn$_{0.4}$Zr$_{0.4}$Cl$_4$,1.285,6
51,15.94388,14210.87,78548.79,18724.01193626501,76088.48171482107,"(75, 1)",AC054_20250402_RRQQ_New_Final,Li$_{1.6}$Zn$_{0.4}$Zr$_{0.4}$Cl$_4$,1.285,6
52,12.40079,17782.73,98281.3,22672.850150830378,92861.34365152384,"(75, 1)",AC054_20250402_RRQQ_New_Final,Li$_{1.6}$Zn$_{0.4}$Zr$_{0.4}$Cl$_4$,1.285,6
53,9.91015,21776.02,120001.4,27492.165968038058,113331.59709127099,"(75, 1)",AC054_20250402_RRQQ_New_Final,Li$_{1.6}$Zn$_{0.4}$Zr$_{0.4}$Cl$_4$,1.285,6
54,7.971939,26561.03,145625.1,33373.84652435014,138314.29098648697,"(75, 1)",AC054_20250402_RRQQ_New_Final,Li$_{1.6}$Zn$_{0.4}$Zr$_{0.4}$Cl$_4$,1.285,6
55,6.351626,32750.53,178182.3,40552.078347963004,168804.14279684008,"(75, 1)",AC054_20250402_RRQQ_New_Final,Li$_{1.6}$Zn$_{0.4}$Zr$_{0.4}$Cl$_4$,1.285,6
56,5.095109,40178.91,216632.3,49312.67179073876,206015.1444191839,"(75, 1)",AC054_20250402_RRQQ_New_Final,Li$_{1.6}$Zn$_{0.4}$Zr$_{0.4}$Cl$_4$,1.285,6
57,4.040948,49889.5,265934.8,60004.44092777394,251428.89880573546,"(75, 1)",AC054_20250402_RRQQ_New_Final,Li$_{1.6}$Zn$_{0.4}$Zr$_{0.4}$Cl$_4$,1.285,6
58,3.175813,62566.12,328946.9,73053.09202965652,306853.6118538906,"(75, 1)",AC054_20250402_RRQQ_New_Final,Li$_{1.6}$Zn$_{0.4}$Zr$_{0.4}$Cl$_4$,1.285,6
59,2.547554,77259.35,400321.6,88978.17359444797,374496.0884041577,"(75, 1)",AC054_20250402_RRQQ_New_Final,Li$_{1.6}$Zn$_{0.4}$Zr$_{0.4}$Cl$_4$,1.285,6
60,2.020474,96316.1,490728.8,108413.76282628767,457049.5989576539,"(75, 1)",AC054_20250402_RRQQ_New_Final,Li$_{1.6}$Zn$_{0.4}$Zr$_{0.4}$Cl$_4$,1.285,6
61,1.605308,119953.3,600317.9,132133.71221885242,557801.1156373239,"(75, 1)",AC054_20250402_RRQQ_New_Final,Li$_{1.6}$Zn$_{0.4}$Zr$_{0.4}$Cl$_4$,1.285,6
62,1.273777,149889.6,734783.5,161082.46146822462,680762.1871278904,"(75, 1)",AC054_20250402_RRQQ_New_Final,Li$_{1.6}$Zn$_{0.4}$Zr$_{0.4}$Cl$_4$,1.285,6
63,1.010237,187522.4,899124.4,196412.64153033672,830828.663545315,"(75, 1)",AC054_20250402_RRQQ_New_Final,Li$_{1.6}$Zn$_{0.4}$Zr$_{0.4}$Cl$_4$,1.285,6
64,0.7971939,235698.4,1104613.0,239530.96807595715,1013975.6308828546,"(75, 1)",AC054_20250402_RRQQ_New_Final,Li$_{1.6}$Zn$_{0.4}$Zr$_{0.4}$Cl$_4$,1.285,6
65,0.6334459,294958.9,1345814.0,292154.2516490007,1237495.3165945036,"(75, 1)",AC054_20250402_RRQQ_New_Final,Li$_{1.6}$Zn$_{0.4}$Zr$_{0.4}$Cl$_4$,1.285,6
66,0.5029507,370250.5,1642557.0,356377.75464324385,1510287.4388266145,"(75, 1)",AC054_20250402_RRQQ_New_Final,Li$_{1.6}$Zn$_{0.4}$Zr$_{0.4}$Cl$_4$,1.285,6
67,0.3999573,463811.5,1998431.0,434758.61681667186,1843213.5599184898,"(75, 1)",AC054_20250402_RRQQ_New_Final,Li$_{1.6}$Zn$_{0.4}$Zr$_{0.4}$Cl$_4$,1.285,6
68,0.3175813,587266.4,2430102.0,530417.6710355139,2249529.5532034235,"(75, 1)",AC054_20250402_RRQQ_New_Final,Li$_{1.6}$Zn$_{0.4}$Zr$_{0.4}$Cl$_4$,1.285,6
69,0.2520161,732626.8,2957467.0,647163.7031702049,2745413.4023212167,"(75, 1)",AC054_20250402_RRQQ_New_Final,Li$_{1.6}$Zn$_{0.4}$Zr$_{0.4}$Cl$_4$,1.285,6

File: EIS/0p6/temp_75_replicate_2_AC054_20250402_RRQQ_New_Final_Li16Zn04Zr04Cl4.csv
,Frequency,Z real,Z imag,Fit real,Fit imag,Dataset,sample_name,material_name,height,diameter
0,2000039.0,799.9777,74.90971,802.850735348456,83.97469591172668,"(75, 2)",AC054_20250402_RRQQ_New_Final,Li$_{1.6}$Zn$_{0.4}$Zr$_{0.4}$Cl$_4$,1.285,6
1,1588711.0,805.5674,63.73106,806.0405317297813,67.98612249846087,"(75, 2)",AC054_20250402_RRQQ_New_Final,Li$_{1.6}$Zn$_{0.4}$Zr$_{0.4}$Cl$_4$,1.285,6
2,1261992.0,808.3304,52.67656,808.1425980000113,55.48441748396537,"(75, 2)",AC054_20250402_RRQQ_New_Final,Li$_{1.6}$Zn$_{0.4}$Zr$_{0.4}$Cl$_4$,1.285,6
3,1002539.0,810.1725,44.6145,809.5757953924976,45.865205950898854,"(75, 2)",AC054_20250402_RRQQ_New_Final,Li$_{1.6}$Zn$_{0.4}$Zr$_{0.4}$Cl$_4$,1.285,6
4,796289.1,813.0294,38.90084,810.611354918567,38.633245130236055,"(75, 2)",AC054_20250402_RRQQ_New_Final,Li$_{1.6}$Zn$_{0.4}$Zr$_{0.4}$Cl$_4$,1.285,6
5,632460.9,814.405,34.07217,811.4263675512206,33.39766312370794,"(75, 2)",AC054_20250402_RRQQ_New_Final,Li$_{1.6}$Zn$_{0.4}$Zr$_{0.4}$Cl$_4$,1.285,6
6,502382.8,815.2393,31.09976,812.1390760529454,29.86145210539987,"(75, 2)",AC054_20250402_RRQQ_New_Final,Li$_{1.6}$Zn$_{0.4}$Zr$_{0.4}$Cl$_4$,1.285,6
7,399257.8,816.5983,30.11943,812.8318771601427,27.810168300495974,"(75, 2)",AC054_20250402_RRQQ_New_Final,Li$_{1.6}$Zn$_{0.4}$Zr$_{0.4}$Cl$_4$,1.285,6
8,316992.2,818.1444,30.05591,813.5663044304667,27.102049014255677,"(75, 2)",AC054_20250402_RRQQ_New_Final,Li$_{1.6}$Zn$_{0.4}$Zr$_{0.4}$Cl$_4$,1.285,6
9,251835.9,821.7985,30.18483,814.3929059271495,27.66041822175008,"(75, 2)",AC054_20250402_RRQQ_New_Final,Li$_{1.6}$Zn$_{0.4}$Zr$_{0.4}$Cl$_4$,1.285,6
10,200039.1,823.0641,32.12392,815.3579487236625,29.46864616622924,"(75, 2)",AC054_20250402_RRQQ_New_Final,Li$_{1.6}$Zn$_{0.4}$Zr$_{0.4}$Cl$_4$,1.285,6
11,159023.4,824.2751,35.5064,816.508215779525,32.56769144329816,"(75, 2)",AC054_20250402_RRQQ_New_Final,Li$_{1.6}$Zn$_{0.4}$Zr$_{0.4}$Cl$_4$,1.285,6
12,126210.9,826.5287,40.64741,817.8947255924597,37.05619811967337,"(75, 2)",AC054_20250402_RRQQ_New_Final,Li$_{1.6}$Zn$_{0.4}$Zr$_{0.4}$Cl$_4$,1.285,6
13,100429.7,828.3687,46.86439,819.5759288096322,43.09315185180265,"(75, 2)",AC054_20250402_RRQQ_New_Final,Li$_{1.6}$Zn$_{0.4}$Zr$_{0.4}$Cl$_4$,1.285,6
14,79804.69,831.1002,55.1489,821.6207656652193,50.9031730023671,"(75, 2)",AC054_20250402_RRQQ_New_Final,Li$_{1.6}$Zn$_{0.4}$Zr$_{0.4}$Cl$_4$,1.285,6
15,63398.44,834.2922,65.33804,824.1118675894893,60.78462158891294,"(75, 2)",AC054_20250402_RRQQ_New_Final,Li$_{1.6}$Zn$_{0.4}$Zr$_{0.4}$Cl$_4$,1.285,6
16,50273.44,838.3927,77.9117,827.1491320313756,73.12080130770173,"(75, 2)",AC054_20250402_RRQQ_New_Final,Li$_{1.6}$Zn$_{0.4}$Zr$_{0.4}$Cl$_4$,1.285,6
17,39960.94,843.0375,93.17699,830.8538765533166,88.39467704675549,"(75, 2)",AC054_20250402_RRQQ_New_Final,Li$_{1.6}$Zn$_{0.4}$Zr$_{0.4}$Cl$_4$,1.285,6
18,31757.81,848.938,111.7065,835.3737775104456,107.20766486085711,"(75, 2)",AC054_20250402_RRQQ_New_Final,Li$_{1.6}$Zn$_{0.4}$Zr$_{0.4}$Cl$_4$,1.285,6
19,25195.31,855.9996,134.341,840.8888148932894,130.30322002496357,"(75, 2)",AC054_20250402_RRQQ_New_Final,Li$_{1.6}$Zn$_{0.4}$Zr$_{0.4}$Cl$_4$,1.285,6
20,20039.06,864.4596,161.3314,847.618475557406,158.59614374062804,"(75, 2)",AC054_20250402_RRQQ_New_Final,Li$_{1.6}$Zn$_{0.4}$Zr$_{0.4}$Cl$_4$,1.285,6
21,16054.69,874.3877,192.5595,855.8305112345118,193.2087599975965,"(75, 2)",AC054_20250402_RRQQ_New_Final,Li$_{1.6}$Zn$_{0.4}$Zr$_{0.4}$Cl$_4$,1.285,6
22,12773.44,886.4893,231.1672,865.8516058730455,235.51539020356412,"(75, 2)",AC054_20250402_RRQQ_New_Final,Li$_{1.6}$Zn$_{0.4}$Zr$_{0.4}$Cl$_4$,1.285,6
23,9946.65,902.376,282.2046,878.0803804875029,287.1968855476259,"(75, 2)",AC054_20250402_RRQQ_New_Final,Li$_{1.6}$Zn$_{0.4}$Zr$_{0.4}$Cl$_4$,1.285,6
24,7888.72,919.7369,339.3836,893.0032552208479,350.307378963244,"(75, 2)",AC054_20250402_RRQQ_New_Final,Li$_{1.6}$Zn$_{0.4}$Zr$_{0.4}$Cl$_4$,1.285,6
25,6288.11,939.0895,406.6716,911.2138010614958,427.35590607206996,"(75, 2)",AC054_20250402_RRQQ_New_Final,Li$_{1.6}$Zn$_{0.4}$Zr$_{0.4}$Cl$_4$,1.285,6
26,5039.063,960.764,485.9323,933.4363518880959,521.4061370829684,"(75, 2)",AC054_20250402_RRQQ_New_Final,Li$_{1.6}$Zn$_{0.4}$Zr$_{0.4}$Cl$_4$,1.285,6
27,4001.524,986.131,585.5612,960.5548166132195,636.1981829212292,"(75, 2)",AC054_20250402_RRQQ_New_Final,Li$_{1.6}$Zn$_{0.4}$Zr$_{0.4}$Cl$_4$,1.285,6
28,3161.337,1015.289,710.1401,993.6478378076995,776.2973176099086,"(75, 2)",AC054_20250402_RRQQ_New_Final,Li$_{1.6}$Zn$_{0.4}$Zr$_{0.4}$Cl$_4$,1.285,6
29,2507.267,1047.649,860.6749,1034.0316954789569,947.2755301102123,"(75, 2)",AC054_20250402_RRQQ_New_Final,Li$_{1.6}$Zn$_{0.4}$Zr$_{0.4}$Cl$_4$,1.285,6
30,1979.167,1084.98,1050.329,1083.3126626529536,1155.9331250889768,"(75, 2)",AC054_20250402_RRQQ_New_Final,Li$_{1.6}$Zn$_{0.4}$Zr$_{0.4}$Cl$_4$,1.285,6
31,1598.011,1123.467,1261.126,1143.450895300711,1410.5691854006232,"(75, 2)",AC054_20250402_RRQQ_New_Final,Li$_{1.6}$Zn$_{0.4}$Zr$_{0.4}$Cl$_4$,1.285,6
32,1257.622,1173.097,1552.068,1216.8383978954218,1721.3116528427531,"(75, 2)",AC054_20250402_RRQQ_New_Final,Li$_{1.6}$Zn$_{0.4}$Zr$_{0.4}$Cl$_4$,1.285,6
33,1004.464,1228.031,1890.318,1306.3941657241157,2100.5201552988456,"(75, 2)",AC054_20250402_RRQQ_New_Final,Li$_{1.6}$Zn$_{0.4}$Zr$_{0.4}$Cl$_4$,1.285,6
34,800.3049,1293.93,2311.794,1415.6802882713084,2563.2776020593737,"(75, 2)",AC054_20250402_RRQQ_New_Final,Li$_{1.6}$Zn$_{0.4}$Zr$_{0.4}$Cl$_4$,1.285,6
35,631.0096,1377.791,2858.148,1549.0436317122205,3127.99010002075,"(75, 2)",AC054_20250402_RRQQ_New_Final,Li$_{1.6}$Zn$_{0.4}$Zr$_{0.4}$Cl$_4$,1.285,6
36,498.6702,1480.919,3531.117,1711.788735959362,3817.1190520497908,"(75, 2)",AC054_20250402_RRQQ_New_Final,Li$_{1.6}$Zn$_{0.4}$Zr$_{0.4}$Cl$_4$,1.285,6
37,397.2458,1603.693,4333.914,1910.388803264801,4658.074556450814,"(75, 2)",AC054_20250402_RRQQ_New_Final,Li$_{1.6}$Zn$_{0.4}$Zr$_{0.4}$Cl$_4$,1.285,6
38,319.6023,1747.318,5273.815,2152.7431704736305,5684.305642311363,"(75, 2)",AC054_20250402_RRQQ_New_Final,Li$_{1.6}$Zn$_{0.4}$Zr$_{0.4}$Cl$_4$,1.285,6
39,251.1161,1945.634,6558.317,2448.491505914546,6936.630704725734,"(75, 2)",AC054_20250402_RRQQ_New_Final,Li$_{1.6}$Zn$_{0.4}$Zr$_{0.4}$Cl$_4$,1.285,6
40,200.8929,2173.821,8023.409,2809.3972281405177,8464.86105791382,"(75, 2)",AC054_20250402_RRQQ_New_Final,Li$_{1.6}$Zn$_{0.4}$Zr$_{0.4}$Cl$_4$,1.285,6
41,158.0056,2480.218,9967.1,3249.8153970377834,10329.782183081154,"(75, 2)",AC054_20250402_RRQQ_New_Final,Li$_{1.6}$Zn$_{0.4}$Zr$_{0.4}$Cl$_4$,1.285,6
42,126.6892,2829.811,12166.64,3787.2636877176956,12605.571475237246,"(75, 2)",AC054_20250402_RRQQ_New_Final,Li$_{1.6}$Zn$_{0.4}$Zr$_{0.4}$Cl$_4$,1.285,6
43,99.734,3301.435,15097.23,4443.119157733243,15382.748654999332,"(75, 2)",AC054_20250402_RRQQ_New_Final,Li$_{1.6}$Zn$_{0.4}$Zr$_{0.4}$Cl$_4$,1.285,6
44,79.44915,3839.318,18498.02,5243.46852160374,18771.77619822834,"(75, 2)",AC054_20250402_RRQQ_New_Final,Li$_{1.6}$Zn$_{0.4}$Zr$_{0.4}$Cl$_4$,1.285,6
45,63.34459,4509.84,22652.41,6220.145752398936,22907.45299087925,"(75, 2)",AC054_20250402_RRQQ_New_Final,Li$_{1.6}$Zn$_{0.4}$Zr$_{0.4}$Cl$_4$,1.285,6
46,49.86702,5443.004,28160.83,7411.998281085584,27954.275967068388,"(75, 2)",AC054_20250402_RRQQ_New_Final,Li$_{1.6}$Zn$_{0.4}$Zr$_{0.4}$Cl$_4$,1.285,6
47,39.72458,6502.849,34514.43,8866.432156837569,34112.982989995195,"(75, 2)",AC054_20250402_RRQQ_New_Final,Li$_{1.6}$Zn$_{0.4}$Zr$_{0.4}$Cl$_4$,1.285,6
48,31.88775,7812.184,42106.21,10641.297627209848,41628.53721941102,"(75, 2)",AC054_20250402_RRQQ_New_Final,Li$_{1.6}$Zn$_{0.4}$Zr$_{0.4}$Cl$_4$,1.285,6
49,24.93351,9607.99,52493.7,12807.19013730947,50799.8705445999,"(75, 2)",AC054_20250402_RRQQ_New_Final,Li$_{1.6}$Zn$_{0.4}$Zr$_{0.4}$Cl$_4$,1.285,6
50,19.94681,11642.66,64098.32,15450.258270427039,61991.77362883901,"(75, 2)",AC054_20250402_RRQQ_New_Final,Li$_{1.6}$Zn$_{0.4}$Zr$_{0.4}$Cl$_4$,1.285,6
51,15.94388,14168.39,78303.62,18675.630316238352,75649.40549299135,"(75, 2)",AC054_20250402_RRQQ_New_Final,Li$_{1.6}$Zn$_{0.4}$Zr$_{0.4}$Cl$_4$,1.285,6
52,12.40079,17723.04,97984.1,22611.59575865617,92315.99975830498,"(75, 2)",AC054_20250402_RRQQ_New_Final,Li$_{1.6}$Zn$_{0.4}$Zr$_{0.4}$Cl$_4$,1.285,6
53,9.91015,21698.33,119641.5,27414.708002414613,112654.47181592404,"(75, 2)",AC054_20250402_RRQQ_New_Final,Li$_{1.6}$Zn$_{0.4}$Zr$_{0.4}$Cl$_4$,1.285,6
54,7.971939,26460.88,145190.2,33276.011299827725,137473.7863503548,"(75, 2)",AC054_20250402_RRQQ_New_Final,Li$_{1.6}$Zn$_{0.4}$Zr$_{0.4}$Cl$_4$,1.285,6
55,6.351626,32604.58,177641.2,40428.639554333706,167761.13398766678,"(75, 2)",AC054_20250402_RRQQ_New_Final,Li$_{1.6}$Zn$_{0.4}$Zr$_{0.4}$Cl$_4$,1.285,6
56,5.095109,39995.09,215992.0,49157.08924396864,204721.1968977099,"(75, 2)",AC054_20250402_RRQQ_New_Final,Li$_{1.6}$Zn$_{0.4}$Zr$_{0.4}$Cl$_4$,1.285,6
57,4.040948,49652.13,265167.4,59808.53529619394,249824.06514345435,"(75, 2)",AC054_20250402_RRQQ_New_Final,Li$_{1.6}$Zn$_{0.4}$Zr$_{0.4}$Cl$_4$,1.285,6
58,3.175813,62233.18,328034.2,72806.64000408925,304863.70965486375,"(75, 2)",AC054_20250402_RRQQ_New_Final,Li$_{1.6}$Zn$_{0.4}$Zr$_{0.4}$Cl$_4$,1.285,6
59,2.547554,76846.52,399220.8,88668.40423488285,372029.3375954675,"(75, 2)",AC054_20250402_RRQQ_New_Final,Li$_{1.6}$Zn$_{0.4}$Zr$_{0.4}$Cl$_4$,1.285,6
60,2.020474,95756.7,489440.5,108024.7311892623,453992.4682882135,"(75, 2)",AC054_20250402_RRQQ_New_Final,Li$_{1.6}$Zn$_{0.4}$Zr$_{0.4}$Cl$_4$,1.285,6
61,1.605308,119310.8,598711.4,131645.52063697582,554013.1931539467,"(75, 2)",AC054_20250402_RRQQ_New_Final,Li$_{1.6}$Zn$_{0.4}$Zr$_{0.4}$Cl$_4$,1.285,6
62,1.273777,149005.4,732884.8,160470.29175435862,676069.8461617904,"(75, 2)",AC054_20250402_RRQQ_New_Final,Li$_{1.6}$Zn$_{0.4}$Zr$_{0.4}$Cl$_4$,1.285,6
63,1.010237,186291.0,896976.9,195645.55259010268,825017.2424461036,"(75, 2)",AC054_20250402_RRQQ_New_Final,Li$_{1.6}$Zn$_{0.4}$Zr$_{0.4}$Cl$_4$,1.285,6
64,0.7971939,234366.9,1101780.0,238570.4025333676,1006779.7790462369,"(75, 2)",AC054_20250402_RRQQ_New_Final,Li$_{1.6}$Zn$_{0.4}$Zr$_{0.4}$Cl$_4$,1.285,6
65,0.6334459,292821.8,1343659.0,290952.18162680045,1228587.0783696354,"(75, 2)",AC054_20250402_RRQQ_New_Final,Li$_{1.6}$Zn$_{0.4}$Zr$_{0.4}$Cl$_4$,1.285,6
66,0.5029507,367618.4,1639328.0,354874.38018124795,1499261.54711972,"(75, 2)",AC054_20250402_RRQQ_New_Final,Li$_{1.6}$Zn$_{0.4}$Zr$_{0.4}$Cl$_4$,1.285,6
67,0.3999573,460593.9,1994562.0,432879.5098036289,1829569.288372613,"(75, 2)",AC054_20250402_RRQQ_New_Final,Li$_{1.6}$Zn$_{0.4}$Zr$_{0.4}$Cl$_4$,1.285,6
68,0.3175813,577178.4,2427908.0,528070.232041093,2232648.324364395,"(75, 2)",AC054_20250402_RRQQ_New_Final,Li$_{1.6}$Zn$_{0.4}$Zr$_{0.4}$Cl$_4$,1.285,6
69,0.2520161,725007.7,2952829.0,644232.7670430248,2724531.162591495,"(75, 2)",AC054_20250402_RRQQ_New_Final,Li$_{1.6}$Zn$_{0.4}$Zr$_{0.4}$Cl$_4$,1.285,6

File: EIS/0p6/temp_75_replicate_3_AC054_20250402_RRQQ_New_Final_Li16Zn04Zr04Cl4.csv
,Frequency,Z real,Z imag,Fit real,Fit imag,Dataset,sample_name,material_name,height,diameter
0,2000039.0,805.2279,75.23624,805.0250326540352,82.6183604653268,"(75, 3)",AC054_20250402_RRQQ_New_Final,Li$_{1.6}$Zn$_{0.4}$Zr$_{0.4}$Cl$_4$,1.285,6
1,1588711.0,809.5992,63.78101,808.2099877355039,66.9904881207523,"(75, 3)",AC054_20250402_RRQQ_New_Final,Li$_{1.6}$Zn$_{0.4}$Zr$_{0.4}$Cl$_4$,1.285,6
2,1261992.0,812.2988,53.72211,810.3335095559999,54.763663450669625,"(75, 3)",AC054_20250402_RRQQ_New_Final,Li$_{1.6}$Zn$_{0.4}$Zr$_{0.4}$Cl$_4$,1.285,6
3,1002539.0,816.2206,44.03267,811.7997139350717,45.3527511362754,"(75, 3)",AC054_20250402_RRQQ_New_Final,Li$_{1.6}$Zn$_{0.4}$Zr$_{0.4}$Cl$_4$,1.285,6
4,796289.1,817.755,38.43105,812.8718706893542,38.278416421297635,"(75, 3)",AC054_20250402_RRQQ_New_Final,Li$_{1.6}$Zn$_{0.4}$Zr$_{0.4}$Cl$_4$,1.285,6
5,632460.9,818.3468,34.21515,813.7231159761564,33.162392599850946,"(75, 3)",AC054_20250402_RRQQ_New_Final,Li$_{1.6}$Zn$_{0.4}$Zr$_{0.4}$Cl$_4$,1.285,6
6,502382.8,819.8672,31.22441,814.4700300837616,29.71742442137247,"(75, 3)",AC054_20250402_RRQQ_New_Final,Li$_{1.6}$Zn$_{0.4}$Zr$_{0.4}$Cl$_4$,1.285,6
7,399257.8,821.2197,29.78452,815.1946174763226,27.736505496837502,"(75, 3)",AC054_20250402_RRQQ_New_Final,Li$_{1.6}$Zn$_{0.4}$Zr$_{0.4}$Cl$_4$,1.285,6
8,316992.2,822.2773,30.02484,815.9586975214919,27.083487300914307,"(75, 3)",AC054_20250402_RRQQ_New_Final,Li$_{1.6}$Zn$_{0.4}$Zr$_{0.4}$Cl$_4$,1.285,6
9,251835.9,826.2614,29.9791,816.8134498691101,27.685889927219584,"(75, 3)",AC054_20250402_RRQQ_New_Final,Li$_{1.6}$Zn$_{0.4}$Zr$_{0.4}$Cl$_4$,1.285,6
10,200039.1,827.4662,32.30013,817.8059405670064,29.530176478277255,"(75, 3)",AC054_20250402_RRQQ_New_Final,Li$_{1.6}$Zn$_{0.4}$Zr$_{0.4}$Cl$_4$,1.285,6
11,159023.4,828.5381,35.86278,818.983830324621,32.6595292693519,"(75, 3)",AC054_20250402_RRQQ_New_Final,Li$_{1.6}$Zn$_{0.4}$Zr$_{0.4}$Cl$_4$,1.285,6
12,126210.9,830.735,41.00331,820.3990572124225,37.17411282027388,"(75, 3)",AC054_20250402_RRQQ_New_Final,Li$_{1.6}$Zn$_{0.4}$Zr$_{0.4}$Cl$_4$,1.285,6
13,100429.7,832.8011,47.00504,822.1110256931919,43.23383860735157,"(75, 3)",AC054_20250402_RRQQ_New_Final,Li$_{1.6}$Zn$_{0.4}$Zr$_{0.4}$Cl$_4$,1.285,6
14,79804.69,835.2083,55.14556,824.1896730456692,51.063717794928834,"(75, 3)",AC054_20250402_RRQQ_New_Final,Li$_{1.6}$Zn$_{0.4}$Zr$_{0.4}$Cl$_4$,1.285,6
15,63398.44,838.5428,65.2678,826.7186893283805,60.96198195148276,"(75, 3)",AC054_20250402_RRQQ_New_Final,Li$_{1.6}$Zn$_{0.4}$Zr$_{0.4}$Cl$_4$,1.285,6
16,50273.44,842.4517,77.84421,829.7991160090746,73.31126120388576,"(75, 3)",AC054_20250402_RRQQ_New_Final,Li$_{1.6}$Zn$_{0.4}$Zr$_{0.4}$Cl$_4$,1.285,6
17,39960.94,847.2028,93.12486,833.5535272924399,88.59323362373797,"(75, 3)",AC054_20250402_RRQQ_New_Final,Li$_{1.6}$Zn$_{0.4}$Zr$_{0.4}$Cl$_4$,1.285,6
18,31757.81,853.0066,111.554,838.1309984943098,107.40730140703639,"(75, 3)",AC054_20250402_RRQQ_New_Final,Li$_{1.6}$Zn$_{0.4}$Zr$_{0.4}$Cl$_4$,1.285,6
19,25195.31,860.0568,134.1248,843.7130826441718,130.49401315894232,"(75, 3)",AC054_20250402_RRQQ_New_Final,Li$_{1.6}$Zn$_{0.4}$Zr$_{0.4}$Cl$_4$,1.285,6
20,20039.06,868.442,161.136,850.521047406038,158.76414339515608,"(75, 3)",AC054_20250402_RRQQ_New_Final,Li$_{1.6}$Zn$_{0.4}$Zr$_{0.4}$Cl$_4$,1.285,6
21,16054.69,878.2911,192.3057,858.824668648878,193.33456769565763,"(75, 3)",AC054_20250402_RRQQ_New_Final,Li$_{1.6}$Zn$_{0.4}$Zr$_{0.4}$Cl$_4$,1.285,6
22,12773.44,890.4078,230.9462,868.9529350840752,235.5723438092082,"(75, 3)",AC054_20250402_RRQQ_New_Final,Li$_{1.6}$Zn$_{0.4}$Zr$_{0.4}$Cl$_4$,1.285,6
23,9946.65,906.1136,281.7825,881.3070918384557,287.1487362377533,"(75, 3)",AC054_20250402_RRQQ_New_Final,Li$_{1.6}$Zn$_{0.4}$Zr$_{0.4}$Cl$_4$,1.285,6
24,7888.72,923.3272,339.0269,896.3765420651396,350.10531746605767,"(75, 3)",AC054_20250402_RRQQ_New_Final,Li$_{1.6}$Zn$_{0.4}$Zr$_{0.4}$Cl$_4$,1.285,6
25,6288.11,942.7702,406.1528,914.7582380154208,426.934758788647,"(75, 3)",AC054_20250402_RRQQ_New_Final,Li$_{1.6}$Zn$_{0.4}$Zr$_{0.4}$Cl$_4$,1.285,6
26,5039.063,964.577,485.225,937.180330657798,520.6795066937472,"(75, 3)",AC054_20250402_RRQQ_New_Final,Li$_{1.6}$Zn$_{0.4}$Zr$_{0.4}$Cl$_4$,1.285,6
27,4001.524,989.917,584.6437,964.5310152659299,635.0522501415294,"(75, 3)",AC054_20250402_RRQQ_New_Final,Li$_{1.6}$Zn$_{0.4}$Zr$_{0.4}$Cl$_4$,1.285,6
28,3161.337,1019.183,708.8287,997.8937159968427,774.5829479669064,"(75, 3)",AC054_20250402_RRQQ_New_Final,Li$_{1.6}$Zn$_{0.4}$Zr$_{0.4}$Cl$_4$,1.285,6
29,2507.267,1051.517,858.9716,1038.5900034400245,944.798238302951,"(75, 3)",AC054_20250402_RRQQ_New_Final,Li$_{1.6}$Zn$_{0.4}$Zr$_{0.4}$Cl$_4$,1.285,6
30,1979.167,1088.994,1048.291,1088.2319453476844,1152.4403350877294,"(75, 3)",AC054_20250402_RRQQ_New_Final,Li$_{1.6}$Zn$_{0.4}$Zr$_{0.4}$Cl$_4$,1.285,6
31,1598.011,1127.334,1258.406,1148.7859643676206,1405.7340812377226,"(75, 3)",AC054_20250402_RRQQ_New_Final,Li$_{1.6}$Zn$_{0.4}$Zr$_{0.4}$Cl$_4$,1.285,6
32,1257.622,1177.164,1548.369,1222.650732380348,1714.712735937942,"(75, 3)",AC054_20250402_RRQQ_New_Final,Li$_{1.6}$Zn$_{0.4}$Zr$_{0.4}$Cl$_4$,1.285,6
33,1004.464,1232.034,1885.728,1312.7521870381186,2091.615400302103,"(75, 3)",AC054_20250402_RRQQ_New_Final,Li$_{1.6}$Zn$_{0.4}$Zr$_{0.4}$Cl$_4$,1.285,6
34,800.3049,1298.147,2306.042,1422.6594343346314,2551.371823577279,"(75, 3)",AC054_20250402_RRQQ_New_Final,Li$_{1.6}$Zn$_{0.4}$Zr$_{0.4}$Cl$_4$,1.285,6
35,631.0096,1382.147,2850.593,1556.7261283636753,3112.193793531895,"(75, 3)",AC054_20250402_RRQQ_New_Final,Li$_{1.6}$Zn$_{0.4}$Zr$_{0.4}$Cl$_4$,1.285,6
36,498.6702,1485.136,3521.354,1720.2629286229685,3796.2965367969737,"(75, 3)",AC054_20250402_RRQQ_New_Final,Li$_{1.6}$Zn$_{0.4}$Zr$_{0.4}$Cl$_4$,1.285,6
37,397.2458,1607.569,4321.541,1919.747866261337,4630.778704981786,"(75, 3)",AC054_20250402_RRQQ_New_Final,Li$_{1.6}$Zn$_{0.4}$Zr$_{0.4}$Cl$_4$,1.285,6
38,319.6023,1751.321,5258.352,2163.082952316362,5648.69580436517,"(75, 3)",AC054_20250402_RRQQ_New_Final,Li$_{1.6}$Zn$_{0.4}$Zr$_{0.4}$Cl$_4$,1.285,6
39,251.1161,1949.615,6537.524,2459.907192728771,6890.3695897191255,"(75, 3)",AC054_20250402_RRQQ_New_Final,Li$_{1.6}$Zn$_{0.4}$Zr$_{0.4}$Cl$_4$,1.285,6
40,200.8929,2177.63,7997.718,2821.9784093076537,8404.98528989196,"(75, 3)",AC054_20250402_RRQQ_New_Final,Li$_{1.6}$Zn$_{0.4}$Zr$_{0.4}$Cl$_4$,1.285,6
41,158.0056,2483.294,9934.35,3263.638991365802,10252.539934424096,"(75, 3)",AC054_20250402_RRQQ_New_Final,Li$_{1.6}$Zn$_{0.4}$Zr$_{0.4}$Cl$_4$,1.285,6
42,126.6892,2831.944,12125.76,3802.3840274111776,12506.218958334548,"(75, 3)",AC054_20250402_RRQQ_New_Final,Li$_{1.6}$Zn$_{0.4}$Zr$_{0.4}$Cl$_4$,1.285,6
43,99.734,3301.736,15047.3,4459.554321765765,15255.295227221306,"(75, 3)",AC054_20250402_RRQQ_New_Final,Li$_{1.6}$Zn$_{0.4}$Zr$_{0.4}$Cl$_4$,1.285,6
44,79.44915,3838.584,18435.47,5261.181747932904,18608.665318984615,"(75, 3)",AC054_20250402_RRQQ_New_Final,Li$_{1.6}$Zn$_{0.4}$Zr$_{0.4}$Cl$_4$,1.285,6
45,63.34459,4513.009,22573.6,6239.020424907421,22699.16314154753,"(75, 3)",AC054_20250402_RRQQ_New_Final,Li$_{1.6}$Zn$_{0.4}$Zr$_{0.4}$Cl$_4$,1.285,6
46,49.86702,5437.032,28060.92,7431.804563453445,27688.82175784391,"(75, 3)",AC054_20250402_RRQQ_New_Final,Li$_{1.6}$Zn$_{0.4}$Zr$_{0.4}$Cl$_4$,1.285,6
47,39.72458,6490.991,34391.38,8886.782808240614,33775.2918498024,"(75, 3)",AC054_20250402_RRQQ_New_Final,Li$_{1.6}$Zn$_{0.4}$Zr$_{0.4}$Cl$_4$,1.285,6
48,31.88775,7795.851,41954.08,10661.589854301681,41199.67106992257,"(75, 3)",AC054_20250402_RRQQ_New_Final,Li$_{1.6}$Zn$_{0.4}$Zr$_{0.4}$Cl$_4$,1.285,6
49,24.93351,9582.33,52309.38,12826.529476407262,50256.05441721795,"(75, 3)",AC054_20250402_RRQQ_New_Final,Li$_{1.6}$Zn$_{0.4}$Zr$_{0.4}$Cl$_4$,1.285,6
50,19.94681,11607.23,63868.8,15467.359406869198,61303.18394763604,"(75, 3)",AC054_20250402_RRQQ_New_Final,Li$_{1.6}$Zn$_{0.4}$Zr$_{0.4}$Cl$_4$,1.285,6
51,15.94388,14122.37,78026.55,18688.688376537364,74778.65928804634,"(75, 3)",AC054_20250402_RRQQ_New_Final,Li$_{1.6}$Zn$_{0.4}$Zr$_{0.4}$Cl$_4$,1.285,6
52,12.40079,17658.12,97634.7,22618.11988280412,91216.27186161203,"(75, 3)",AC054_20250402_RRQQ_New_Final,Li$_{1.6}$Zn$_{0.4}$Zr$_{0.4}$Cl$_4$,1.285,6
53,9.91015,21611.79,119226.9,27411.30682782995,111267.14946902436,"(75, 3)",AC054_20250402_RRQQ_New_Final,Li$_{1.6}$Zn$_{0.4}$Zr$_{0.4}$Cl$_4$,1.285,6
54,7.971939,26342.64,144680.1,33258.11725165606,135725.54880615187,"(75, 3)",AC054_20250402_RRQQ_New_Final,Li$_{1.6}$Zn$_{0.4}$Zr$_{0.4}$Cl$_4$,1.285,6
55,6.351626,32458.83,177042.3,40390.15539763376,165560.31761302275,"(75, 3)",AC054_20250402_RRQQ_New_Final,Li$_{1.6}$Zn$_{0.4}$Zr$_{0.4}$Cl$_4$,1.285,6
56,5.095109,39792.36,215260.4,49089.936035115265,201953.27273487626,"(75, 3)",AC054_20250402_RRQQ_New_Final,Li$_{1.6}$Zn$_{0.4}$Zr$_{0.4}$Cl$_4$,1.285,6
57,4.040948,49387.22,264288.0,59702.075453285965,246346.01432958498,"(75, 3)",AC054_20250402_RRQQ_New_Final,Li$_{1.6}$Zn$_{0.4}$Zr$_{0.4}$Cl$_4$,1.285,6
58,3.175813,61898.71,326974.0,72646.94242453009,300497.0306289429,"(75, 3)",AC054_20250402_RRQQ_New_Final,Li$_{1.6}$Zn$_{0.4}$Zr$_{0.4}$Cl$_4$,1.285,6
59,2.547554,76430.72,397936.5,88437.3098801986,366551.35529141926,"(75, 3)",AC054_20250402_RRQQ_New_Final,Li$_{1.6}$Zn$_{0.4}$Zr$_{0.4}$Cl$_4$,1.285,6
60,2.020474,95226.3,487896.7,107698.6669060675,447125.5366180674,"(75, 3)",AC054_20250402_RRQQ_New_Final,Li$_{1.6}$Zn$_{0.4}$Zr$_{0.4}$Cl$_4$,1.285,6
61,1.605308,118581.1,596936.6,131193.99565760134,545411.2844378202,"(75, 3)",AC054_20250402_RRQQ_New_Final,Li$_{1.6}$Zn$_{0.4}$Zr$_{0.4}$Cl$_4$,1.285,6
62,1.273777,148043.7,730771.9,159853.99465983664,665301.9003294776,"(75, 3)",AC054_20250402_RRQQ_New_Final,Li$_{1.6}$Zn$_{0.4}$Zr$_{0.4}$Cl$_4$,1.285,6
63,1.010237,185100.7,894426.9,194813.9456992506,811546.4993427547,"(75, 3)",AC054_20250402_RRQQ_New_Final,Li$_{1.6}$Zn$_{0.4}$Zr$_{0.4}$Cl$_4$,1.285,6
64,0.7971939,233068.0,1098702.0,237458.6846813874,989938.1322594538,"(75, 3)",AC054_20250402_RRQQ_New_Final,Li$_{1.6}$Zn$_{0.4}$Zr$_{0.4}$Cl$_4$,1.285,6
65,0.6334459,291347.4,1340419.0,289477.45784284646,1207543.260306291,"(75, 3)",AC054_20250402_RRQQ_New_Final,Li$_{1.6}$Zn$_{0.4}$Zr$_{0.4}$Cl$_4$,1.285,6
66,0.5029507,365036.5,1635210.0,352930.83628554817,1472981.6722869491,"(75, 3)",AC054_20250402_RRQQ_New_Final,Li$_{1.6}$Zn$_{0.4}$Zr$_{0.4}$Cl$_4$,1.285,6
67,0.3999573,458328.9,1989437.0,430332.339456257,1796767.932229406,"(75, 3)",AC054_20250402_RRQQ_New_Final,Li$_{1.6}$Zn$_{0.4}$Zr$_{0.4}$Cl$_4$,1.285,6
68,0.3175813,572843.4,2423300.0,524748.0008460665,2191727.88299547,"(75, 3)",AC054_20250402_RRQQ_New_Final,Li$_{1.6}$Zn$_{0.4}$Zr$_{0.4}$Cl$_4$,1.285,6
69,0.2520161,720038.6,2947431.0,639917.819912953,2673506.7044211924,"(75, 3)",AC054_20250402_RRQQ_New_Final,Li$_{1.6}$Zn$_{0.4}$Zr$_{0.4}$Cl$_4$,1.285,6

File: EIS/0p6/temp_85_replicate_1_AC054_20250402_RRQQ_New_Final_Li16Zn04Zr04Cl4.csv
,Frequency,Z real,Z imag,Fit real,Fit imag,Dataset,sample_name,material_name,height,diameter
0,2000039.0,551.1923,33.12664,554.5385481891705,44.77537995291336,"(85, 1)",AC054_20250402_RRQQ_New_Final,Li$_{1.6}$Zn$_{0.4}$Zr$_{0.4}$Cl$_4$,1.285,6
1,1588711.0,553.3259,29.20998,556.443146632327,37.021190704519356,"(85, 1)",AC054_20250402_RRQQ_New_Final,Li$_{1.6}$Zn$_{0.4}$Zr$_{0.4}$Cl$_4$,1.285,6
2,1261992.0,554.8311,24.67506,557.849288356092,30.981547100328527,"(85, 1)",AC054_20250402_RRQQ_New_Final,Li$_{1.6}$Zn$_{0.4}$Zr$_{0.4}$Cl$_4$,1.285,6
3,1002539.0,556.2308,22.20811,558.9309424350884,26.38866625894586,"(85, 1)",AC054_20250402_RRQQ_New_Final,Li$_{1.6}$Zn$_{0.4}$Zr$_{0.4}$Cl$_4$,1.285,6
4,796289.1,557.5716,19.71705,559.8089155306933,23.027615197310098,"(85, 1)",AC054_20250402_RRQQ_New_Final,Li$_{1.6}$Zn$_{0.4}$Zr$_{0.4}$Cl$_4$,1.285,6
5,632460.9,557.9677,17.88281,560.5691273678676,20.732973247447163,"(85, 1)",AC054_20250402_RRQQ_New_Final,Li$_{1.6}$Zn$_{0.4}$Zr$_{0.4}$Cl$_4$,1.285,6
6,502382.8,558.8107,17.67863,561.2751214054769,19.384461834149683,"(85, 1)",AC054_20250402_RRQQ_New_Final,Li$_{1.6}$Zn$_{0.4}$Zr$_{0.4}$Cl$_4$,1.285,6
7,399257.8,559.86,18.22696,561.9766353307389,18.902834623475094,"(85, 1)",AC054_20250402_RRQQ_New_Final,Li$_{1.6}$Zn$_{0.4}$Zr$_{0.4}$Cl$_4$,1.285,6
8,316992.2,560.6536,19.55294,562.7155534458751,19.24664851912855,"(85, 1)",AC054_20250402_RRQQ_New_Final,Li$_{1.6}$Zn$_{0.4}$Zr$_{0.4}$Cl$_4$,1.285,6
9,251835.9,563.8012,21.33415,563.5301658691302,20.41019631606082,"(85, 1)",AC054_20250402_RRQQ_New_Final,Li$_{1.6}$Zn$_{0.4}$Zr$_{0.4}$Cl$_4$,1.285,6
10,200039.1,564.4995,24.06663,564.4583719263175,22.42272558647158,"(85, 1)",AC054_20250402_RRQQ_New_Final,Li$_{1.6}$Zn$_{0.4}$Zr$_{0.4}$Cl$_4$,1.285,6
11,159023.4,565.7561,27.14698,565.5402672398237,25.34901142236137,"(85, 1)",AC054_20250402_RRQQ_New_Final,Li$_{1.6}$Zn$_{0.4}$Zr$_{0.4}$Cl$_4$,1.285,6
12,126210.9,566.9948,31.23966,566.8204228168076,29.29134733625716,"(85, 1)",AC054_20250402_RRQQ_New_Final,Li$_{1.6}$Zn$_{0.4}$Zr$_{0.4}$Cl$_4$,1.285,6
13,100429.7,569.0411,36.94471,568.3500805952785,34.3930450470437,"(85, 1)",AC054_20250402_RRQQ_New_Final,Li$_{1.6}$Zn$_{0.4}$Zr$_{0.4}$Cl$_4$,1.285,6
14,79804.69,571.2581,43.94199,570.1894390932403,40.8435782252048,"(85, 1)",AC054_20250402_RRQQ_New_Final,Li$_{1.6}$Zn$_{0.4}$Zr$_{0.4}$Cl$_4$,1.285,6
15,63398.44,574.0858,52.61017,572.4101750603359,48.8855623519385,"(85, 1)",AC054_20250402_RRQQ_New_Final,Li$_{1.6}$Zn$_{0.4}$Zr$_{0.4}$Cl$_4$,1.285,6
16,50273.44,577.5754,63.00129,575.0983357512492,58.82383117309497,"(85, 1)",AC054_20250402_RRQQ_New_Final,Li$_{1.6}$Zn$_{0.4}$Zr$_{0.4}$Cl$_4$,1.285,6
17,39960.94,581.8519,75.4341,578.3577374598299,71.0369504751776,"(85, 1)",AC054_20250402_RRQQ_New_Final,Li$_{1.6}$Zn$_{0.4}$Zr$_{0.4}$Cl$_4$,1.285,6
18,31757.81,586.9803,90.28532,582.3140168342786,85.99160413457578,"(85, 1)",AC054_20250402_RRQQ_New_Final,Li$_{1.6}$Zn$_{0.4}$Zr$_{0.4}$Cl$_4$,1.285,6
19,25195.31,593.2589,108.2937,587.1195010270551,104.26039868330253,"(85, 1)",AC054_20250402_RRQQ_New_Final,Li$_{1.6}$Zn$_{0.4}$Zr$_{0.4}$Cl$_4$,1.285,6
20,20039.06,600.7004,129.5072,592.9590906065372,126.54376500549643,"(85, 1)",AC054_20250402_RRQQ_New_Final,Li$_{1.6}$Zn$_{0.4}$Zr$_{0.4}$Cl$_4$,1.285,6
21,16054.69,609.2903,153.9164,600.0573857515965,153.69679418969224,"(85, 1)",AC054_20250402_RRQQ_New_Final,Li$_{1.6}$Zn$_{0.4}$Zr$_{0.4}$Cl$_4$,1.285,6
22,12773.44,619.5909,183.9203,608.6873325242138,186.76203504739271,"(85, 1)",AC054_20250402_RRQQ_New_Final,Li$_{1.6}$Zn$_{0.4}$Zr$_{0.4}$Cl$_4$,1.285,6
23,9946.65,632.7018,223.4232,619.1807234582402,227.00951067414624,"(85, 1)",AC054_20250402_RRQQ_New_Final,Li$_{1.6}$Zn$_{0.4}$Zr$_{0.4}$Cl$_4$,1.285,6
24,7888.72,646.8002,267.7097,631.9409573353486,275.98548951253264,"(85, 1)",AC054_20250402_RRQQ_New_Final,Li$_{1.6}$Zn$_{0.4}$Zr$_{0.4}$Cl$_4$,1.285,6
25,6288.11,662.6309,319.9814,647.4585494362796,335.57188337605396,"(85, 1)",AC054_20250402_RRQQ_New_Final,Li$_{1.6}$Zn$_{0.4}$Zr$_{0.4}$Cl$_4$,1.285,6
26,5039.063,680.0646,381.4448,666.3299890003381,408.0585537754153,"(85, 1)",AC054_20250402_RRQQ_New_Final,Li$_{1.6}$Zn$_{0.4}$Zr$_{0.4}$Cl$_4$,1.285,6
27,4001.524,700.5343,458.983,689.2806691013012,496.23130438368815,"(85, 1)",AC054_20250402_RRQQ_New_Final,Li$_{1.6}$Zn$_{0.4}$Zr$_{0.4}$Cl$_4$,1.285,6
28,3161.337,724.2945,555.9732,717.1927705591174,603.4789406806499,"(85, 1)",AC054_20250402_RRQQ_New_Final,Li$_{1.6}$Zn$_{0.4}$Zr$_{0.4}$Cl$_4$,1.285,6
29,2507.267,751.1295,673.2947,751.1391718448813,733.9235109256713,"(85, 1)",AC054_20250402_RRQQ_New_Final,Li$_{1.6}$Zn$_{0.4}$Zr$_{0.4}$Cl$_4$,1.285,6
30,1979.167,782.624,820.9116,792.4246885038947,892.5787338107659,"(85, 1)",AC054_20250402_RRQQ_New_Final,Li$_{1.6}$Zn$_{0.4}$Zr$_{0.4}$Cl$_4$,1.285,6
31,1598.011,815.8503,984.415,842.6362273100459,1085.5427017040477,"(85, 1)",AC054_20250402_RRQQ_New_Final,Li$_{1.6}$Zn$_{0.4}$Zr$_{0.4}$Cl$_4$,1.285,6
32,1257.622,859.8461,1209.216,903.7037829957153,1320.232265964257,"(85, 1)",AC054_20250402_RRQQ_New_Final,Li$_{1.6}$Zn$_{0.4}$Zr$_{0.4}$Cl$_4$,1.285,6
33,1004.464,909.2938,1469.217,977.9746221408584,1605.668113038161,"(85, 1)",AC054_20250402_RRQQ_New_Final,Li$_{1.6}$Zn$_{0.4}$Zr$_{0.4}$Cl$_4$,1.285,6
34,800.3049,969.644,1791.438,1068.3035056686035,1952.821488534069,"(85, 1)",AC054_20250402_RRQQ_New_Final,Li$_{1.6}$Zn$_{0.4}$Zr$_{0.4}$Cl$_4$,1.285,6
35,631.0096,1046.556,2206.542,1178.1624178632678,2375.0358960939157,"(85, 1)",AC054_20250402_RRQQ_New_Final,Li$_{1.6}$Zn$_{0.4}$Zr$_{0.4}$Cl$_4$,1.285,6
36,498.6702,1141.166,2714.539,1311.7740195943798,2888.5399797479977,"(85, 1)",AC054_20250402_RRQQ_New_Final,Li$_{1.6}$Zn$_{0.4}$Zr$_{0.4}$Cl$_4$,1.285,6
37,397.2458,1252.827,3317.405,1474.27395531515,3513.0713033031507,"(85, 1)",AC054_20250402_RRQQ_New_Final,Li$_{1.6}$Zn$_{0.4}$Zr$_{0.4}$Cl$_4$,1.285,6
38,319.6023,1383.885,4019.255,1671.908252455638,4272.635002905752,"(85, 1)",AC054_20250402_RRQQ_New_Final,Li$_{1.6}$Zn$_{0.4}$Zr$_{0.4}$Cl$_4$,1.285,6
39,251.1161,1562.03,4973.237,1912.273400677925,5196.426473078521,"(85, 1)",AC054_20250402_RRQQ_New_Final,Li$_{1.6}$Zn$_{0.4}$Zr$_{0.4}$Cl$_4$,1.285,6
40,200.8929,1764.913,6056.399,2204.6083389484984,6319.9535515198295,"(85, 1)",AC054_20250402_RRQQ_New_Final,Li$_{1.6}$Zn$_{0.4}$Zr$_{0.4}$Cl$_4$,1.285,6
41,158.0056,2034.722,7486.926,2560.1495735671688,7686.401336122599,"(85, 1)",AC054_20250402_RRQQ_New_Final,Li$_{1.6}$Zn$_{0.4}$Zr$_{0.4}$Cl$_4$,1.285,6
42,126.6892,2339.353,9097.776,2992.5630768611613,9348.292093759801,"(85, 1)",AC054_20250402_RRQQ_New_Final,Li$_{1.6}$Zn$_{0.4}$Zr$_{0.4}$Cl$_4$,1.285,6
43,99.734,2746.256,11236.14,3518.4695674776417,11369.50406286315,"(85, 1)",AC054_20250402_RRQQ_New_Final,Li$_{1.6}$Zn$_{0.4}$Zr$_{0.4}$Cl$_4$,1.285,6
44,79.44915,3203.861,13705.87,4158.08336252451,13827.726746664115,"(85, 1)",AC054_20250402_RRQQ_New_Final,Li$_{1.6}$Zn$_{0.4}$Zr$_{0.4}$Cl$_4$,1.285,6
45,63.34459,3767.569,16715.9,4935.989357180331,16817.447071404593,"(85, 1)",AC054_20250402_RRQQ_New_Final,Li$_{1.6}$Zn$_{0.4}$Zr$_{0.4}$Cl$_4$,1.285,6
46,49.86702,4551.147,20686.41,5882.087996612234,20453.581188736036,"(85, 1)",AC054_20250402_RRQQ_New_Final,Li$_{1.6}$Zn$_{0.4}$Zr$_{0.4}$Cl$_4$,1.285,6
47,39.72458,5424.668,25243.35,7032.7445621761235,24875.891518215238,"(85, 1)",AC054_20250402_RRQQ_New_Final,Li$_{1.6}$Zn$_{0.4}$Zr$_{0.4}$Cl$_4$,1.285,6
48,31.88775,6486.345,30659.07,8432.186947120446,30254.358808155324,"(85, 1)",AC054_20250402_RRQQ_New_Final,Li$_{1.6}$Zn$_{0.4}$Zr$_{0.4}$Cl$_4$,1.285,6
49,24.93351,7939.453,38075.79,10134.205648228446,36795.71570122143,"(85, 1)",AC054_20250402_RRQQ_New_Final,Li$_{1.6}$Zn$_{0.4}$Zr$_{0.4}$Cl$_4$,1.285,6
50,19.94681,9583.47,46354.31,12204.221316135718,44751.39293602835,"(85, 1)",AC054_20250402_RRQQ_New_Final,Li$_{1.6}$Zn$_{0.4}$Zr$_{0.4}$Cl$_4$,1.285,6
51,15.94388,11592.53,56437.05,14721.799334946712,54427.18361362032,"(85, 1)",AC054_20250402_RRQQ_New_Final,Li$_{1.6}$Zn$_{0.4}$Zr$_{0.4}$Cl$_4$,1.285,6
52,12.40079,14389.74,70364.05,17783.70808428026,66194.9969951334,"(85, 1)",AC054_20250402_RRQQ_New_Final,Li$_{1.6}$Zn$_{0.4}$Zr$_{0.4}$Cl$_4$,1.285,6
53,9.91015,17494.66,85655.99,21507.638434445933,80507.1536124455,"(85, 1)",AC054_20250402_RRQQ_New_Final,Li$_{1.6}$Zn$_{0.4}$Zr$_{0.4}$Cl$_4$,1.285,6
54,7.971939,21189.68,103649.3,26036.7274413321,97913.77115430254,"(85, 1)",AC054_20250402_RRQQ_New_Final,Li$_{1.6}$Zn$_{0.4}$Zr$_{0.4}$Cl$_4$,1.285,6
55,6.351626,25939.89,126470.3,31545.06011868535,119083.90939083332,"(85, 1)",AC054_20250402_RRQQ_New_Final,Li$_{1.6}$Zn$_{0.4}$Zr$_{0.4}$Cl$_4$,1.285,6
56,5.095109,31613.78,153359.1,38244.36075991226,144831.28688587373,"(85, 1)",AC054_20250402_RRQQ_New_Final,Li$_{1.6}$Zn$_{0.4}$Zr$_{0.4}$Cl$_4$,1.285,6
57,4.040948,39003.43,187769.4,46392.13100435959,176145.5579727521,"(85, 1)",AC054_20250402_RRQQ_New_Final,Li$_{1.6}$Zn$_{0.4}$Zr$_{0.4}$Cl$_4$,1.285,6
58,3.175813,48624.26,231653.3,56301.54745168029,214230.35218954945,"(85, 1)",AC054_20250402_RRQQ_New_Final,Li$_{1.6}$Zn$_{0.4}$Zr$_{0.4}$Cl$_4$,1.285,6
59,2.547554,59734.79,281095.4,68353.4992598056,260549.5382991291,"(85, 1)",AC054_20250402_RRQQ_New_Final,Li$_{1.6}$Zn$_{0.4}$Zr$_{0.4}$Cl$_4$,1.285,6
60,2.020474,74123.28,343769.9,83011.22841679175,316883.49114836054,"(85, 1)",AC054_20250402_RRQQ_New_Final,Li$_{1.6}$Zn$_{0.4}$Zr$_{0.4}$Cl$_4$,1.285,6
61,1.605308,92017.76,419722.2,100838.13541602711,385397.52410101675,"(85, 1)",AC054_20250402_RRQQ_New_Final,Li$_{1.6}$Zn$_{0.4}$Zr$_{0.4}$Cl$_4$,1.285,6
62,1.273777,114516.9,512420.7,122519.43473318526,468725.11738810287,"(85, 1)",AC054_20250402_RRQQ_New_Final,Li$_{1.6}$Zn$_{0.4}$Zr$_{0.4}$Cl$_4$,1.285,6
63,1.010237,142792.6,625400.9,148888.49247849968,570069.1414314313,"(85, 1)",AC054_20250402_RRQQ_New_Final,Li$_{1.6}$Zn$_{0.4}$Zr$_{0.4}$Cl$_4$,1.285,6
64,0.7971939,179107.5,766033.4,180958.8585671388,693324.9658707036,"(85, 1)",AC054_20250402_RRQQ_New_Final,Li$_{1.6}$Zn$_{0.4}$Zr$_{0.4}$Cl$_4$,1.285,6
65,0.6334459,223517.8,931779.8,219963.2246311832,843230.1862471848,"(85, 1)",AC054_20250402_RRQQ_New_Final,Li$_{1.6}$Zn$_{0.4}$Zr$_{0.4}$Cl$_4$,1.285,6
66,0.5029507,279459.2,1132969.0,267400.80510207405,1025546.723402368,"(85, 1)",AC054_20250402_RRQQ_New_Final,Li$_{1.6}$Zn$_{0.4}$Zr$_{0.4}$Cl$_4$,1.285,6
67,0.3999573,349175.1,1374334.0,325094.9626545878,1247282.294963088,"(85, 1)",AC054_20250402_RRQQ_New_Final,Li$_{1.6}$Zn$_{0.4}$Zr$_{0.4}$Cl$_4$,1.285,6
68,0.3175813,437229.9,1667186.0,395263.2929668685,1516959.7716330765,"(85, 1)",AC054_20250402_RRQQ_New_Final,Li$_{1.6}$Zn$_{0.4}$Zr$_{0.4}$Cl$_4$,1.285,6
69,0.2520161,548173.5,2020861.0,480602.86265092867,1844944.7715636939,"(85, 1)",AC054_20250402_RRQQ_New_Final,Li$_{1.6}$Zn$_{0.4}$Zr$_{0.4}$Cl$_4$,1.285,6
