Repository: Maughan-Lab/Li-Zn-Zr-Cl_Halospinels

# Li-Zn-Zr-Cl_Halospinels

Data and information for "From Cation Order to Disorder: Unlocking Ion Transport Pathways in Li−Zn−Zr−Cl Halospinels" (doi: https://doi.org/10.1021/acs.chemmater.6c00461)

Neutron powder diffraction (NPD) collected at beamline BL-11A (POWGEN) at the Spallation Neutron Source at Oak Ridge National Laboratory, including raw data and .txt files with two theta, intensity, calculated fit, and difference are in the NPD directory.

File: EIS/0p6/temp_85_replicate_2_AC054_20250402_RRQQ_New_Final_Li16Zn04Zr04Cl4.csv
,Frequency,Z real,Z imag,Fit real,Fit imag,Dataset,sample_name,material_name,height,diameter
0,2000039.0,560.3514,33.44207,557.0364842878074,41.050890701724505,"(85, 2)",AC054_20250402_RRQQ_New_Final,Li$_{1.6}$Zn$_{0.4}$Zr$_{0.4}$Cl$_4$,1.285,6
1,1588711.0,562.4299,29.27836,558.2336176220431,33.70243695812081,"(85, 2)",AC054_20250402_RRQQ_New_Final,Li$_{1.6}$Zn$_{0.4}$Zr$_{0.4}$Cl$_4$,1.285,6
2,1261992.0,563.3672,25.17277,559.0860315210679,28.08593685787299,"(85, 2)",AC054_20250402_RRQQ_New_Final,Li$_{1.6}$Zn$_{0.4}$Zr$_{0.4}$Cl$_4$,1.285,6
3,1002539.0,565.2391,22.13915,559.7373635377863,23.907792020696206,"(85, 2)",AC054_20250402_RRQQ_New_Final,Li$_{1.6}$Zn$_{0.4}$Zr$_{0.4}$Cl$_4$,1.285,6
4,796289.1,566.1922,19.97647,560.2830917277124,20.939221368924386,"(85, 2)",AC054_20250402_RRQQ_New_Final,Li$_{1.6}$Zn$_{0.4}$Zr$_{0.4}$Cl$_4$,1.285,6
5,632460.9,566.9706,18.26165,560.7887922057479,19.00866616825197,"(85, 2)",AC054_20250402_RRQQ_New_Final,Li$_{1.6}$Zn$_{0.4}$Zr$_{0.4}$Cl$_4$,1.285,6
6,502382.8,567.5968,17.93897,561.302070720059,17.994571094639863,"(85, 2)",AC054_20250402_RRQQ_New_Final,Li$_{1.6}$Zn$_{0.4}$Zr$_{0.4}$Cl$_4$,1.285,6
7,399257.8,568.3427,18.58108,561.8604058317053,17.819411623746973,"(85, 2)",AC054_20250402_RRQQ_New_Final,Li$_{1.6}$Zn$_{0.4}$Zr$_{0.4}$Cl$_4$,1.285,6
8,316992.2,569.2175,19.81398,562.4964085480098,18.445271445716198,"(85, 2)",AC054_20250402_RRQQ_New_Final,Li$_{1.6}$Zn$_{0.4}$Zr$_{0.4}$Cl$_4$,1.285,6
9,251835.9,572.3682,21.25565,563.2414914225512,19.871028457232573,"(85, 2)",AC054_20250402_RRQQ_New_Final,Li$_{1.6}$Zn$_{0.4}$Zr$_{0.4}$Cl$_4$,1.285,6
10,200039.1,573.3752,23.90147,564.1285991024347,22.131123137054363,"(85, 2)",AC054_20250402_RRQQ_New_Final,Li$_{1.6}$Zn$_{0.4}$Zr$_{0.4}$Cl$_4$,1.285,6
11,159023.4,574.6724,26.95635,565.1944319652978,25.295876445199376,"(85, 2)",AC054_20250402_RRQQ_New_Final,Li$_{1.6}$Zn$_{0.4}$Zr$_{0.4}$Cl$_4$,1.285,6
12,126210.9,575.6025,31.40118,566.4814558076114,29.473355172050393,"(85, 2)",AC054_20250402_RRQQ_New_Final,Li$_{1.6}$Zn$_{0.4}$Zr$_{0.4}$Cl$_4$,1.285,6
13,100429.7,577.5925,36.92443,568.0399060152963,34.8128317934518,"(85, 2)",AC054_20250402_RRQQ_New_Final,Li$_{1.6}$Zn$_{0.4}$Zr$_{0.4}$Cl$_4$,1.285,6
14,79804.69,579.8897,43.95209,569.929945883963,41.50994519641955,"(85, 2)",AC054_20250402_RRQQ_New_Final,Li$_{1.6}$Zn$_{0.4}$Zr$_{0.4}$Cl$_4$,1.285,6
15,63398.44,582.7383,52.56554,572.2241138902637,49.81373550870236,"(85, 2)",AC054_20250402_RRQQ_New_Final,Li$_{1.6}$Zn$_{0.4}$Zr$_{0.4}$Cl$_4$,1.285,6
16,50273.44,586.3147,62.92528,575.0101863151087,60.03580093312138,"(85, 2)",AC054_20250402_RRQQ_New_Final,Li$_{1.6}$Zn$_{0.4}$Zr$_{0.4}$Cl$_4$,1.285,6
17,39960.94,590.566,75.32626,578.3945852098445,72.56190875549383,"(85, 2)",AC054_20250402_RRQQ_New_Final,Li$_{1.6}$Zn$_{0.4}$Zr$_{0.4}$Cl$_4$,1.285,6
18,31757.81,595.7819,90.23371,582.5064747726867,87.86648934261156,"(85, 2)",AC054_20250402_RRQQ_New_Final,Li$_{1.6}$Zn$_{0.4}$Zr$_{0.4}$Cl$_4$,1.285,6
19,25195.31,602.0719,108.2256,587.5027105898811,106.53055451476664,"(85, 2)",AC054_20250402_RRQQ_New_Final,Li$_{1.6}$Zn$_{0.4}$Zr$_{0.4}$Cl$_4$,1.285,6
20,20039.06,609.4998,129.3732,593.573835652667,129.26371444348877,"(85, 2)",AC054_20250402_RRQQ_New_Final,Li$_{1.6}$Zn$_{0.4}$Zr$_{0.4}$Cl$_4$,1.285,6
21,16054.69,618.0851,153.7243,600.9513550437052,156.93112529080432,"(85, 2)",AC054_20250402_RRQQ_New_Final,Li$_{1.6}$Zn$_{0.4}$Zr$_{0.4}$Cl$_4$,1.285,6
22,12773.44,628.378,183.6935,609.9165687234778,190.5863892547961,"(85, 2)",AC054_20250402_RRQQ_New_Final,Li$_{1.6}$Zn$_{0.4}$Zr$_{0.4}$Cl$_4$,1.285,6
23,9946.65,641.4965,223.0884,620.8113004863611,231.51165679846582,"(85, 2)",AC054_20250402_RRQQ_New_Final,Li$_{1.6}$Zn$_{0.4}$Zr$_{0.4}$Cl$_4$,1.285,6
24,7888.72,655.6343,267.3363,634.0509329669839,281.2664563645589,"(85, 2)",AC054_20250402_RRQQ_New_Final,Li$_{1.6}$Zn$_{0.4}$Zr$_{0.4}$Cl$_4$,1.285,6
25,6288.11,671.3357,319.4874,650.1402461932526,341.7471103677908,"(85, 2)",AC054_20250402_RRQQ_New_Final,Li$_{1.6}$Zn$_{0.4}$Zr$_{0.4}$Cl$_4$,1.285,6
26,5039.063,688.7961,380.9032,669.6926638777079,415.2590004599041,"(85, 2)",AC054_20250402_RRQQ_New_Final,Li$_{1.6}$Zn$_{0.4}$Zr$_{0.4}$Cl$_4$,1.285,6
27,4001.524,709.3016,458.2003,693.4536414399947,504.6044354233858,"(85, 2)",AC054_20250402_RRQQ_New_Final,Li$_{1.6}$Zn$_{0.4}$Zr$_{0.4}$Cl$_4$,1.285,6
28,3161.337,733.0355,554.9955,722.329087582929,613.1894702865766,"(85, 2)",AC054_20250402_RRQQ_New_Final,Li$_{1.6}$Zn$_{0.4}$Zr$_{0.4}$Cl$_4$,1.285,6
29,2507.267,759.7764,672.0538,757.4199031038382,745.1537480800874,"(85, 2)",AC054_20250402_RRQQ_New_Final,Li$_{1.6}$Zn$_{0.4}$Zr$_{0.4}$Cl$_4$,1.285,6
30,1979.167,791.3907,819.3207,800.0639538160096,905.528313646071,"(85, 2)",AC054_20250402_RRQQ_New_Final,Li$_{1.6}$Zn$_{0.4}$Zr$_{0.4}$Cl$_4$,1.285,6
31,1598.011,824.6489,982.436,851.8870778663161,1100.4274155547907,"(85, 2)",AC054_20250402_RRQQ_New_Final,Li$_{1.6}$Zn$_{0.4}$Zr$_{0.4}$Cl$_4$,1.285,6
32,1257.622,868.6031,1206.639,914.8650721655597,1337.2816081536353,"(85, 2)",AC054_20250402_RRQQ_New_Final,Li$_{1.6}$Zn$_{0.4}$Zr$_{0.4}$Cl$_4$,1.285,6
33,1004.464,918.1515,1465.938,991.3990212268832,1625.1210404902563,"(85, 2)",AC054_20250402_RRQQ_New_Final,Li$_{1.6}$Zn$_{0.4}$Zr$_{0.4}$Cl$_4$,1.285,6
34,800.3049,978.251,1787.473,1084.406840391696,1974.9197323573167,"(85, 2)",AC054_20250402_RRQQ_New_Final,Li$_{1.6}$Zn$_{0.4}$Zr$_{0.4}$Cl$_4$,1.285,6
35,631.0096,1055.353,2201.541,1197.4345236048916,2400.0139629604587,"(85, 2)",AC054_20250402_RRQQ_New_Final,Li$_{1.6}$Zn$_{0.4}$Zr$_{0.4}$Cl$_4$,1.285,6
36,498.6702,1149.402,2708.331,1334.7913371497255,2916.610723369544,"(85, 2)",AC054_20250402_RRQQ_New_Final,Li$_{1.6}$Zn$_{0.4}$Zr$_{0.4}$Cl$_4$,1.285,6
37,397.2458,1260.983,3309.56,1501.7141137090262,3544.4056177095385,"(85, 2)",AC054_20250402_RRQQ_New_Final,Li$_{1.6}$Zn$_{0.4}$Zr$_{0.4}$Cl$_4$,1.285,6
38,319.6023,1391.565,4010.029,1704.5669105903548,4307.333770900212,"(85, 2)",AC054_20250402_RRQQ_New_Final,Li$_{1.6}$Zn$_{0.4}$Zr$_{0.4}$Cl$_4$,1.285,6
39,251.1161,1569.258,4961.717,1951.0836442375526,5234.482371758302,"(85, 2)",AC054_20250402_RRQQ_New_Final,Li$_{1.6}$Zn$_{0.4}$Zr$_{0.4}$Cl$_4$,1.285,6
40,200.8929,1772.052,6041.612,2250.6629516540347,6361.199642769268,"(85, 2)",AC054_20250402_RRQQ_New_Final,Li$_{1.6}$Zn$_{0.4}$Zr$_{0.4}$Cl$_4$,1.285,6
41,158.0056,2040.74,7468.449,2614.7265205533936,7730.442516769516,"(85, 2)",AC054_20250402_RRQQ_New_Final,Li$_{1.6}$Zn$_{0.4}$Zr$_{0.4}$Cl$_4$,1.285,6
42,126.6892,2344.984,9075.838,3057.1545498458463,9394.414401675896,"(85, 2)",AC054_20250402_RRQQ_New_Final,Li$_{1.6}$Zn$_{0.4}$Zr$_{0.4}$Cl$_4$,1.285,6
43,99.734,2750.04,11209.26,3594.81494272125,11416.55547423682,"(85, 2)",AC054_20250402_RRQQ_New_Final,Li$_{1.6}$Zn$_{0.4}$Zr$_{0.4}$Cl$_4$,1.285,6
44,79.44915,3206.255,13673.12,4248.206408215453,13873.961384224249,"(85, 2)",AC054_20250402_RRQQ_New_Final,Li$_{1.6}$Zn$_{0.4}$Zr$_{0.4}$Cl$_4$,1.285,6
45,63.34459,3772.67,16670.84,5042.23998999369,16860.32258396484,"(85, 2)",AC054_20250402_RRQQ_New_Final,Li$_{1.6}$Zn$_{0.4}$Zr$_{0.4}$Cl$_4$,1.285,6
46,49.86702,4547.643,20636.82,6007.188818726889,20489.496347348642,"(85, 2)",AC054_20250402_RRQQ_New_Final,Li$_{1.6}$Zn$_{0.4}$Zr$_{0.4}$Cl$_4$,1.285,6
47,39.72458,5420.983,25186.18,7179.84229808855,24899.847664223664,"(85, 2)",AC054_20250402_RRQQ_New_Final,Li$_{1.6}$Zn$_{0.4}$Zr$_{0.4}$Cl$_4$,1.285,6
48,31.88775,6479.026,30587.61,8604.908728585997,30259.524510042975,"(85, 2)",AC054_20250402_RRQQ_New_Final,Li$_{1.6}$Zn$_{0.4}$Zr$_{0.4}$Cl$_4$,1.285,6
49,24.93351,7927.072,37988.48,10336.719845320238,36772.86861439747,"(85, 2)",AC054_20250402_RRQQ_New_Final,Li$_{1.6}$Zn$_{0.4}$Zr$_{0.4}$Cl$_4$,1.285,6
50,19.94681,9565.44,46250.8,12441.302256465062,44688.20614382197,"(85, 2)",AC054_20250402_RRQQ_New_Final,Li$_{1.6}$Zn$_{0.4}$Zr$_{0.4}$Cl$_4$,1.285,6
51,15.94388,11566.87,56312.67,14998.894757623853,54307.3153245408,"(85, 2)",AC054_20250402_RRQQ_New_Final,Li$_{1.6}$Zn$_{0.4}$Zr$_{0.4}$Cl$_4$,1.285,6
52,12.40079,14357.39,70215.42,18107.00749657701,65996.93196542215,"(85, 2)",AC054_20250402_RRQQ_New_Final,Li$_{1.6}$Zn$_{0.4}$Zr$_{0.4}$Cl$_4$,1.285,6
53,9.91015,17449.46,85471.38,21884.139621389026,80202.73153789819,"(85, 2)",AC054_20250402_RRQQ_New_Final,Li$_{1.6}$Zn$_{0.4}$Zr$_{0.4}$Cl$_4$,1.285,6
54,7.971939,21128.25,103430.8,26474.297150020055,97466.32089021619,"(85, 2)",AC054_20250402_RRQQ_New_Final,Li$_{1.6}$Zn$_{0.4}$Zr$_{0.4}$Cl$_4$,1.285,6
55,6.351626,25862.9,126205.8,32052.483308636296,118445.88741796878,"(85, 2)",AC054_20250402_RRQQ_New_Final,Li$_{1.6}$Zn$_{0.4}$Zr$_{0.4}$Cl$_4$,1.285,6
56,5.095109,31508.1,153043.8,38831.370661918954,143941.29295614175,"(85, 2)",AC054_20250402_RRQQ_New_Final,Li$_{1.6}$Zn$_{0.4}$Zr$_{0.4}$Cl$_4$,1.285,6
57,4.040948,38868.85,187408.1,47069.409415383736,174924.56911628242,"(85, 2)",AC054_20250402_RRQQ_New_Final,Li$_{1.6}$Zn$_{0.4}$Zr$_{0.4}$Cl$_4$,1.285,6
58,3.175813,48448.21,231225.8,57080.68102486738,212576.97672657415,"(85, 2)",AC054_20250402_RRQQ_New_Final,Li$_{1.6}$Zn$_{0.4}$Zr$_{0.4}$Cl$_4$,1.285,6
59,2.547554,59509.93,280590.1,69246.87278949184,258334.0422939839,"(85, 2)",AC054_20250402_RRQQ_New_Final,Li$_{1.6}$Zn$_{0.4}$Zr$_{0.4}$Cl$_4$,1.285,6
60,2.020474,73813.05,343178.8,84031.82996851829,313940.2885376575,"(85, 2)",AC054_20250402_RRQQ_New_Final,Li$_{1.6}$Zn$_{0.4}$Zr$_{0.4}$Cl$_4$,1.285,6
61,1.605308,91627.98,419030.0,101999.24023254571,381515.7456365215,"(85, 2)",AC054_20250402_RRQQ_New_Final,Li$_{1.6}$Zn$_{0.4}$Zr$_{0.4}$Cl$_4$,1.285,6
62,1.273777,114005.9,511641.8,123834.12468212828,463636.77898269275,"(85, 2)",AC054_20250402_RRQQ_New_Final,Li$_{1.6}$Zn$_{0.4}$Zr$_{0.4}$Cl$_4$,1.285,6
63,1.010237,142134.9,624533.8,150368.95479514272,563434.3150599034,"(85, 2)",AC054_20250402_RRQQ_New_Final,Li$_{1.6}$Zn$_{0.4}$Zr$_{0.4}$Cl$_4$,1.285,6
64,0.7971939,178252.0,765092.2,182615.39103127155,684713.2103828209,"(85, 2)",AC054_20250402_RRQQ_New_Final,Li$_{1.6}$Zn$_{0.4}$Zr$_{0.4}$Cl$_4$,1.285,6
65,0.6334459,222410.6,930762.0,221802.8531518937,832097.3145283257,"(85, 2)",AC054_20250402_RRQQ_New_Final,Li$_{1.6}$Zn$_{0.4}$Zr$_{0.4}$Cl$_4$,1.285,6
66,0.5029507,278047.8,1131937.0,269425.3927779882,1011205.7578964811,"(85, 2)",AC054_20250402_RRQQ_New_Final,Li$_{1.6}$Zn$_{0.4}$Zr$_{0.4}$Cl$_4$,1.285,6
67,0.3999573,347336.7,1373311.0,327298.6552377585,1228867.1853053644,"(85, 2)",AC054_20250402_RRQQ_New_Final,Li$_{1.6}$Zn$_{0.4}$Zr$_{0.4}$Cl$_4$,1.285,6
68,0.3175813,434881.1,1666354.0,397629.10241748736,1493380.1032375474,"(85, 2)",AC054_20250402_RRQQ_New_Final,Li$_{1.6}$Zn$_{0.4}$Zr$_{0.4}$Cl$_4$,1.285,6
69,0.2520161,545150.4,2020370.0,483098.1357891447,1814829.2666738178,"(85, 2)",AC054_20250402_RRQQ_New_Final,Li$_{1.6}$Zn$_{0.4}$Zr$_{0.4}$Cl$_4$,1.285,6

File: EIS/0p6/temp_85_replicate_3_AC054_20250402_RRQQ_New_Final_Li16Zn04Zr04Cl4.csv
,Frequency,Z real,Z imag,Fit real,Fit imag,Dataset,sample_name,material_name,height,diameter
0,2000039.0,557.7218,33.87595,557.0364842878074,41.050890701724505,"(85, 3)",AC054_20250402_RRQQ_New_Final,Li$_{1.6}$Zn$_{0.4}$Zr$_{0.4}$Cl$_4$,1.285,6
1,1588711.0,560.1766,29.69213,558.2336176220431,33.70243695812081,"(85, 3)",AC054_20250402_RRQQ_New_Final,Li$_{1.6}$Zn$_{0.4}$Zr$_{0.4}$Cl$_4$,1.285,6
2,1261992.0,561.5458,25.50855,559.0860315210679,28.08593685787299,"(85, 3)",AC054_20250402_RRQQ_New_Final,Li$_{1.6}$Zn$_{0.4}$Zr$_{0.4}$Cl$_4$,1.285,6
3,1002539.0,563.4313,21.91279,559.7373635377863,23.907792020696206,"(85, 3)",AC054_20250402_RRQQ_New_Final,Li$_{1.6}$Zn$_{0.4}$Zr$_{0.4}$Cl$_4$,1.285,6
4,796289.1,564.5359,19.73516,560.2830917277124,20.939221368924386,"(85, 3)",AC054_20250402_RRQQ_New_Final,Li$_{1.6}$Zn$_{0.4}$Zr$_{0.4}$Cl$_4$,1.285,6
5,632460.9,565.2563,18.30902,560.7887922057479,19.00866616825197,"(85, 3)",AC054_20250402_RRQQ_New_Final,Li$_{1.6}$Zn$_{0.4}$Zr$_{0.4}$Cl$_4$,1.285,6
6,502382.8,565.8118,17.78755,561.302070720059,17.994571094639863,"(85, 3)",AC054_20250402_RRQQ_New_Final,Li$_{1.6}$Zn$_{0.4}$Zr$_{0.4}$Cl$_4$,1.285,6
7,399257.8,566.3333,18.581,561.8604058317053,17.819411623746973,"(85, 3)",AC054_20250402_RRQQ_New_Final,Li$_{1.6}$Zn$_{0.4}$Zr$_{0.4}$Cl$_4$,1.285,6
8,316992.2,567.394,19.85307,562.4964085480098,18.445271445716198,"(85, 3)",AC054_20250402_RRQQ_New_Final,Li$_{1.6}$Zn$_{0.4}$Zr$_{0.4}$Cl$_4$,1.285,6
9,251835.9,571.0493,20.81489,563.2414914225512,19.871028457232573,"(85, 3)",AC054_20250402_RRQQ_New_Final,Li$_{1.6}$Zn$_{0.4}$Zr$_{0.4}$Cl$_4$,1.285,6
10,200039.1,571.8441,23.80407,564.1285991024347,22.131123137054363,"(85, 3)",AC054_20250402_RRQQ_New_Final,Li$_{1.6}$Zn$_{0.4}$Zr$_{0.4}$Cl$_4$,1.285,6
11,159023.4,573.1959,27.01246,565.1944319652978,25.295876445199376,"(85, 3)",AC054_20250402_RRQQ_New_Final,Li$_{1.6}$Zn$_{0.4}$Zr$_{0.4}$Cl$_4$,1.285,6
12,126210.9,574.6351,31.45086,566.4814558076114,29.473355172050393,"(85, 3)",AC054_20250402_RRQQ_New_Final,Li$_{1.6}$Zn$_{0.4}$Zr$_{0.4}$Cl$_4$,1.285,6
13,100429.7,576.5087,37.07923,568.0399060152963,34.8128317934518,"(85, 3)",AC054_20250402_RRQQ_New_Final,Li$_{1.6}$Zn$_{0.4}$Zr$_{0.4}$Cl$_4$,1.285,6
14,79804.69,579.0065,43.96097,569.929945883963,41.50994519641955,"(85, 3)",AC054_20250402_RRQQ_New_Final,Li$_{1.6}$Zn$_{0.4}$Zr$_{0.4}$Cl$_4$,1.285,6
15,63398.44,581.9508,52.50029,572.2241138902637,49.81373550870236,"(85, 3)",AC054_20250402_RRQQ_New_Final,Li$_{1.6}$Zn$_{0.4}$Zr$_{0.4}$Cl$_4$,1.285,6
16,50273.44,585.3613,62.95393,575.0101863151087,60.03580093312138,"(85, 3)",AC054_20250402_RRQQ_New_Final,Li$_{1.6}$Zn$_{0.4}$Zr$_{0.4}$Cl$_4$,1.285,6
17,39960.94,589.8955,75.29571,578.3945852098445,72.56190875549383,"(85, 3)",AC054_20250402_RRQQ_New_Final,Li$_{1.6}$Zn$_{0.4}$Zr$_{0.4}$Cl$_4$,1.285,6
18,31757.81,595.1555,90.18263,582.5064747726867,87.86648934261156,"(85, 3)",AC054_20250402_RRQQ_New_Final,Li$_{1.6}$Zn$_{0.4}$Zr$_{0.4}$Cl$_4$,1.285,6
19,25195.31,601.638,108.0877,587.5027105898811,106.53055451476664,"(85, 3)",AC054_20250402_RRQQ_New_Final,Li$_{1.6}$Zn$_{0.4}$Zr$_{0.4}$Cl$_4$,1.285,6
20,20039.06,609.1345,129.3606,593.573835652667,129.26371444348877,"(85, 3)",AC054_20250402_RRQQ_New_Final,Li$_{1.6}$Zn$_{0.4}$Zr$_{0.4}$Cl$_4$,1.285,6
21,16054.69,617.7635,153.7173,600.9513550437052,156.93112529080432,"(85, 3)",AC054_20250402_RRQQ_New_Final,Li$_{1.6}$Zn$_{0.4}$Zr$_{0.4}$Cl$_4$,1.285,6
22,12773.44,628.1799,183.5536,609.9165687234778,190.5863892547961,"(85, 3)",AC054_20250402_RRQQ_New_Final,Li$_{1.6}$Zn$_{0.4}$Zr$_{0.4}$Cl$_4$,1.285,6
23,9946.65,641.4484,223.0354,620.8113004863611,231.51165679846582,"(85, 3)",AC054_20250402_RRQQ_New_Final,Li$_{1.6}$Zn$_{0.4}$Zr$_{0.4}$Cl$_4$,1.285,6
24,7888.72,655.7376,267.2081,634.0509329669839,281.2664563645589,"(85, 3)",AC054_20250402_RRQQ_New_Final,Li$_{1.6}$Zn$_{0.4}$Zr$_{0.4}$Cl$_4$,1.285,6
25,6288.11,671.6227,319.2889,650.1402461932526,341.7471103677908,"(85, 3)",AC054_20250402_RRQQ_New_Final,Li$_{1.6}$Zn$_{0.4}$Zr$_{0.4}$Cl$_4$,1.285,6
26,5039.063,689.1304,380.5211,669.6926638777079,415.2590004599041,"(85, 3)",AC054_20250402_RRQQ_New_Final,Li$_{1.6}$Zn$_{0.4}$Zr$_{0.4}$Cl$_4$,1.285,6
27,4001.524,709.6781,457.7955,693.4536414399947,504.6044354233858,"(85, 3)",AC054_20250402_RRQQ_New_Final,Li$_{1.6}$Zn$_{0.4}$Zr$_{0.4}$Cl$_4$,1.285,6
28,3161.337,733.4457,554.4257,722.329087582929,613.1894702865766,"(85, 3)",AC054_20250402_RRQQ_New_Final,Li$_{1.6}$Zn$_{0.4}$Zr$_{0.4}$Cl$_4$,1.285,6
29,2507.267,760.3469,671.2833,757.4199031038382,745.1537480800874,"(85, 3)",AC054_20250402_RRQQ_New_Final,Li$_{1.6}$Zn$_{0.4}$Zr$_{0.4}$Cl$_4$,1.285,6
30,1979.167,792.0028,818.2393,800.0639538160096,905.528313646071,"(85, 3)",AC054_20250402_RRQQ_New_Final,Li$_{1.6}$Zn$_{0.4}$Zr$_{0.4}$Cl$_4$,1.285,6
31,1598.011,825.1797,981.095,851.8870778663161,1100.4274155547907,"(85, 3)",AC054_20250402_RRQQ_New_Final,Li$_{1.6}$Zn$_{0.4}$Zr$_{0.4}$Cl$_4$,1.285,6
32,1257.622,869.2167,1204.902,914.8650721655597,1337.2816081536353,"(85, 3)",AC054_20250402_RRQQ_New_Final,Li$_{1.6}$Zn$_{0.4}$Zr$_{0.4}$Cl$_4$,1.285,6
33,1004.464,918.6431,1463.72,991.3990212268832,1625.1210404902563,"(85, 3)",AC054_20250402_RRQQ_New_Final,Li$_{1.6}$Zn$_{0.4}$Zr$_{0.4}$Cl$_4$,1.285,6
34,800.3049,978.743,1784.556,1084.406840391696,1974.9197323573167,"(85, 3)",AC054_20250402_RRQQ_New_Final,Li$_{1.6}$Zn$_{0.4}$Zr$_{0.4}$Cl$_4$,1.285,6
35,631.0096,1055.605,2198.059,1197.4345236048916,2400.0139629604587,"(85, 3)",AC054_20250402_RRQQ_New_Final,Li$_{1.6}$Zn$_{0.4}$Zr$_{0.4}$Cl$_4$,1.285,6
36,498.6702,1149.729,2703.677,1334.7913371497255,2916.610723369544,"(85, 3)",AC054_20250402_RRQQ_New_Final,Li$_{1.6}$Zn$_{0.4}$Zr$_{0.4}$Cl$_4$,1.285,6
37,397.2458,1261.113,3303.906,1501.7141137090262,3544.4056177095385,"(85, 3)",AC054_20250402_RRQQ_New_Final,Li$_{1.6}$Zn$_{0.4}$Zr$_{0.4}$Cl$_4$,1.285,6
38,319.6023,1391.399,4003.069,1704.5669105903548,4307.333770900212,"(85, 3)",AC054_20250402_RRQQ_New_Final,Li$_{1.6}$Zn$_{0.4}$Zr$_{0.4}$Cl$_4$,1.285,6
39,251.1161,1568.638,4953.118,1951.0836442375526,5234.482371758302,"(85, 3)",AC054_20250402_RRQQ_New_Final,Li$_{1.6}$Zn$_{0.4}$Zr$_{0.4}$Cl$_4$,1.285,6
40,200.8929,1771.175,6031.496,2250.6629516540347,6361.199642769268,"(85, 3)",AC054_20250402_RRQQ_New_Final,Li$_{1.6}$Zn$_{0.4}$Zr$_{0.4}$Cl$_4$,1.285,6
41,158.0056,2038.796,7455.789,2614.7265205533936,7730.442516769516,"(85, 3)",AC054_20250402_RRQQ_New_Final,Li$_{1.6}$Zn$_{0.4}$Zr$_{0.4}$Cl$_4$,1.285,6
42,126.6892,2341.95,9060.683,3057.1545498458463,9394.414401675896,"(85, 3)",AC054_20250402_RRQQ_New_Final,Li$_{1.6}$Zn$_{0.4}$Zr$_{0.4}$Cl$_4$,1.285,6
43,99.734,2745.336,11190.04,3594.81494272125,11416.55547423682,"(85, 3)",AC054_20250402_RRQQ_New_Final,Li$_{1.6}$Zn$_{0.4}$Zr$_{0.4}$Cl$_4$,1.285,6
44,79.44915,3202.338,13650.18,4248.206408215453,13873.961384224249,"(85, 3)",AC054_20250402_RRQQ_New_Final,Li$_{1.6}$Zn$_{0.4}$Zr$_{0.4}$Cl$_4$,1.285,6
45,63.34459,3765.288,16645.26,5042.23998999369,16860.32258396484,"(85, 3)",AC054_20250402_RRQQ_New_Final,Li$_{1.6}$Zn$_{0.4}$Zr$_{0.4}$Cl$_4$,1.285,6
46,49.86702,4539.908,20602.65,6007.188818726889,20489.496347348642,"(85, 3)",AC054_20250402_RRQQ_New_Final,Li$_{1.6}$Zn$_{0.4}$Zr$_{0.4}$Cl$_4$,1.285,6
47,39.72458,5409.713,25145.13,7179.84229808855,24899.847664223664,"(85, 3)",AC054_20250402_RRQQ_New_Final,Li$_{1.6}$Zn$_{0.4}$Zr$_{0.4}$Cl$_4$,1.285,6
48,31.88775,6464.021,30537.25,8604.908728585997,30259.524510042975,"(85, 3)",AC054_20250402_RRQQ_New_Final,Li$_{1.6}$Zn$_{0.4}$Zr$_{0.4}$Cl$_4$,1.285,6
49,24.93351,7908.457,37932.22,10336.719845320238,36772.86861439747,"(85, 3)",AC054_20250402_RRQQ_New_Final,Li$_{1.6}$Zn$_{0.4}$Zr$_{0.4}$Cl$_4$,1.285,6
50,19.94681,9544.78,46180.79,12441.302256465062,44688.20614382197,"(85, 3)",AC054_20250402_RRQQ_New_Final,Li$_{1.6}$Zn$_{0.4}$Zr$_{0.4}$Cl$_4$,1.285,6
51,15.94388,11538.74,56227.01,14998.894757623853,54307.3153245408,"(85, 3)",AC054_20250402_RRQQ_New_Final,Li$_{1.6}$Zn$_{0.4}$Zr$_{0.4}$Cl$_4$,1.285,6
52,12.40079,14317.21,70106.52,18107.00749657701,65996.93196542215,"(85, 3)",AC054_20250402_RRQQ_New_Final,Li$_{1.6}$Zn$_{0.4}$Zr$_{0.4}$Cl$_4$,1.285,6
53,9.91015,17400.49,85353.5,21884.139621389026,80202.73153789819,"(85, 3)",AC054_20250402_RRQQ_New_Final,Li$_{1.6}$Zn$_{0.4}$Zr$_{0.4}$Cl$_4$,1.285,6
54,7.971939,21071.53,103295.4,26474.297150020055,97466.32089021619,"(85, 3)",AC054_20250402_RRQQ_New_Final,Li$_{1.6}$Zn$_{0.4}$Zr$_{0.4}$Cl$_4$,1.285,6
55,6.351626,25779.23,126035.1,32052.483308636296,118445.88741796878,"(85, 3)",AC054_20250402_RRQQ_New_Final,Li$_{1.6}$Zn$_{0.4}$Zr$_{0.4}$Cl$_4$,1.285,6
56,5.095109,31405.98,152848.1,38831.370661918954,143941.29295614175,"(85, 3)",AC054_20250402_RRQQ_New_Final,Li$_{1.6}$Zn$_{0.4}$Zr$_{0.4}$Cl$_4$,1.285,6
57,4.040948,38736.63,187168.7,47069.409415383736,174924.56911628242,"(85, 3)",AC054_20250402_RRQQ_New_Final,Li$_{1.6}$Zn$_{0.4}$Zr$_{0.4}$Cl$_4$,1.285,6
58,3.175813,48274.65,230957.8,57080.68102486738,212576.97672657415,"(85, 3)",AC054_20250402_RRQQ_New_Final,Li$_{1.6}$Zn$_{0.4}$Zr$_{0.4}$Cl$_4$,1.285,6
59,2.547554,59276.68,280276.2,69246.87278949184,258334.0422939839,"(85, 3)",AC054_20250402_RRQQ_New_Final,Li$_{1.6}$Zn$_{0.4}$Zr$_{0.4}$Cl$_4$,1.285,6
60,2.020474,73532.21,342830.2,84031.82996851829,313940.2885376575,"(85, 3)",AC054_20250402_RRQQ_New_Final,Li$_{1.6}$Zn$_{0.4}$Zr$_{0.4}$Cl$_4$,1.285,6
61,1.605308,91259.21,418647.3,101999.24023254571,381515.7456365215,"(85, 3)",AC054_20250402_RRQQ_New_Final,Li$_{1.6}$Zn$_{0.4}$Zr$_{0.4}$Cl$_4$,1.285,6
62,1.273777,113528.1,511224.7,123834.12468212828,463636.77898269275,"(85, 3)",AC054_20250402_RRQQ_New_Final,Li$_{1.6}$Zn$_{0.4}$Zr$_{0.4}$Cl$_4$,1.285,6
63,1.010237,141512.7,624100.7,150368.95479514272,563434.3150599034,"(85, 3)",AC054_20250402_RRQQ_New_Final,Li$_{1.6}$Zn$_{0.4}$Zr$_{0.4}$Cl$_4$,1.285,6
64,0.7971939,177456.2,764658.9,182615.39103127155,684713.2103828209,"(85, 3)",AC054_20250402_RRQQ_New_Final,Li$_{1.6}$Zn$_{0.4}$Zr$_{0.4}$Cl$_4$,1.285,6
65,0.6334459,221400.0,930378.6,221802.8531518937,832097.3145283257,"(85, 3)",AC054_20250402_RRQQ_New_Final,Li$_{1.6}$Zn$_{0.4}$Zr$_{0.4}$Cl$_4$,1.285,6
66,0.5029507,276707.9,1131623.0,269425.3927779882,1011205.7578964811,"(85, 3)",AC054_20250402_RRQQ_New_Final,Li$_{1.6}$Zn$_{0.4}$Zr$_{0.4}$Cl$_4$,1.285,6
67,0.3999573,345669.2,1373188.0,327298.6552377585,1228867.1853053644,"(85, 3)",AC054_20250402_RRQQ_New_Final,Li$_{1.6}$Zn$_{0.4}$Zr$_{0.4}$Cl$_4$,1.285,6
68,0.3175813,432739.2,1666549.0,397629.10241748736,1493380.1032375474,"(85, 3)",AC054_20250402_RRQQ_New_Final,Li$_{1.6}$Zn$_{0.4}$Zr$_{0.4}$Cl$_4$,1.285,6
69,0.2520161,542415.2,2021007.0,483098.1357891447,1814829.2666738178,"(85, 3)",AC054_20250402_RRQQ_New_Final,Li$_{1.6}$Zn$_{0.4}$Zr$_{0.4}$Cl$_4$,1.285,6

File: EIS/0p6/temp_95_replicate_1_AC054_20250402_RRQQ_New_Final_Li16Zn04Zr04Cl4.csv
,Frequency,Z real,Z imag,Fit real,Fit imag,Dataset,sample_name,material_name,height,diameter
0,2000039.0,452.4452,19.18238,458.2026926163834,23.065949038499816,"(95, 1)",AC054_20250402_RRQQ_New_Final,Li$_{1.6}$Zn$_{0.4}$Zr$_{0.4}$Cl$_4$,1.285,6
1,1588711.0,452.9434,17.52753,459.2148130143171,19.528693640874554,"(95, 1)",AC054_20250402_RRQQ_New_Final,Li$_{1.6}$Zn$_{0.4}$Zr$_{0.4}$Cl$_4$,1.285,6
2,1261992.0,453.8969,15.55004,460.02978390889604,16.829859286551354,"(95, 1)",AC054_20250402_RRQQ_New_Final,Li$_{1.6}$Zn$_{0.4}$Zr$_{0.4}$Cl$_4$,1.285,6
3,1002539.0,454.4807,13.99466,460.71203206865886,14.855521869433579,"(95, 1)",AC054_20250402_RRQQ_New_Final,Li$_{1.6}$Zn$_{0.4}$Zr$_{0.4}$Cl$_4$,1.285,6
4,796289.1,454.8183,12.81524,461.3102317379961,13.519141185700496,"(95, 1)",AC054_20250402_RRQQ_New_Final,Li$_{1.6}$Zn$_{0.4}$Zr$_{0.4}$Cl$_4$,1.285,6
5,632460.9,455.0074,12.29846,461.8626287739021,12.759319236087833,"(95, 1)",AC054_20250402_RRQQ_New_Final,Li$_{1.6}$Zn$_{0.4}$Zr$_{0.4}$Cl$_4$,1.285,6
6,502382.8,455.4061,12.7921,462.4008593810152,12.537923101303154,"(95, 1)",AC054_20250402_RRQQ_New_Final,Li$_{1.6}$Zn$_{0.4}$Zr$_{0.4}$Cl$_4$,1.285,6
7,399257.8,455.6731,13.74403,462.9527533039382,12.838778860083671,"(95, 1)",AC054_20250402_RRQQ_New_Final,Li$_{1.6}$Zn$_{0.4}$Zr$_{0.4}$Cl$_4$,1.285,6
8,316992.2,456.3653,15.19012,463.54447245255716,13.667044271648956,"(95, 1)",AC054_20250402_RRQQ_New_Final,Li$_{1.6}$Zn$_{0.4}$Zr$_{0.4}$Cl$_4$,1.285,6
9,251835.9,458.7621,17.07498,464.20223575543594,15.049324611442682,"(95, 1)",AC054_20250402_RRQQ_New_Final,Li$_{1.6}$Zn$_{0.4}$Zr$_{0.4}$Cl$_4$,1.285,6
10,200039.1,459.6211,19.75046,464.9538117103984,17.03458494455327,"(95, 1)",AC054_20250402_RRQQ_New_Final,Li$_{1.6}$Zn$_{0.4}$Zr$_{0.4}$Cl$_4$,1.285,6
11,159023.4,460.6142,22.71901,465.8299139446511,19.695920235062214,"(95, 1)",AC054_20250402_RRQQ_New_Final,Li$_{1.6}$Zn$_{0.4}$Zr$_{0.4}$Cl$_4$,1.285,6
12,126210.9,462.1078,26.42867,466.86560587608056,23.13326504986419,"(95, 1)",AC054_20250402_RRQQ_New_Final,Li$_{1.6}$Zn$_{0.4}$Zr$_{0.4}$Cl$_4$,1.285,6
13,100429.7,463.3993,31.06706,468.1018036689518,27.47715380965661,"(95, 1)",AC054_20250402_RRQQ_New_Final,Li$_{1.6}$Zn$_{0.4}$Zr$_{0.4}$Cl$_4$,1.285,6
14,79804.69,465.4286,37.07491,469.5869588873439,32.893679279039304,"(95, 1)",AC054_20250402_RRQQ_New_Final,Li$_{1.6}$Zn$_{0.4}$Zr$_{0.4}$Cl$_4$,1.285,6
15,63398.44,467.989,44.31575,471.3790014533436,39.59084130051344,"(95, 1)",AC054_20250402_RRQQ_New_Final,Li$_{1.6}$Zn$_{0.4}$Zr$_{0.4}$Cl$_4$,1.285,6
16,50273.44,471.1379,53.09369,473.547628428089,47.82653057503975,"(95, 1)",AC054_20250402_RRQQ_New_Final,Li$_{1.6}$Zn$_{0.4}$Zr$_{0.4}$Cl$_4$,1.285,6
17,39960.94,474.9608,63.47129,476.177034086331,57.91845515444688,"(95, 1)",AC054_20250402_RRQQ_New_Final,Li$_{1.6}$Zn$_{0.4}$Zr$_{0.4}$Cl$_4$,1.285,6
18,31757.81,479.586,75.78532,479.3691915569128,70.25639240421268,"(95, 1)",AC054_20250402_RRQQ_New_Final,Li$_{1.6}$Zn$_{0.4}$Zr$_{0.4}$Cl$_4$,1.285,6
19,25195.31,485.1184,90.47599,483.2478161384276,85.31723927224158,"(95, 1)",AC054_20250402_RRQQ_New_Final,Li$_{1.6}$Zn$_{0.4}$Zr$_{0.4}$Cl$_4$,1.285,6
20,20039.06,491.5819,107.8218,487.96316578121866,103.68344215985235,"(95, 1)",AC054_20250402_RRQQ_New_Final,Li$_{1.6}$Zn$_{0.4}$Zr$_{0.4}$Cl$_4$,1.285,6
21,16054.69,498.8985,127.6994,493.69786596501604,126.06551868514966,"(95, 1)",AC054_20250402_RRQQ_New_Final,Li$_{1.6}$Zn$_{0.4}$Zr$_{0.4}$Cl$_4$,1.285,6
22,12773.44,507.5958,152.0177,500.6739854108999,153.32954220091528,"(95, 1)",AC054_20250402_RRQQ_New_Final,Li$_{1.6}$Zn$_{0.4}$Zr$_{0.4}$Cl$_4$,1.285,6
23,9946.65,518.5836,184.1392,509.1616371896414,186.53065220436048,"(95, 1)",AC054_20250402_RRQQ_New_Final,Li$_{1.6}$Zn$_{0.4}$Zr$_{0.4}$Cl$_4$,1.285,6
24,7888.72,530.2303,220.2072,519.4894386390367,226.95388719186852,"(95, 1)",AC054_20250402_RRQQ_New_Final,Li$_{1.6}$Zn$_{0.4}$Zr$_{0.4}$Cl$_4$,1.285,6
25,6288.11,543.2048,262.8184,532.0572353259593,276.16392010238013,"(95, 1)",AC054_20250402_RRQQ_New_Final,Li$_{1.6}$Zn$_{0.4}$Zr$_{0.4}$Cl$_4$,1.285,6
26,5039.063,557.5123,313.1388,547.3515818432099,336.0656212370653,"(95, 1)",AC054_20250402_RRQQ_New_Final,Li$_{1.6}$Zn$_{0.4}$Zr$_{0.4}$Cl$_4$,1.285,6
27,4001.524,574.3052,376.678,565.9645788918508,408.9777927876401,"(95, 1)",AC054_20250402_RRQQ_New_Final,Li$_{1.6}$Zn$_{0.4}$Zr$_{0.4}$Cl$_4$,1.285,6
28,3161.337,593.9794,456.278,588.6167959860871,497.7229290828928,"(95, 1)",AC054_20250402_RRQQ_New_Final,Li$_{1.6}$Zn$_{0.4}$Zr$_{0.4}$Cl$_4$,1.285,6
29,2507.267,616.2625,552.5833,616.1851672517644,605.7364771170872,"(95, 1)",AC054_20250402_RRQQ_New_Final,Li$_{1.6}$Zn$_{0.4}$Zr$_{0.4}$Cl$_4$,1.285,6
30,1979.167,642.9524,673.6208,649.7369402886806,737.1998268760299,"(95, 1)",AC054_20250402_RRQQ_New_Final,Li$_{1.6}$Zn$_{0.4}$Zr$_{0.4}$Cl$_4$,1.285,6
31,1598.011,671.3124,807.4908,690.5709923804146,897.2021796543713,"(95, 1)",AC054_20250402_RRQQ_New_Final,Li$_{1.6}$Zn$_{0.4}$Zr$_{0.4}$Cl$_4$,1.285,6
32,1257.622,709.165,991.139,740.268113532185,1091.937560526941,"(95, 1)",AC054_20250402_RRQQ_New_Final,Li$_{1.6}$Zn$_{0.4}$Zr$_{0.4}$Cl$_4$,1.285,6
33,1004.464,752.1819,1203.039,800.7522029367162,1328.944601678003,"(95, 1)",AC054_20250402_RRQQ_New_Final,Li$_{1.6}$Zn$_{0.4}$Zr$_{0.4}$Cl$_4$,1.285,6
34,800.3049,804.7538,1464.884,874.3647479471604,1617.3983790762525,"(95, 1)",AC054_20250402_RRQQ_New_Final,Li$_{1.6}$Zn$_{0.4}$Zr$_{0.4}$Cl$_4$,1.285,6
35,631.0096,872.1324,1801.166,963.9554688293442,1968.4656001103262,"(95, 1)",AC054_20250402_RRQQ_New_Final,Li$_{1.6}$Zn$_{0.4}$Zr$_{0.4}$Cl$_4$,1.285,6
36,498.6702,954.521,2211.737,1072.9926383782301,2395.736892280658,"(95, 1)",AC054_20250402_RRQQ_New_Final,Li$_{1.6}$Zn$_{0.4}$Zr$_{0.4}$Cl$_4$,1.285,6
37,397.2458,1051.845,2697.312,1205.6973471419067,2915.752927820864,"(95, 1)",AC054_20250402_RRQQ_New_Final,Li$_{1.6}$Zn$_{0.4}$Zr$_{0.4}$Cl$_4$,1.285,6
38,319.6023,1165.001,3262.112,1367.2069119860257,3548.6447517434835,"(95, 1)",AC054_20250402_RRQQ_New_Final,Li$_{1.6}$Zn$_{0.4}$Zr$_{0.4}$Cl$_4$,1.285,6
39,251.1161,1319.742,4027.236,1563.7737539382683,4318.913101899164,"(95, 1)",AC054_20250402_RRQQ_New_Final,Li$_{1.6}$Zn$_{0.4}$Zr$_{0.4}$Cl$_4$,1.285,6
40,200.8929,1494.872,4894.339,1803.0074443515286,5256.3768903561295,"(95, 1)",AC054_20250402_RRQQ_New_Final,Li$_{1.6}$Zn$_{0.4}$Zr$_{0.4}$Cl$_4$,1.285,6
41,158.0056,1726.35,6036.918,2094.169289572014,6397.3275640492075,"(95, 1)",AC054_20250402_RRQQ_New_Final,Li$_{1.6}$Zn$_{0.4}$Zr$_{0.4}$Cl$_4$,1.285,6
42,126.6892,1987.208,7321.017,2448.5308581883164,7785.93403272827,"(95, 1)",AC054_20250402_RRQQ_New_Final,Li$_{1.6}$Zn$_{0.4}$Zr$_{0.4}$Cl$_4$,1.285,6
43,99.734,2333.765,9021.526,2879.8103303063913,9475.952552295392,"(95, 1)",AC054_20250402_RRQQ_New_Final,Li$_{1.6}$Zn$_{0.4}$Zr$_{0.4}$Cl$_4$,1.285,6
44,79.44915,2723.219,10983.47,3404.7035609708464,11532.807757171926,"(95, 1)",AC054_20250402_RRQQ_New_Final,Li$_{1.6}$Zn$_{0.4}$Zr$_{0.4}$Cl$_4$,1.285,6
45,63.34459,3204.923,13366.97,4043.5304164624904,14036.125403400469,"(95, 1)",AC054_20250402_RRQQ_New_Final,Li$_{1.6}$Zn$_{0.4}$Zr$_{0.4}$Cl$_4$,1.285,6
46,49.86702,3858.322,16513.62,4821.021404689131,17082.81487098598,"(95, 1)",AC054_20250402_RRQQ_New_Final,Li$_{1.6}$Zn$_{0.4}$Zr$_{0.4}$Cl$_4$,1.285,6
47,39.72458,4595.375,20114.33,5767.275052004666,20790.82075647009,"(95, 1)",AC054_20250402_RRQQ_New_Final,Li$_{1.6}$Zn$_{0.4}$Zr$_{0.4}$Cl$_4$,1.285,6
48,31.88775,5484.123,24385.36,6918.9230887916965,25303.688788808468,"(95, 1)",AC054_20250402_RRQQ_New_Final,Li$_{1.6}$Zn$_{0.4}$Zr$_{0.4}$Cl$_4$,1.285,6
49,24.93351,6698.944,30226.87,8320.548550914678,30796.12282601533,"(95, 1)",AC054_20250402_RRQQ_New_Final,Li$_{1.6}$Zn$_{0.4}$Zr$_{0.4}$Cl$_4$,1.285,6
50,19.94681,8060.298,36723.18,10026.41169512526,37480.74805713325,"(95, 1)",AC054_20250402_RRQQ_New_Final,Li$_{1.6}$Zn$_{0.4}$Zr$_{0.4}$Cl$_4$,1.285,6
51,15.94388,9747.72,44659.92,12102.550542712237,45616.34222916659,"(95, 1)",AC054_20250402_RRQQ_New_Final,Li$_{1.6}$Zn$_{0.4}$Zr$_{0.4}$Cl$_4$,1.285,6
52,12.40079,12077.54,55579.83,14629.337368439137,55517.85354935639,"(95, 1)",AC054_20250402_RRQQ_New_Final,Li$_{1.6}$Zn$_{0.4}$Zr$_{0.4}$Cl$_4$,1.285,6
53,9.91015,14663.8,67548.38,17704.59010253901,67568.59307962726,"(95, 1)",AC054_20250402_RRQQ_New_Final,Li$_{1.6}$Zn$_{0.4}$Zr$_{0.4}$Cl$_4$,1.285,6
54,7.971939,17743.11,81614.07,21447.359095541262,82235.07361980544,"(95, 1)",AC054_20250402_RRQQ_New_Final,Li$_{1.6}$Zn$_{0.4}$Zr$_{0.4}$Cl$_4$,1.285,6
55,6.351626,21692.22,99402.3,26002.535840606855,100085.06952808131,"(95, 1)",AC054_20250402_RRQQ_New_Final,Li$_{1.6}$Zn$_{0.4}$Zr$_{0.4}$Cl$_4$,1.285,6
56,5.095109,26419.99,120332.0,31546.46206797986,121809.59661733898,"(95, 1)",AC054_20250402_RRQQ_New_Final,Li$_{1.6}$Zn$_{0.4}$Zr$_{0.4}$Cl$_4$,1.285,6
57,4.040948,32572.85,147058.1,38293.75635294732,148249.663021435,"(95, 1)",AC054_20250402_RRQQ_New_Final,Li$_{1.6}$Zn$_{0.4}$Zr$_{0.4}$Cl$_4$,1.285,6
58,3.175813,40576.73,181052.4,46505.622511544934,180428.8266211106,"(95, 1)",AC054_20250402_RRQQ_New_Final,Li$_{1.6}$Zn$_{0.4}$Zr$_{0.4}$Cl$_4$,1.285,6
59,2.547554,49811.78,219255.3,56499.96142177454,219592.8194049584,"(95, 1)",AC054_20250402_RRQQ_New_Final,Li$_{1.6}$Zn$_{0.4}$Zr$_{0.4}$Cl$_4$,1.285,6
60,2.020474,61751.2,267520.1,68663.67772299302,267257.7727187378,"(95, 1)",AC054_20250402_RRQQ_New_Final,Li$_{1.6}$Zn$_{0.4}$Zr$_{0.4}$Cl$_4$,1.285,6
61,1.605308,76549.23,325721.6,83467.65781508802,325268.9103171871,"(95, 1)",AC054_20250402_RRQQ_New_Final,Li$_{1.6}$Zn$_{0.4}$Zr$_{0.4}$Cl$_4$,1.285,6
62,1.273777,95219.7,396936.3,101484.99899142615,395871.9813660145,"(95, 1)",AC054_20250402_RRQQ_New_Final,Li$_{1.6}$Zn$_{0.4}$Zr$_{0.4}$Cl$_4$,1.285,6
63,1.010237,118568.5,483213.4,123413.19539868404,481800.1987355434,"(95, 1)",AC054_20250402_RRQQ_New_Final,Li$_{1.6}$Zn$_{0.4}$Zr$_{0.4}$Cl$_4$,1.285,6
64,0.7971939,148484.1,590249.0,150101.13969485575,586380.0481742149,"(95, 1)",AC054_20250402_RRQQ_New_Final,Li$_{1.6}$Zn$_{0.4}$Zr$_{0.4}$Cl$_4$,1.285,6
65,0.6334459,184948.5,715973.8,182581.98570386553,713660.0644868162,"(95, 1)",AC054_20250402_RRQQ_New_Final,Li$_{1.6}$Zn$_{0.4}$Zr$_{0.4}$Cl$_4$,1.285,6
66,0.5029507,230689.9,867967.0,222113.1442583363,868567.55994969,"(95, 1)",AC054_20250402_RRQQ_New_Final,Li$_{1.6}$Zn$_{0.4}$Zr$_{0.4}$Cl$_4$,1.285,6
67,0.3999573,287488.9,1049630.0,270224.96056475234,1057099.3722927952,"(95, 1)",AC054_20250402_RRQQ_New_Final,Li$_{1.6}$Zn$_{0.4}$Zr$_{0.4}$Cl$_4$,1.285,6
68,0.3175813,358878.0,1269162.0,328779.957507644,1286554.0165568655,"(95, 1)",AC054_20250402_RRQQ_New_Final,Li$_{1.6}$Zn$_{0.4}$Zr$_{0.4}$Cl$_4$,1.285,6
69,0.2520161,448439.8,1533312.0,400044.9383420613,1565814.2279764323,"(95, 1)",AC054_20250402_RRQQ_New_Final,Li$_{1.6}$Zn$_{0.4}$Zr$_{0.4}$Cl$_4$,1.285,6

File: EIS/0p6/temp_95_replicate_2_AC054_20250402_RRQQ_New_Final_Li16Zn04Zr04Cl4.csv
,Frequency,Z real,Z imag,Fit real,Fit imag,Dataset,sample_name,material_name,height,diameter
0,2000039.0,451.0027,19.13886,456.64086607730223,23.011171912599693,"(95, 2)",AC054_20250402_RRQQ_New_Final,Li$_{1.6}$Zn$_{0.4}$Zr$_{0.4}$Cl$_4$,1.285,6
1,1588711.0,451.343,17.20229,457.68782991338304,19.511711122350725,"(95, 2)",AC054_20250402_RRQQ_New_Final,Li$_{1.6}$Zn$_{0.4}$Zr$_{0.4}$Cl$_4$,1.285,6
2,1261992.0,452.2383,15.57048,458.53308500075235,16.837214440524487,"(95, 2)",AC054_20250402_RRQQ_New_Final,Li$_{1.6}$Zn$_{0.4}$Zr$_{0.4}$Cl$_4$,1.285,6
3,1002539.0,453.1295,14.30201,459.2412467074275,14.877322680203036,"(95, 2)",AC054_20250402_RRQQ_New_Final,Li$_{1.6}$Zn$_{0.4}$Zr$_{0.4}$Cl$_4$,1.285,6
4,796289.1,453.5184,12.90009,459.8613984790532,13.548122563094923,"(95, 2)",AC054_20250402_RRQQ_New_Final,Li$_{1.6}$Zn$_{0.4}$Zr$_{0.4}$Cl$_4$,1.285,6
5,632460.9,453.456,12.46333,460.43227599964104,12.790108008970819,"(95, 2)",AC054_20250402_RRQQ_New_Final,Li$_{1.6}$Zn$_{0.4}$Zr$_{0.4}$Cl$_4$,1.285,6
6,502382.8,453.7456,12.76586,460.98600950327983,12.566463976981517,"(95, 2)",AC054_20250402_RRQQ_New_Final,Li$_{1.6}$Zn$_{0.4}$Zr$_{0.4}$Cl$_4$,1.285,6
7,399257.8,454.2798,13.6152,461.55088808162276,12.861883169218434,"(95, 2)",AC054_20250402_RRQQ_New_Final,Li$_{1.6}$Zn$_{0.4}$Zr$_{0.4}$Cl$_4$,1.285,6
8,316992.2,454.9378,15.05517,462.15348088833974,13.682028970291505,"(95, 2)",AC054_20250402_RRQQ_New_Final,Li$_{1.6}$Zn$_{0.4}$Zr$_{0.4}$Cl$_4$,1.285,6
9,251835.9,457.5084,16.83567,462.8203562975003,15.053714506407964,"(95, 2)",AC054_20250402_RRQQ_New_Final,Li$_{1.6}$Zn$_{0.4}$Zr$_{0.4}$Cl$_4$,1.285,6
10,200039.1,458.1913,19.55721,463.5795746836983,17.025855687947278,"(95, 2)",AC054_20250402_RRQQ_New_Final,Li$_{1.6}$Zn$_{0.4}$Zr$_{0.4}$Cl$_4$,1.285,6
11,159023.4,459.3622,22.60508,464.4620867294507,19.67126308996046,"(95, 2)",AC054_20250402_RRQQ_New_Final,Li$_{1.6}$Zn$_{0.4}$Zr$_{0.4}$Cl$_4$,1.285,6
12,126210.9,460.5346,26.34255,465.5031413697259,23.089356776640283,"(95, 2)",AC054_20250402_RRQQ_New_Final,Li$_{1.6}$Zn$_{0.4}$Zr$_{0.4}$Cl$_4$,1.285,6
13,100429.7,461.9304,30.97703,466.7437914094149,27.409916345245026,"(95, 2)",AC054_20250402_RRQQ_New_Final,Li$_{1.6}$Zn$_{0.4}$Zr$_{0.4}$Cl$_4$,1.285,6
14,79804.69,463.9078,36.97461,468.23257751464536,32.798014263457745,"(95, 2)",AC054_20250402_RRQQ_New_Final,Li$_{1.6}$Zn$_{0.4}$Zr$_{0.4}$Cl$_4$,1.285,6
15,63398.44,466.4698,44.24131,470.0274707102839,39.46032400118877,"(95, 2)",AC054_20250402_RRQQ_New_Final,Li$_{1.6}$Zn$_{0.4}$Zr$_{0.4}$Cl$_4$,1.285,6
16,50273.44,469.5963,52.99522,472.1981585130937,47.65304638449939,"(95, 2)",AC054_20250402_RRQQ_New_Final,Li$_{1.6}$Zn$_{0.4}$Zr$_{0.4}$Cl$_4$,1.285,6
17,39960.94,473.44,63.23389,474.8287697769127,57.69175956088781,"(95, 2)",AC054_20250402_RRQQ_New_Final,Li$_{1.6}$Zn$_{0.4}$Zr$_{0.4}$Cl$_4$,1.285,6
18,31757.81,478.0131,75.51729,478.02114805818906,69.96357208060267,"(95, 2)",AC054_20250402_RRQQ_New_Final,Li$_{1.6}$Zn$_{0.4}$Zr$_{0.4}$Cl$_4$,1.285,6
19,25195.31,483.5851,90.2137,481.8988030267943,84.94204757142789,"(95, 2)",AC054_20250402_RRQQ_New_Final,Li$_{1.6}$Zn$_{0.4}$Zr$_{0.4}$Cl$_4$,1.285,6
20,20039.06,490.0345,107.4496,486.61169466251204,103.2054766596902,"(95, 2)",AC054_20250402_RRQQ_New_Final,Li$_{1.6}$Zn$_{0.4}$Zr$_{0.4}$Cl$_4$,1.285,6
21,16054.69,497.3226,127.2153,492.34203650118934,125.45920125647635,"(95, 2)",AC054_20250402_RRQQ_New_Final,Li$_{1.6}$Zn$_{0.4}$Zr$_{0.4}$Cl$_4$,1.285,6
22,12773.44,505.9527,151.4821,499.3113431344972,152.56285305851637,"(95, 2)",AC054_20250402_RRQQ_New_Final,Li$_{1.6}$Zn$_{0.4}$Zr$_{0.4}$Cl$_4$,1.285,6
23,9946.65,516.8442,183.4758,507.78899495536376,185.56355814860896,"(95, 2)",AC054_20250402_RRQQ_New_Final,Li$_{1.6}$Zn$_{0.4}$Zr$_{0.4}$Cl$_4$,1.285,6
24,7888.72,528.514,219.4329,518.1026515757259,225.73639025666873,"(95, 2)",AC054_20250402_RRQQ_New_Final,Li$_{1.6}$Zn$_{0.4}$Zr$_{0.4}$Cl$_4$,1.285,6
25,6288.11,541.4079,261.8807,530.6509166502774,274.63363547044304,"(95, 2)",AC054_20250402_RRQQ_New_Final,Li$_{1.6}$Zn$_{0.4}$Zr$_{0.4}$Cl$_4$,1.285,6
26,5039.063,555.6972,311.9701,545.9187437537371,334.144771793251,"(95, 2)",AC054_20250402_RRQQ_New_Final,Li$_{1.6}$Zn$_{0.4}$Zr$_{0.4}$Cl$_4$,1.285,6
27,4001.524,572.4836,375.272,564.4961788243604,406.5694810979887,"(95, 2)",AC054_20250402_RRQQ_New_Final,Li$_{1.6}$Zn$_{0.4}$Zr$_{0.4}$Cl$_4$,1.285,6
28,3161.337,592.1068,454.5766,587.101163584728,494.7065147282118,"(95, 2)",AC054_20250402_RRQQ_New_Final,Li$_{1.6}$Zn$_{0.4}$Zr$_{0.4}$Cl$_4$,1.285,6
29,2507.267,614.3848,550.4807,614.6072812572344,601.9618467153273,"(95, 2)",AC054_20250402_RRQQ_New_Final,Li$_{1.6}$Zn$_{0.4}$Zr$_{0.4}$Cl$_4$,1.285,6
30,1979.167,641.0101,671.0554,648.077516865588,732.4802939957548,"(95, 2)",AC054_20250402_RRQQ_New_Final,Li$_{1.6}$Zn$_{0.4}$Zr$_{0.4}$Cl$_4$,1.285,6
31,1598.011,669.2999,804.4302,688.8053368324404,891.3056899313572,"(95, 2)",AC054_20250402_RRQQ_New_Final,Li$_{1.6}$Zn$_{0.4}$Zr$_{0.4}$Cl$_4$,1.285,6
32,1257.622,707.1635,987.418,738.3646754268192,1084.575800909549,"(95, 2)",AC054_20250402_RRQQ_New_Final,Li$_{1.6}$Zn$_{0.4}$Zr$_{0.4}$Cl$_4$,1.285,6
33,1004.464,750.0164,1198.521,798.6707598126618,1319.7595184712948,"(95, 2)",AC054_20250402_RRQQ_New_Final,Li$_{1.6}$Zn$_{0.4}$Zr$_{0.4}$Cl$_4$,1.285,6
34,800.3049,802.4997,1459.279,872.0541243019795,1605.9454931739647,"(95, 2)",AC054_20250402_RRQQ_New_Final,Li$_{1.6}$Zn$_{0.4}$Zr$_{0.4}$Cl$_4$,1.285,6
35,631.0096,869.4839,1794.3,961.3506741090424,1954.193364379459,"(95, 2)",AC054_20250402_RRQQ_New_Final,Li$_{1.6}$Zn$_{0.4}$Zr$_{0.4}$Cl$_4$,1.285,6
36,498.6702,951.686,2203.203,1070.011279132101,2377.9611591921644,"(95, 2)",AC054_20250402_RRQQ_New_Final,Li$_{1.6}$Zn$_{0.4}$Zr$_{0.4}$Cl$_4$,1.285,6
37,397.2458,1048.587,2687.09,1202.2351330250833,2893.6253773406565,"(95, 2)",AC054_20250402_RRQQ_New_Final,Li$_{1.6}$Zn$_{0.4}$Zr$_{0.4}$Cl$_4$,1.285,6
38,319.6023,1161.606,3249.405,1363.132031229994,3521.113860656033,"(95, 2)",AC054_20250402_RRQQ_New_Final,Li$_{1.6}$Zn$_{0.4}$Zr$_{0.4}$Cl$_4$,1.285,6
39,251.1161,1315.541,4011.607,1558.919839213169,4284.675904370107,"(95, 2)",AC054_20250402_RRQQ_New_Final,Li$_{1.6}$Zn$_{0.4}$Zr$_{0.4}$Cl$_4$,1.285,6
40,200.8929,1490.159,4875.281,1797.1647820735968,5213.819371175405,"(95, 2)",AC054_20250402_RRQQ_New_Final,Li$_{1.6}$Zn$_{0.4}$Zr$_{0.4}$Cl$_4$,1.285,6
41,158.0056,1720.64,6013.17,2087.07384152346,6344.451022818833,"(95, 2)",AC054_20250402_RRQQ_New_Final,Li$_{1.6}$Zn$_{0.4}$Zr$_{0.4}$Cl$_4$,1.285,6
42,126.6892,1980.582,7292.762,2439.850559930889,7720.264137350594,"(95, 2)",AC054_20250402_RRQQ_New_Final,Li$_{1.6}$Zn$_{0.4}$Zr$_{0.4}$Cl$_4$,1.285,6
43,99.734,2325.645,8987.002,2869.1280014815256,9394.427036511974,"(95, 2)",AC054_20250402_RRQQ_New_Final,Li$_{1.6}$Zn$_{0.4}$Zr$_{0.4}$Cl$_4$,1.285,6
44,79.44915,2713.413,10940.63,3391.49560225363,11431.637776427,"(95, 2)",AC054_20250402_RRQQ_New_Final,Li$_{1.6}$Zn$_{0.4}$Zr$_{0.4}$Cl$_4$,1.285,6
45,63.34459,3191.314,13310.68,4027.1402693400737,13910.62440515338,"(95, 2)",AC054_20250402_RRQQ_New_Final,Li$_{1.6}$Zn$_{0.4}$Zr$_{0.4}$Cl$_4$,1.285,6
46,49.86702,3847.323,16449.91,4800.62650430697,16927.187409589675,"(95, 2)",AC054_20250402_RRQQ_New_Final,Li$_{1.6}$Zn$_{0.4}$Zr$_{0.4}$Cl$_4$,1.285,6
47,39.72458,4578.633,20036.71,5741.845698877008,20597.90192715666,"(95, 2)",AC054_20250402_RRQQ_New_Final,Li$_{1.6}$Zn$_{0.4}$Zr$_{0.4}$Cl$_4$,1.285,6
48,31.88775,5465.524,24291.11,6887.171288389307,25064.622794294482,"(95, 2)",AC054_20250402_RRQQ_New_Final,Li$_{1.6}$Zn$_{0.4}$Zr$_{0.4}$Cl$_4$,1.285,6
49,24.93351,6676.783,30112.96,8280.864403965666,30499.96652946395,"(95, 2)",AC054_20250402_RRQQ_New_Final,Li$_{1.6}$Zn$_{0.4}$Zr$_{0.4}$Cl$_4$,1.285,6
50,19.94681,8031.556,36579.63,9976.784344840391,37113.98210199417,"(95, 2)",AC054_20250402_RRQQ_New_Final,Li$_{1.6}$Zn$_{0.4}$Zr$_{0.4}$Cl$_4$,1.285,6
51,15.94388,9711.26,44486.12,12040.46997209236,45162.26827877326,"(95, 2)",AC054_20250402_RRQQ_New_Final,Li$_{1.6}$Zn$_{0.4}$Zr$_{0.4}$Cl$_4$,1.285,6
52,12.40079,12033.53,55362.56,14551.672459283443,54955.85124381058,"(95, 2)",AC054_20250402_RRQQ_New_Final,Li$_{1.6}$Zn$_{0.4}$Zr$_{0.4}$Cl$_4$,1.285,6
53,9.91015,14609.05,67285.33,17607.437278203655,66873.20421147875,"(95, 2)",AC054_20250402_RRQQ_New_Final,Li$_{1.6}$Zn$_{0.4}$Zr$_{0.4}$Cl$_4$,1.285,6
54,7.971939,17673.43,81291.14,21325.854523125923,81374.87353163569,"(95, 2)",AC054_20250402_RRQQ_New_Final,Li$_{1.6}$Zn$_{0.4}$Zr$_{0.4}$Cl$_4$,1.285,6
55,6.351626,21608.53,99013.3,25850.622504928186,99021.27651275742,"(95, 2)",AC054_20250402_RRQQ_New_Final,Li$_{1.6}$Zn$_{0.4}$Zr$_{0.4}$Cl$_4$,1.285,6
56,5.095109,26316.71,119864.7,31356.600975272006,120494.35876032306,"(95, 2)",AC054_20250402_RRQQ_New_Final,Li$_{1.6}$Zn$_{0.4}$Zr$_{0.4}$Cl$_4$,1.285,6
57,4.040948,32442.89,146481.4,38056.568585300076,146623.94797873712,"(95, 2)",AC054_20250402_RRQQ_New_Final,Li$_{1.6}$Zn$_{0.4}$Zr$_{0.4}$Cl$_4$,1.285,6
58,3.175813,40409.89,180350.4,46209.44572098268,178419.8226800052,"(95, 2)",AC054_20250402_RRQQ_New_Final,Li$_{1.6}$Zn$_{0.4}$Zr$_{0.4}$Cl$_4$,1.285,6
59,2.547554,49605.38,218408.0,56130.300486754226,217110.7350950679,"(95, 2)",AC054_20250402_RRQQ_New_Final,Li$_{1.6}$Zn$_{0.4}$Zr$_{0.4}$Cl$_4$,1.285,6
60,2.020474,61492.41,266506.6,68202.52451888335,264191.89632900426,"(95, 2)",AC054_20250402_RRQQ_New_Final,Li$_{1.6}$Zn$_{0.4}$Zr$_{0.4}$Cl$_4$,1.285,6
61,1.605308,76239.82,324467.0,82892.64916313454,321482.758824903,"(95, 2)",AC054_20250402_RRQQ_New_Final,Li$_{1.6}$Zn$_{0.4}$Zr$_{0.4}$Cl$_4$,1.285,6
62,1.273777,94818.81,395425.3,100768.37458821066,391197.32914090157,"(95, 2)",AC054_20250402_RRQQ_New_Final,Li$_{1.6}$Zn$_{0.4}$Zr$_{0.4}$Cl$_4$,1.285,6
63,1.010237,118049.0,481417.3,122520.50857043642,476029.72827910923,"(95, 2)",AC054_20250402_RRQQ_New_Final,Li$_{1.6}$Zn$_{0.4}$Zr$_{0.4}$Cl$_4$,1.285,6
64,0.7971939,147838.5,588065.9,148989.66277446793,579258.3060470821,"(95, 2)",AC054_20250402_RRQQ_New_Final,Li$_{1.6}$Zn$_{0.4}$Zr$_{0.4}$Cl$_4$,1.285,6
65,0.6334459,184164.9,713269.2,181198.73820834453,704872.3329534904,"(95, 2)",AC054_20250402_RRQQ_New_Final,Li$_{1.6}$Zn$_{0.4}$Zr$_{0.4}$Cl$_4$,1.285,6
66,0.5029507,229671.9,864923.3,220392.455253961,857726.1656488861,"(95, 2)",AC054_20250402_RRQQ_New_Final,Li$_{1.6}$Zn$_{0.4}$Zr$_{0.4}$Cl$_4$,1.285,6
67,0.3999573,286078.7,1045988.0,268085.4559117979,1043726.8436381915,"(95, 2)",AC054_20250402_RRQQ_New_Final,Li$_{1.6}$Zn$_{0.4}$Zr$_{0.4}$Cl$_4$,1.285,6
68,0.3175813,357236.1,1264978.0,326120.8371721501,1270062.3669437296,"(95, 2)",AC054_20250402_RRQQ_New_Final,Li$_{1.6}$Zn$_{0.4}$Zr$_{0.4}$Cl$_4$,1.285,6
69,0.2520161,446474.0,1528303.0,396741.37753618474,1545479.4765137718,"(95, 2)",AC054_20250402_RRQQ_New_Final,Li$_{1.6}$Zn$_{0.4}$Zr$_{0.4}$Cl$_4$,1.285,6
