Repository: Maughan-Lab/Li-Zn-Zr-Cl_Halospinels

# Li-Zn-Zr-Cl_Halospinels

Data and information for "From Cation Order to Disorder: Unlocking Ion Transport Pathways in Li−Zn−Zr−Cl Halospinels" (doi: https://doi.org/10.1021/acs.chemmater.6c00461)

Neutron powder diffraction (NPD) collected at beamline BL-11A (POWGEN) at the Spallation Neutron Source at Oak Ridge National Laboratory, including raw data and .txt files with two theta, intensity, calculated fit, and difference are in the NPD directory.

File: EIS/0p6/temp_95_replicate_3_AC054_20250402_RRQQ_New_Final_Li16Zn04Zr04Cl4.csv
,Frequency,Z real,Z imag,Fit real,Fit imag,Dataset,sample_name,material_name,height,diameter
0,2000039.0,452.8464,19.21301,456.64086607730223,23.011171912599693,"(95, 3)",AC054_20250402_RRQQ_New_Final,Li$_{1.6}$Zn$_{0.4}$Zr$_{0.4}$Cl$_4$,1.285,6
1,1588711.0,452.4469,17.64066,457.68782991338304,19.511711122350725,"(95, 3)",AC054_20250402_RRQQ_New_Final,Li$_{1.6}$Zn$_{0.4}$Zr$_{0.4}$Cl$_4$,1.285,6
2,1261992.0,453.2209,15.41246,458.53308500075235,16.837214440524487,"(95, 3)",AC054_20250402_RRQQ_New_Final,Li$_{1.6}$Zn$_{0.4}$Zr$_{0.4}$Cl$_4$,1.285,6
3,1002539.0,453.8181,13.86603,459.2412467074275,14.877322680203036,"(95, 3)",AC054_20250402_RRQQ_New_Final,Li$_{1.6}$Zn$_{0.4}$Zr$_{0.4}$Cl$_4$,1.285,6
4,796289.1,453.9635,12.79171,459.8613984790532,13.548122563094923,"(95, 3)",AC054_20250402_RRQQ_New_Final,Li$_{1.6}$Zn$_{0.4}$Zr$_{0.4}$Cl$_4$,1.285,6
5,632460.9,454.2954,12.49107,460.43227599964104,12.790108008970819,"(95, 3)",AC054_20250402_RRQQ_New_Final,Li$_{1.6}$Zn$_{0.4}$Zr$_{0.4}$Cl$_4$,1.285,6
6,502382.8,454.4709,12.66718,460.98600950327983,12.566463976981517,"(95, 3)",AC054_20250402_RRQQ_New_Final,Li$_{1.6}$Zn$_{0.4}$Zr$_{0.4}$Cl$_4$,1.285,6
7,399257.8,454.7869,13.53607,461.55088808162276,12.861883169218434,"(95, 3)",AC054_20250402_RRQQ_New_Final,Li$_{1.6}$Zn$_{0.4}$Zr$_{0.4}$Cl$_4$,1.285,6
8,316992.2,455.7198,15.09098,462.15348088833974,13.682028970291505,"(95, 3)",AC054_20250402_RRQQ_New_Final,Li$_{1.6}$Zn$_{0.4}$Zr$_{0.4}$Cl$_4$,1.285,6
9,251835.9,458.023,17.02016,462.8203562975003,15.053714506407964,"(95, 3)",AC054_20250402_RRQQ_New_Final,Li$_{1.6}$Zn$_{0.4}$Zr$_{0.4}$Cl$_4$,1.285,6
10,200039.1,458.6498,19.62298,463.5795746836983,17.025855687947278,"(95, 3)",AC054_20250402_RRQQ_New_Final,Li$_{1.6}$Zn$_{0.4}$Zr$_{0.4}$Cl$_4$,1.285,6
11,159023.4,459.5921,22.46216,464.4620867294507,19.67126308996046,"(95, 3)",AC054_20250402_RRQQ_New_Final,Li$_{1.6}$Zn$_{0.4}$Zr$_{0.4}$Cl$_4$,1.285,6
12,126210.9,460.7246,26.20318,465.5031413697259,23.089356776640283,"(95, 3)",AC054_20250402_RRQQ_New_Final,Li$_{1.6}$Zn$_{0.4}$Zr$_{0.4}$Cl$_4$,1.285,6
13,100429.7,462.235,30.88168,466.7437914094149,27.409916345245026,"(95, 3)",AC054_20250402_RRQQ_New_Final,Li$_{1.6}$Zn$_{0.4}$Zr$_{0.4}$Cl$_4$,1.285,6
14,79804.69,464.2206,36.89068,468.23257751464536,32.798014263457745,"(95, 3)",AC054_20250402_RRQQ_New_Final,Li$_{1.6}$Zn$_{0.4}$Zr$_{0.4}$Cl$_4$,1.285,6
15,63398.44,466.8474,44.13449,470.0274707102839,39.46032400118877,"(95, 3)",AC054_20250402_RRQQ_New_Final,Li$_{1.6}$Zn$_{0.4}$Zr$_{0.4}$Cl$_4$,1.285,6
16,50273.44,470.0056,52.88461,472.1981585130937,47.65304638449939,"(95, 3)",AC054_20250402_RRQQ_New_Final,Li$_{1.6}$Zn$_{0.4}$Zr$_{0.4}$Cl$_4$,1.285,6
17,39960.94,473.8016,63.10487,474.8287697769127,57.69175956088781,"(95, 3)",AC054_20250402_RRQQ_New_Final,Li$_{1.6}$Zn$_{0.4}$Zr$_{0.4}$Cl$_4$,1.285,6
18,31757.81,478.3835,75.32792,478.02114805818906,69.96357208060267,"(95, 3)",AC054_20250402_RRQQ_New_Final,Li$_{1.6}$Zn$_{0.4}$Zr$_{0.4}$Cl$_4$,1.285,6
19,25195.31,483.9308,89.96378,481.8988030267943,84.94204757142789,"(95, 3)",AC054_20250402_RRQQ_New_Final,Li$_{1.6}$Zn$_{0.4}$Zr$_{0.4}$Cl$_4$,1.285,6
20,20039.06,490.3527,107.1866,486.61169466251204,103.2054766596902,"(95, 3)",AC054_20250402_RRQQ_New_Final,Li$_{1.6}$Zn$_{0.4}$Zr$_{0.4}$Cl$_4$,1.285,6
21,16054.69,497.6628,126.9082,492.34203650118934,125.45920125647635,"(95, 3)",AC054_20250402_RRQQ_New_Final,Li$_{1.6}$Zn$_{0.4}$Zr$_{0.4}$Cl$_4$,1.285,6
22,12773.44,506.2603,151.0291,499.3113431344972,152.56285305851637,"(95, 3)",AC054_20250402_RRQQ_New_Final,Li$_{1.6}$Zn$_{0.4}$Zr$_{0.4}$Cl$_4$,1.285,6
23,9946.65,517.1796,182.9414,507.78899495536376,185.56355814860896,"(95, 3)",AC054_20250402_RRQQ_New_Final,Li$_{1.6}$Zn$_{0.4}$Zr$_{0.4}$Cl$_4$,1.285,6
24,7888.72,528.8087,218.8037,518.1026515757259,225.73639025666873,"(95, 3)",AC054_20250402_RRQQ_New_Final,Li$_{1.6}$Zn$_{0.4}$Zr$_{0.4}$Cl$_4$,1.285,6
25,6288.11,541.637,261.0878,530.6509166502774,274.63363547044304,"(95, 3)",AC054_20250402_RRQQ_New_Final,Li$_{1.6}$Zn$_{0.4}$Zr$_{0.4}$Cl$_4$,1.285,6
26,5039.063,555.9144,311.1118,545.9187437537371,334.144771793251,"(95, 3)",AC054_20250402_RRQQ_New_Final,Li$_{1.6}$Zn$_{0.4}$Zr$_{0.4}$Cl$_4$,1.285,6
27,4001.524,572.5995,374.1442,564.4961788243604,406.5694810979887,"(95, 3)",AC054_20250402_RRQQ_New_Final,Li$_{1.6}$Zn$_{0.4}$Zr$_{0.4}$Cl$_4$,1.285,6
28,3161.337,592.199,453.1931,587.101163584728,494.7065147282118,"(95, 3)",AC054_20250402_RRQQ_New_Final,Li$_{1.6}$Zn$_{0.4}$Zr$_{0.4}$Cl$_4$,1.285,6
29,2507.267,614.4568,548.8348,614.6072812572344,601.9618467153273,"(95, 3)",AC054_20250402_RRQQ_New_Final,Li$_{1.6}$Zn$_{0.4}$Zr$_{0.4}$Cl$_4$,1.285,6
30,1979.167,640.9387,669.0172,648.077516865588,732.4802939957548,"(95, 3)",AC054_20250402_RRQQ_New_Final,Li$_{1.6}$Zn$_{0.4}$Zr$_{0.4}$Cl$_4$,1.285,6
31,1598.011,669.121,801.9575,688.8053368324404,891.3056899313572,"(95, 3)",AC054_20250402_RRQQ_New_Final,Li$_{1.6}$Zn$_{0.4}$Zr$_{0.4}$Cl$_4$,1.285,6
32,1257.622,706.7463,984.346,738.3646754268192,1084.575800909549,"(95, 3)",AC054_20250402_RRQQ_New_Final,Li$_{1.6}$Zn$_{0.4}$Zr$_{0.4}$Cl$_4$,1.285,6
33,1004.464,749.4656,1194.722,798.6707598126618,1319.7595184712948,"(95, 3)",AC054_20250402_RRQQ_New_Final,Li$_{1.6}$Zn$_{0.4}$Zr$_{0.4}$Cl$_4$,1.285,6
34,800.3049,801.6993,1454.638,872.0541243019795,1605.9454931739647,"(95, 3)",AC054_20250402_RRQQ_New_Final,Li$_{1.6}$Zn$_{0.4}$Zr$_{0.4}$Cl$_4$,1.285,6
35,631.0096,868.5245,1788.882,961.3506741090424,1954.193364379459,"(95, 3)",AC054_20250402_RRQQ_New_Final,Li$_{1.6}$Zn$_{0.4}$Zr$_{0.4}$Cl$_4$,1.285,6
36,498.6702,950.373,2196.234,1070.011279132101,2377.9611591921644,"(95, 3)",AC054_20250402_RRQQ_New_Final,Li$_{1.6}$Zn$_{0.4}$Zr$_{0.4}$Cl$_4$,1.285,6
37,397.2458,1047.136,2678.58,1202.2351330250833,2893.6253773406565,"(95, 3)",AC054_20250402_RRQQ_New_Final,Li$_{1.6}$Zn$_{0.4}$Zr$_{0.4}$Cl$_4$,1.285,6
38,319.6023,1159.668,3239.57,1363.132031229994,3521.113860656033,"(95, 3)",AC054_20250402_RRQQ_New_Final,Li$_{1.6}$Zn$_{0.4}$Zr$_{0.4}$Cl$_4$,1.285,6
39,251.1161,1313.189,3999.182,1558.919839213169,4284.675904370107,"(95, 3)",AC054_20250402_RRQQ_New_Final,Li$_{1.6}$Zn$_{0.4}$Zr$_{0.4}$Cl$_4$,1.285,6
40,200.8929,1487.239,4860.518,1797.1647820735968,5213.819371175405,"(95, 3)",AC054_20250402_RRQQ_New_Final,Li$_{1.6}$Zn$_{0.4}$Zr$_{0.4}$Cl$_4$,1.285,6
41,158.0056,1716.884,5994.591,2087.07384152346,6344.451022818833,"(95, 3)",AC054_20250402_RRQQ_New_Final,Li$_{1.6}$Zn$_{0.4}$Zr$_{0.4}$Cl$_4$,1.285,6
42,126.6892,1976.557,7270.239,2439.850559930889,7720.264137350594,"(95, 3)",AC054_20250402_RRQQ_New_Final,Li$_{1.6}$Zn$_{0.4}$Zr$_{0.4}$Cl$_4$,1.285,6
43,99.734,2319.971,8959.313,2869.1280014815256,9394.427036511974,"(95, 3)",AC054_20250402_RRQQ_New_Final,Li$_{1.6}$Zn$_{0.4}$Zr$_{0.4}$Cl$_4$,1.285,6
44,79.44915,2707.45,10907.66,3391.49560225363,11431.637776427,"(95, 3)",AC054_20250402_RRQQ_New_Final,Li$_{1.6}$Zn$_{0.4}$Zr$_{0.4}$Cl$_4$,1.285,6
45,63.34459,3178.266,13273.3,4027.1402693400737,13910.62440515338,"(95, 3)",AC054_20250402_RRQQ_New_Final,Li$_{1.6}$Zn$_{0.4}$Zr$_{0.4}$Cl$_4$,1.285,6
46,49.86702,3836.241,16396.98,4800.62650430697,16927.187409589675,"(95, 3)",AC054_20250402_RRQQ_New_Final,Li$_{1.6}$Zn$_{0.4}$Zr$_{0.4}$Cl$_4$,1.285,6
47,39.72458,4566.876,19974.46,5741.845698877008,20597.90192715666,"(95, 3)",AC054_20250402_RRQQ_New_Final,Li$_{1.6}$Zn$_{0.4}$Zr$_{0.4}$Cl$_4$,1.285,6
48,31.88775,5448.019,24217.29,6887.171288389307,25064.622794294482,"(95, 3)",AC054_20250402_RRQQ_New_Final,Li$_{1.6}$Zn$_{0.4}$Zr$_{0.4}$Cl$_4$,1.285,6
49,24.93351,6655.843,30019.54,8280.864403965666,30499.96652946395,"(95, 3)",AC054_20250402_RRQQ_New_Final,Li$_{1.6}$Zn$_{0.4}$Zr$_{0.4}$Cl$_4$,1.285,6
50,19.94681,8007.345,36468.84,9976.784344840391,37113.98210199417,"(95, 3)",AC054_20250402_RRQQ_New_Final,Li$_{1.6}$Zn$_{0.4}$Zr$_{0.4}$Cl$_4$,1.285,6
51,15.94388,9681.27,44352.03,12040.46997209236,45162.26827877326,"(95, 3)",AC054_20250402_RRQQ_New_Final,Li$_{1.6}$Zn$_{0.4}$Zr$_{0.4}$Cl$_4$,1.285,6
52,12.40079,11994.73,55197.51,14551.672459283443,54955.85124381058,"(95, 3)",AC054_20250402_RRQQ_New_Final,Li$_{1.6}$Zn$_{0.4}$Zr$_{0.4}$Cl$_4$,1.285,6
53,9.91015,14561.18,67081.93,17607.437278203655,66873.20421147875,"(95, 3)",AC054_20250402_RRQQ_New_Final,Li$_{1.6}$Zn$_{0.4}$Zr$_{0.4}$Cl$_4$,1.285,6
54,7.971939,17613.62,81047.05,21325.854523125923,81374.87353163569,"(95, 3)",AC054_20250402_RRQQ_New_Final,Li$_{1.6}$Zn$_{0.4}$Zr$_{0.4}$Cl$_4$,1.285,6
55,6.351626,21535.97,98720.8,25850.622504928186,99021.27651275742,"(95, 3)",AC054_20250402_RRQQ_New_Final,Li$_{1.6}$Zn$_{0.4}$Zr$_{0.4}$Cl$_4$,1.285,6
56,5.095109,26228.07,119508.2,31356.600975272006,120494.35876032306,"(95, 3)",AC054_20250402_RRQQ_New_Final,Li$_{1.6}$Zn$_{0.4}$Zr$_{0.4}$Cl$_4$,1.285,6
57,4.040948,32326.44,146051.7,38056.568585300076,146623.94797873712,"(95, 3)",AC054_20250402_RRQQ_New_Final,Li$_{1.6}$Zn$_{0.4}$Zr$_{0.4}$Cl$_4$,1.285,6
58,3.175813,40267.36,179826.8,46209.44572098268,178419.8226800052,"(95, 3)",AC054_20250402_RRQQ_New_Final,Li$_{1.6}$Zn$_{0.4}$Zr$_{0.4}$Cl$_4$,1.285,6
59,2.547554,49421.02,217774.3,56130.300486754226,217110.7350950679,"(95, 3)",AC054_20250402_RRQQ_New_Final,Li$_{1.6}$Zn$_{0.4}$Zr$_{0.4}$Cl$_4$,1.285,6
60,2.020474,61256.05,265730.7,68202.52451888335,264191.89632900426,"(95, 3)",AC054_20250402_RRQQ_New_Final,Li$_{1.6}$Zn$_{0.4}$Zr$_{0.4}$Cl$_4$,1.285,6
61,1.605308,75936.52,323555.3,82892.64916313454,321482.758824903,"(95, 3)",AC054_20250402_RRQQ_New_Final,Li$_{1.6}$Zn$_{0.4}$Zr$_{0.4}$Cl$_4$,1.285,6
62,1.273777,94425.48,394329.1,100768.37458821066,391197.32914090157,"(95, 3)",AC054_20250402_RRQQ_New_Final,Li$_{1.6}$Zn$_{0.4}$Zr$_{0.4}$Cl$_4$,1.285,6
63,1.010237,117553.3,480079.0,122520.50857043642,476029.72827910923,"(95, 3)",AC054_20250402_RRQQ_New_Final,Li$_{1.6}$Zn$_{0.4}$Zr$_{0.4}$Cl$_4$,1.285,6
64,0.7971939,147179.2,586499.4,148989.66277446793,579258.3060470821,"(95, 3)",AC054_20250402_RRQQ_New_Final,Li$_{1.6}$Zn$_{0.4}$Zr$_{0.4}$Cl$_4$,1.285,6
65,0.6334459,183281.7,711484.6,181198.73820834453,704872.3329534904,"(95, 3)",AC054_20250402_RRQQ_New_Final,Li$_{1.6}$Zn$_{0.4}$Zr$_{0.4}$Cl$_4$,1.285,6
66,0.5029507,228602.3,862702.2,220392.455253961,857726.1656488861,"(95, 3)",AC054_20250402_RRQQ_New_Final,Li$_{1.6}$Zn$_{0.4}$Zr$_{0.4}$Cl$_4$,1.285,6
67,0.3999573,284860.1,1043396.0,268085.4559117979,1043726.8436381915,"(95, 3)",AC054_20250402_RRQQ_New_Final,Li$_{1.6}$Zn$_{0.4}$Zr$_{0.4}$Cl$_4$,1.285,6
68,0.3175813,355535.2,1261943.0,326120.8371721501,1270062.3669437296,"(95, 3)",AC054_20250402_RRQQ_New_Final,Li$_{1.6}$Zn$_{0.4}$Zr$_{0.4}$Cl$_4$,1.285,6
69,0.2520161,444124.3,1524890.0,396741.37753618474,1545479.4765137718,"(95, 3)",AC054_20250402_RRQQ_New_Final,Li$_{1.6}$Zn$_{0.4}$Zr$_{0.4}$Cl$_4$,1.285,6
