Repository: Maughan-Lab/Li-Zn-Zr-Cl_Halospinels

# Li-Zn-Zr-Cl_Halospinels

Data and information for "From Cation Order to Disorder: Unlocking Ion Transport Pathways in Li−Zn−Zr−Cl Halospinels" (doi: https://doi.org/10.1021/acs.chemmater.6c00461)

Neutron powder diffraction (NPD) collected at beamline BL-11A (POWGEN) at the Spallation Neutron Source at Oak Ridge National Laboratory, including raw data and .txt files with two theta, intensity, calculated fit, and difference are in the NPD directory.

Neutron pair distribution function (nPDF) collected at beamline BL-1B (NOMAD) at the Spallation Neutron Source at Oak Ridge National Laboratory, including raw data and .txt files with two theta, intensity, calculated fit, and difference are in the nPDF directory.

Synchrotron X-ray powder diffraction (SXRD) collected at beamline BL2-1 at the Stanford Synchrotron Radiation Lightsource at Stanford Linear Accelerator, including raw data and.txt files with two theta, intensity, calculated fit, and difference are in the SXRD directory.

Raman spectroscopy raw data files are in the Raman directory.

Electrochemical impedance spectroscopy data for each composition is in the EIS directory.

File: EIS/0p9/temp_30_replicate_27_R-RQ-Q_AC033_R-Q_HighTemp_Li14Zn01Zr06Cl4.csv
Frequency,Z real,Z imag,Fit real,Fit imag,Dataset,Circuit,sample_name,material_name,height,diameter
2000039.0,1632.183,450.5877,1627.235071668957,443.0585396378599,"(30, 27)",R-RQ-Q,AC033_R-Q_HighTemp,Li$_{1.4}$Zn$_{0.1}$Zr$_{0.6}$Cl$_4$,0.839,6
1588711.0,1690.589,389.7077,1683.5946763872628,384.07124393057927,"(30, 27)",R-RQ-Q,AC033_R-Q_HighTemp,Li$_{1.4}$Zn$_{0.1}$Zr$_{0.6}$Cl$_4$,0.839,6
1261992.0,1731.825,332.1549,1727.9211247061692,330.1065540587871,"(30, 27)",R-RQ-Q,AC033_R-Q_HighTemp,Li$_{1.4}$Zn$_{0.1}$Zr$_{0.6}$Cl$_4$,0.839,6
1002539.0,1765.508,279.0566,1762.5255536509562,282.16999686312994,"(30, 27)",R-RQ-Q,AC033_R-Q_HighTemp,Li$_{1.4}$Zn$_{0.1}$Zr$_{0.6}$Cl$_4$,0.839,6
796289.1,1787.252,236.9761,1789.4695672109235,240.58285769975114,"(30, 27)",R-RQ-Q,AC033_R-Q_HighTemp,Li$_{1.4}$Zn$_{0.1}$Zr$_{0.6}$Cl$_4$,0.839,6
632460.9,1806.217,200.1266,1810.4812753354227,205.2323871107283,"(30, 27)",R-RQ-Q,AC033_R-Q_HighTemp,Li$_{1.4}$Zn$_{0.1}$Zr$_{0.6}$Cl$_4$,0.839,6
502382.8,1821.333,171.4775,1826.9540375641718,175.7663335301424,"(30, 27)",R-RQ-Q,AC033_R-Q_HighTemp,Li$_{1.4}$Zn$_{0.1}$Zr$_{0.6}$Cl$_4$,0.839,6
399257.8,1831.161,147.5888,1839.9852600631405,151.73025196701968,"(30, 27)",R-RQ-Q,AC033_R-Q_HighTemp,Li$_{1.4}$Zn$_{0.1}$Zr$_{0.6}$Cl$_4$,0.839,6
316992.2,1839.16,129.531,1850.4288623154382,132.65802665599693,"(30, 27)",R-RQ-Q,AC033_R-Q_HighTemp,Li$_{1.4}$Zn$_{0.1}$Zr$_{0.6}$Cl$_4$,0.839,6
251835.9,1850.195,110.4784,1858.9474999771444,118.12859620280092,"(30, 27)",R-RQ-Q,AC033_R-Q_HighTemp,Li$_{1.4}$Zn$_{0.1}$Zr$_{0.6}$Cl$_4$,0.839,6
200039.1,1855.962,102.3855,1866.0585142980442,107.8003380647716,"(30, 27)",R-RQ-Q,AC033_R-Q_HighTemp,Li$_{1.4}$Zn$_{0.1}$Zr$_{0.6}$Cl$_4$,0.839,6
159023.4,1861.615,99.6021,1872.17192774605,101.43190538918569,"(30, 27)",R-RQ-Q,AC033_R-Q_HighTemp,Li$_{1.4}$Zn$_{0.1}$Zr$_{0.6}$Cl$_4$,0.839,6
126210.9,1867.04,99.3552,1877.6209033541418,98.89580612278472,"(30, 27)",R-RQ-Q,AC033_R-Q_HighTemp,Li$_{1.4}$Zn$_{0.1}$Zr$_{0.6}$Cl$_4$,0.839,6
100429.7,1875.127,103.2611,1882.68591638905,100.1890815917096,"(30, 27)",R-RQ-Q,AC033_R-Q_HighTemp,Li$_{1.4}$Zn$_{0.1}$Zr$_{0.6}$Cl$_4$,0.839,6
79804.69,1880.809,109.3409,1887.6140795665635,105.44410338438982,"(30, 27)",R-RQ-Q,AC033_R-Q_HighTemp,Li$_{1.4}$Zn$_{0.1}$Zr$_{0.6}$Cl$_4$,0.839,6
63398.44,1886.931,119.691,1892.634975838056,114.94165821570489,"(30, 27)",R-RQ-Q,AC033_R-Q_HighTemp,Li$_{1.4}$Zn$_{0.1}$Zr$_{0.6}$Cl$_4$,0.839,6
50273.44,1893.917,134.2136,1897.9741730595833,129.12800787317508,"(30, 27)",R-RQ-Q,AC033_R-Q_HighTemp,Li$_{1.4}$Zn$_{0.1}$Zr$_{0.6}$Cl$_4$,0.839,6
39960.94,1901.592,153.4279,1903.8654118312018,148.63739427916482,"(30, 27)",R-RQ-Q,AC033_R-Q_HighTemp,Li$_{1.4}$Zn$_{0.1}$Zr$_{0.6}$Cl$_4$,0.839,6
31757.81,1910.321,178.0976,1910.5623087848885,174.32143652862553,"(30, 27)",R-RQ-Q,AC033_R-Q_HighTemp,Li$_{1.4}$Zn$_{0.1}$Zr$_{0.6}$Cl$_4$,0.839,6
25195.31,1920.296,208.7166,1918.3503146492146,207.28699209740034,"(30, 27)",R-RQ-Q,AC033_R-Q_HighTemp,Li$_{1.4}$Zn$_{0.1}$Zr$_{0.6}$Cl$_4$,0.839,6
20039.06,1931.376,246.8354,1927.5596106064102,248.9443034015428,"(30, 27)",R-RQ-Q,AC033_R-Q_HighTemp,Li$_{1.4}$Zn$_{0.1}$Zr$_{0.6}$Cl$_4$,0.839,6
16054.69,1943.684,292.295,1938.5796151652676,301.0676140921182,"(30, 27)",R-RQ-Q,AC033_R-Q_HighTemp,Li$_{1.4}$Zn$_{0.1}$Zr$_{0.6}$Cl$_4$,0.839,6
12773.44,1957.97,349.7998,1951.875804159476,365.8709192296606,"(30, 27)",R-RQ-Q,AC033_R-Q_HighTemp,Li$_{1.4}$Zn$_{0.1}$Zr$_{0.6}$Cl$_4$,0.839,6
9946.65,1975.832,428.1075,1968.0096170190259,446.10212164812947,"(30, 27)",R-RQ-Q,AC033_R-Q_HighTemp,Li$_{1.4}$Zn$_{0.1}$Zr$_{0.6}$Cl$_4$,0.839,6
7888.72,1995.128,517.9377,1987.662333564081,545.1596236497627,"(30, 27)",R-RQ-Q,AC033_R-Q_HighTemp,Li$_{1.4}$Zn$_{0.1}$Zr$_{0.6}$Cl$_4$,0.839,6
6288.11,2016.515,626.0172,2011.6639598265124,667.2363171360246,"(30, 27)",R-RQ-Q,AC033_R-Q_HighTemp,Li$_{1.4}$Zn$_{0.1}$Zr$_{0.6}$Cl$_4$,0.839,6
5039.063,2040.073,754.8315,2041.0283637073328,817.4970835654345,"(30, 27)",R-RQ-Q,AC033_R-Q_HighTemp,Li$_{1.4}$Zn$_{0.1}$Zr$_{0.6}$Cl$_4$,0.839,6
4001.524,2067.924,919.3944,2076.996158968168,1002.2973247800414,"(30, 27)",R-RQ-Q,AC033_R-Q_HighTemp,Li$_{1.4}$Zn$_{0.1}$Zr$_{0.6}$Cl$_4$,0.839,6
3161.337,2099.496,1127.62,2121.0871591432633,1229.4517753627558,"(30, 27)",R-RQ-Q,AC033_R-Q_HighTemp,Li$_{1.4}$Zn$_{0.1}$Zr$_{0.6}$Cl$_4$,0.839,6
2507.267,2133.895,1381.436,2175.1646244733547,1508.5649692393326,"(30, 27)",R-RQ-Q,AC033_R-Q_HighTemp,Li$_{1.4}$Zn$_{0.1}$Zr$_{0.6}$Cl$_4$,0.839,6
1979.167,2172.334,1704.279,2241.5140214323596,1851.437336988262,"(30, 27)",R-RQ-Q,AC033_R-Q_HighTemp,Li$_{1.4}$Zn$_{0.1}$Zr$_{0.6}$Cl$_4$,0.839,6
1598.011,2209.692,2065.567,2322.939626518495,2272.564105539398,"(30, 27)",R-RQ-Q,AC033_R-Q_HighTemp,Li$_{1.4}$Zn$_{0.1}$Zr$_{0.6}$Cl$_4$,0.839,6
1257.622,2255.283,2569.355,2422.8830593723587,2789.7480934944538,"(30, 27)",R-RQ-Q,AC033_R-Q_HighTemp,Li$_{1.4}$Zn$_{0.1}$Zr$_{0.6}$Cl$_4$,0.839,6
1004.464,2303.199,3161.906,2545.5687566643046,3424.852308821382,"(30, 27)",R-RQ-Q,AC033_R-Q_HighTemp,Li$_{1.4}$Zn$_{0.1}$Zr$_{0.6}$Cl$_4$,0.839,6
800.3049,2357.538,3908.457,2696.1825366197827,4204.724164537811,"(30, 27)",R-RQ-Q,AC033_R-Q_HighTemp,Li$_{1.4}$Zn$_{0.1}$Zr$_{0.6}$Cl$_4$,0.839,6
631.0096,2423.19,4888.152,2881.090802577688,5162.330381914705,"(30, 27)",R-RQ-Q,AC033_R-Q_HighTemp,Li$_{1.4}$Zn$_{0.1}$Zr$_{0.6}$Cl$_4$,0.839,6
498.6702,2502.094,6109.419,3108.109651673438,6338.150556283459,"(30, 27)",R-RQ-Q,AC033_R-Q_HighTemp,Li$_{1.4}$Zn$_{0.1}$Zr$_{0.6}$Cl$_4$,0.839,6
397.2458,2594.264,7587.147,3386.835264182696,7781.888294131792,"(30, 27)",R-RQ-Q,AC033_R-Q_HighTemp,Li$_{1.4}$Zn$_{0.1}$Zr$_{0.6}$Cl$_4$,0.839,6
319.6023,2701.12,9339.086,3729.049539400462,9554.57225397634,"(30, 27)",R-RQ-Q,AC033_R-Q_HighTemp,Li$_{1.4}$Zn$_{0.1}$Zr$_{0.6}$Cl$_4$,0.839,6
251.1161,2848.987,11766.23,4149.218124645942,11731.135904923396,"(30, 27)",R-RQ-Q,AC033_R-Q_HighTemp,Li$_{1.4}$Zn$_{0.1}$Zr$_{0.6}$Cl$_4$,0.839,6
200.8929,3020.48,14575.19,4665.101889518458,14403.585052546534,"(30, 27)",R-RQ-Q,AC033_R-Q_HighTemp,Li$_{1.4}$Zn$_{0.1}$Zr$_{0.6}$Cl$_4$,0.839,6
158.0056,3249.577,18354.73,5298.507692968869,17684.887027096505,"(30, 27)",R-RQ-Q,AC033_R-Q_HighTemp,Li$_{1.4}$Zn$_{0.1}$Zr$_{0.6}$Cl$_4$,0.839,6
126.6892,3512.671,22697.25,6076.210178798196,21713.745934346603,"(30, 27)",R-RQ-Q,AC033_R-Q_HighTemp,Li$_{1.4}$Zn$_{0.1}$Zr$_{0.6}$Cl$_4$,0.839,6
99.734,3872.764,28564.71,7031.083564741311,26660.465824047762,"(30, 27)",R-RQ-Q,AC033_R-Q_HighTemp,Li$_{1.4}$Zn$_{0.1}$Zr$_{0.6}$Cl$_4$,0.839,6
79.44915,4281.916,35486.64,8203.491266938097,32734.14961826849,"(30, 27)",R-RQ-Q,AC033_R-Q_HighTemp,Li$_{1.4}$Zn$_{0.1}$Zr$_{0.6}$Cl$_4$,0.839,6
63.34459,4819.865,44115.82,9642.992100559366,40191.538105745065,"(30, 27)",R-RQ-Q,AC033_R-Q_HighTemp,Li$_{1.4}$Zn$_{0.1}$Zr$_{0.6}$Cl$_4$,0.839,6
49.86702,5560.22,55629.31,11410.435179351554,49347.86263555376,"(30, 27)",R-RQ-Q,AC033_R-Q_HighTemp,Li$_{1.4}$Zn$_{0.1}$Zr$_{0.6}$Cl$_4$,0.839,6
39.72458,6417.848,69192.82,13580.532067561096,60590.17026446383,"(30, 27)",R-RQ-Q,AC033_R-Q_HighTemp,Li$_{1.4}$Zn$_{0.1}$Zr$_{0.6}$Cl$_4$,0.839,6
31.88775,7483.128,85501.16,16245.014911639766,74393.6846253886,"(30, 27)",R-RQ-Q,AC033_R-Q_HighTemp,Li$_{1.4}$Zn$_{0.1}$Zr$_{0.6}$Cl$_4$,0.839,6
24.93351,8976.313,108303.5,19516.514049086887,91341.89410729115,"(30, 27)",R-RQ-Q,AC033_R-Q_HighTemp,Li$_{1.4}$Zn$_{0.1}$Zr$_{0.6}$Cl$_4$,0.839,6
19.94681,10714.5,134187.1,23533.319004805984,112151.21649405987,"(30, 27)",R-RQ-Q,AC033_R-Q_HighTemp,Li$_{1.4}$Zn$_{0.1}$Zr$_{0.6}$Cl$_4$,0.839,6
15.94388,12907.52,166394.2,28465.22412702911,137701.2826613462,"(30, 27)",R-RQ-Q,AC033_R-Q_HighTemp,Li$_{1.4}$Zn$_{0.1}$Zr$_{0.6}$Cl$_4$,0.839,6
12.40079,16076.32,211760.9,34520.705963663415,169072.1194535374,"(30, 27)",R-RQ-Q,AC033_R-Q_HighTemp,Li$_{1.4}$Zn$_{0.1}$Zr$_{0.6}$Cl$_4$,0.839,6
9.91015,19698.15,262530.5,41955.73577391409,207589.80349825908,"(30, 27)",R-RQ-Q,AC033_R-Q_HighTemp,Li$_{1.4}$Zn$_{0.1}$Zr$_{0.6}$Cl$_4$,0.839,6
7.971939,24141.91,323365.5,51084.59968884198,254882.51579078776,"(30, 27)",R-RQ-Q,AC033_R-Q_HighTemp,Li$_{1.4}$Zn$_{0.1}$Zr$_{0.6}$Cl$_4$,0.839,6
6.351626,30039.3,402165.7,62293.18389984048,312949.36653167236,"(30, 27)",R-RQ-Q,AC033_R-Q_HighTemp,Li$_{1.4}$Zn$_{0.1}$Zr$_{0.6}$Cl$_4$,0.839,6
5.095109,37253.87,496541.4,76055.28645321213,384244.8995122286,"(30, 27)",R-RQ-Q,AC033_R-Q_HighTemp,Li$_{1.4}$Zn$_{0.1}$Zr$_{0.6}$Cl$_4$,0.839,6
4.040948,46911.57,619594.6,92952.64516668717,471782.8481327,"(30, 27)",R-RQ-Q,AC033_R-Q_HighTemp,Li$_{1.4}$Zn$_{0.1}$Zr$_{0.6}$Cl$_4$,0.839,6
3.175813,59852.18,779743.3,113699.52826791487,579263.5289236286,"(30, 27)",R-RQ-Q,AC033_R-Q_HighTemp,Li$_{1.4}$Zn$_{0.1}$Zr$_{0.6}$Cl$_4$,0.839,6
2.547554,75013.88,963320.0,139172.92722577273,711230.2576218318,"(30, 27)",R-RQ-Q,AC033_R-Q_HighTemp,Li$_{1.4}$Zn$_{0.1}$Zr$_{0.6}$Cl$_4$,0.839,6
2.020474,95280.5,1200996.0,170449.62805562856,873261.3996647729,"(30, 27)",R-RQ-Q,AC033_R-Q_HighTemp,Li$_{1.4}$Zn$_{0.1}$Zr$_{0.6}$Cl$_4$,0.839,6
1.605308,120958.6,1494552.0,208851.7281396527,1072206.1732695447,"(30, 27)",R-RQ-Q,AC033_R-Q_HighTemp,Li$_{1.4}$Zn$_{0.1}$Zr$_{0.6}$Cl$_4$,0.839,6
1.273777,154104.7,1861736.0,256002.5226036332,1316474.1727281455,"(30, 27)",R-RQ-Q,AC033_R-Q_HighTemp,Li$_{1.4}$Zn$_{0.1}$Zr$_{0.6}$Cl$_4$,0.839,6
1.010237,196890.4,2319448.0,313895.12262326234,1616390.8503579246,"(30, 27)",R-RQ-Q,AC033_R-Q_HighTemp,Li$_{1.4}$Zn$_{0.1}$Zr$_{0.6}$Cl$_4$,0.839,6
0.7971939,253313.5,2902654.0,384976.70622423425,1984633.983684305,"(30, 27)",R-RQ-Q,AC033_R-Q_HighTemp,Li$_{1.4}$Zn$_{0.1}$Zr$_{0.6}$Cl$_4$,0.839,6
0.6334459,324175.0,3606986.0,472251.96294162655,2436769.5777595695,"(30, 27)",R-RQ-Q,AC033_R-Q_HighTemp,Li$_{1.4}$Zn$_{0.1}$Zr$_{0.6}$Cl$_4$,0.839,6
0.5029507,415604.7,4480574.0,579410.1050476345,2991909.8557439563,"(30, 27)",R-RQ-Q,AC033_R-Q_HighTemp,Li$_{1.4}$Zn$_{0.1}$Zr$_{0.6}$Cl$_4$,0.839,6
0.3999573,532942.8,5559189.0,710980.8142391089,3673521.151668148,"(30, 27)",R-RQ-Q,AC033_R-Q_HighTemp,Li$_{1.4}$Zn$_{0.1}$Zr$_{0.6}$Cl$_4$,0.839,6
0.3175813,685380.9,6904192.0,872525.7158071549,4510415.855811185,"(30, 27)",R-RQ-Q,AC033_R-Q_HighTemp,Li$_{1.4}$Zn$_{0.1}$Zr$_{0.6}$Cl$_4$,0.839,6
0.2520161,883012.8,8575027.0,1070873.4740931715,5537970.343215677,"(30, 27)",R-RQ-Q,AC033_R-Q_HighTemp,Li$_{1.4}$Zn$_{0.1}$Zr$_{0.6}$Cl$_4$,0.839,6

File: EIS/0p9/temp_30_replicate_28_R-RQ-Q_AC033_R-Q_HighTemp_Li14Zn01Zr06Cl4.csv
Frequency,Z real,Z imag,Fit real,Fit imag,Dataset,Circuit,sample_name,material_name,height,diameter
2000039.0,1631.883,449.6428,1625.4326531443132,441.32796550256984,"(30, 28)",R-RQ-Q,AC033_R-Q_HighTemp,Li$_{1.4}$Zn$_{0.1}$Zr$_{0.6}$Cl$_4$,0.839,6
1588711.0,1687.507,389.1901,1681.6433943562276,382.81452264033766,"(30, 28)",R-RQ-Q,AC033_R-Q_HighTemp,Li$_{1.4}$Zn$_{0.1}$Zr$_{0.6}$Cl$_4$,0.839,6
1261992.0,1728.883,331.0926,1725.9275498903562,329.24751124012056,"(30, 28)",R-RQ-Q,AC033_R-Q_HighTemp,Li$_{1.4}$Zn$_{0.1}$Zr$_{0.6}$Cl$_4$,0.839,6
1002539.0,1763.676,278.3769,1760.558644383393,281.62689396816,"(30, 28)",R-RQ-Q,AC033_R-Q_HighTemp,Li$_{1.4}$Zn$_{0.1}$Zr$_{0.6}$Cl$_4$,0.839,6
796289.1,1788.51,237.1396,1787.5691366676306,240.27921610267316,"(30, 28)",R-RQ-Q,AC033_R-Q_HighTemp,Li$_{1.4}$Zn$_{0.1}$Zr$_{0.6}$Cl$_4$,0.839,6
632460.9,1804.264,201.7042,1808.666512875982,205.10211610784359,"(30, 28)",R-RQ-Q,AC033_R-Q_HighTemp,Li$_{1.4}$Zn$_{0.1}$Zr$_{0.6}$Cl$_4$,0.839,6
502382.8,1818.401,170.0237,1825.2305664329251,175.75518928650686,"(30, 28)",R-RQ-Q,AC033_R-Q_HighTemp,Li$_{1.4}$Zn$_{0.1}$Zr$_{0.6}$Cl$_4$,0.839,6
399257.8,1829.135,146.8436,1838.3503720540277,151.79527390788823,"(30, 28)",R-RQ-Q,AC033_R-Q_HighTemp,Li$_{1.4}$Zn$_{0.1}$Zr$_{0.6}$Cl$_4$,0.839,6
316992.2,1838.199,128.3708,1848.875116107384,132.7660551736465,"(30, 28)",R-RQ-Q,AC033_R-Q_HighTemp,Li$_{1.4}$Zn$_{0.1}$Zr$_{0.6}$Cl$_4$,0.839,6
251835.9,1848.746,109.6844,1857.4650459269517,118.25452038812094,"(30, 28)",R-RQ-Q,AC033_R-Q_HighTemp,Li$_{1.4}$Zn$_{0.1}$Zr$_{0.6}$Cl$_4$,0.839,6
200039.1,1853.76,102.4004,1864.6365061411952,107.92541084902368,"(30, 28)",R-RQ-Q,AC033_R-Q_HighTemp,Li$_{1.4}$Zn$_{0.1}$Zr$_{0.6}$Cl$_4$,0.839,6
159023.4,1859.388,98.6833,1870.799314018754,101.54227542454748,"(30, 28)",R-RQ-Q,AC033_R-Q_HighTemp,Li$_{1.4}$Zn$_{0.1}$Zr$_{0.6}$Cl$_4$,0.839,6
126210.9,1865.956,98.5682,1876.2868132718206,98.98131308193149,"(30, 28)",R-RQ-Q,AC033_R-Q_HighTemp,Li$_{1.4}$Zn$_{0.1}$Zr$_{0.6}$Cl$_4$,0.839,6
100429.7,1873.262,102.8981,1881.3797878036514,100.24231161528517,"(30, 28)",R-RQ-Q,AC033_R-Q_HighTemp,Li$_{1.4}$Zn$_{0.1}$Zr$_{0.6}$Cl$_4$,0.839,6
79804.69,1878.7,109.419,1886.32562568995,105.45968147483617,"(30, 28)",R-RQ-Q,AC033_R-Q_HighTemp,Li$_{1.4}$Zn$_{0.1}$Zr$_{0.6}$Cl$_4$,0.839,6
63398.44,1884.921,119.5628,1891.3540513118865,114.91575046981784,"(30, 28)",R-RQ-Q,AC033_R-Q_HighTemp,Li$_{1.4}$Zn$_{0.1}$Zr$_{0.6}$Cl$_4$,0.839,6
50273.44,1892.116,134.2635,1896.690575399987,129.05801059916638,"(30, 28)",R-RQ-Q,AC033_R-Q_HighTemp,Li$_{1.4}$Zn$_{0.1}$Zr$_{0.6}$Cl$_4$,0.839,6
39960.94,1899.543,153.2957,1902.5686380039035,148.52179506000618,"(30, 28)",R-RQ-Q,AC033_R-Q_HighTemp,Li$_{1.4}$Zn$_{0.1}$Zr$_{0.6}$Cl$_4$,0.839,6
31757.81,1908.277,177.6746,1909.2412760226784,174.15984218590538,"(30, 28)",R-RQ-Q,AC033_R-Q_HighTemp,Li$_{1.4}$Zn$_{0.1}$Zr$_{0.6}$Cl$_4$,0.839,6
25195.31,1918.017,208.5236,1916.9930476621125,207.0803295433958,"(30, 28)",R-RQ-Q,AC033_R-Q_HighTemp,Li$_{1.4}$Zn$_{0.1}$Zr$_{0.6}$Cl$_4$,0.839,6
20039.06,1929.149,246.5847,1926.1528927026627,248.69521150717813,"(30, 28)",R-RQ-Q,AC033_R-Q_HighTemp,Li$_{1.4}$Zn$_{0.1}$Zr$_{0.6}$Cl$_4$,0.839,6
16054.69,1941.433,291.994,1937.1085975905403,300.7810583174669,"(30, 28)",R-RQ-Q,AC033_R-Q_HighTemp,Li$_{1.4}$Zn$_{0.1}$Zr$_{0.6}$Cl$_4$,0.839,6
12773.44,1955.708,349.6238,1950.3235655781893,365.55507649943024,"(30, 28)",R-RQ-Q,AC033_R-Q_HighTemp,Li$_{1.4}$Zn$_{0.1}$Zr$_{0.6}$Cl$_4$,0.839,6
9946.65,1973.956,427.9075,1966.3566631247884,445.76960165715974,"(30, 28)",R-RQ-Q,AC033_R-Q_HighTemp,Li$_{1.4}$Zn$_{0.1}$Zr$_{0.6}$Cl$_4$,0.839,6
7888.72,1992.743,517.3923,1985.8860250773885,544.8291155145531,"(30, 28)",R-RQ-Q,AC033_R-Q_HighTemp,Li$_{1.4}$Zn$_{0.1}$Zr$_{0.6}$Cl$_4$,0.839,6
6288.11,2014.569,625.6026,2009.737855474192,666.9347783741302,"(30, 28)",R-RQ-Q,AC033_R-Q_HighTemp,Li$_{1.4}$Zn$_{0.1}$Zr$_{0.6}$Cl$_4$,0.839,6
5039.063,2037.859,754.437,2038.921463101939,817.2626233943562,"(30, 28)",R-RQ-Q,AC033_R-Q_HighTemp,Li$_{1.4}$Zn$_{0.1}$Zr$_{0.6}$Cl$_4$,0.839,6
4001.524,2065.543,918.907,2074.67202858658,1002.1829776727868,"(30, 28)",R-RQ-Q,AC033_R-Q_HighTemp,Li$_{1.4}$Zn$_{0.1}$Zr$_{0.6}$Cl$_4$,0.839,6
3161.337,2097.197,1126.96,2118.5029228512767,1229.5304161559243,"(30, 28)",R-RQ-Q,AC033_R-Q_HighTemp,Li$_{1.4}$Zn$_{0.1}$Zr$_{0.6}$Cl$_4$,0.839,6
2507.267,2131.581,1380.748,2172.269798303117,1508.9356909542998,"(30, 28)",R-RQ-Q,AC033_R-Q_HighTemp,Li$_{1.4}$Zn$_{0.1}$Zr$_{0.6}$Cl$_4$,0.839,6
1979.167,2169.74,1703.387,2238.249170678626,1852.2337007667484,"(30, 28)",R-RQ-Q,AC033_R-Q_HighTemp,Li$_{1.4}$Zn$_{0.1}$Zr$_{0.6}$Cl$_4$,0.839,6
1598.011,2207.274,2064.548,2319.234821812745,2273.9647835614633,"(30, 28)",R-RQ-Q,AC033_R-Q_HighTemp,Li$_{1.4}$Zn$_{0.1}$Zr$_{0.6}$Cl$_4$,0.839,6
1257.622,2252.511,2568.085,2418.6561074170418,2791.9905665215283,"(30, 28)",R-RQ-Q,AC033_R-Q_HighTemp,Li$_{1.4}$Zn$_{0.1}$Zr$_{0.6}$Cl$_4$,0.839,6
1004.464,2300.543,3160.386,2540.723181038563,3428.25045771857,"(30, 28)",R-RQ-Q,AC033_R-Q_HighTemp,Li$_{1.4}$Zn$_{0.1}$Zr$_{0.6}$Cl$_4$,0.839,6
800.3049,2354.494,3906.35,2690.6052848827503,4209.690819348692,"(30, 28)",R-RQ-Q,AC033_R-Q_HighTemp,Li$_{1.4}$Zn$_{0.1}$Zr$_{0.6}$Cl$_4$,0.839,6
631.0096,2420.293,4885.501,2874.649658311948,5169.406174790765,"(30, 28)",R-RQ-Q,AC033_R-Q_HighTemp,Li$_{1.4}$Zn$_{0.1}$Zr$_{0.6}$Cl$_4$,0.839,6
498.6702,2498.571,6106.895,3100.6503348238048,6348.0407808593145,"(30, 28)",R-RQ-Q,AC033_R-Q_HighTemp,Li$_{1.4}$Zn$_{0.1}$Zr$_{0.6}$Cl$_4$,0.839,6
397.2458,2590.763,7583.558,3378.1782109813503,7795.509922650874,"(30, 28)",R-RQ-Q,AC033_R-Q_HighTemp,Li$_{1.4}$Zn$_{0.1}$Zr$_{0.6}$Cl$_4$,0.839,6
319.6023,2697.939,9335.528,3718.9863655581717,9573.113828246978,"(30, 28)",R-RQ-Q,AC033_R-Q_HighTemp,Li$_{1.4}$Zn$_{0.1}$Zr$_{0.6}$Cl$_4$,0.839,6
251.1161,2845.833,11761.21,4137.507793952793,11756.133727630204,"(30, 28)",R-RQ-Q,AC033_R-Q_HighTemp,Li$_{1.4}$Zn$_{0.1}$Zr$_{0.6}$Cl$_4$,0.839,6
200.8929,3016.209,14569.91,4651.466636665698,14437.01999862799,"(30, 28)",R-RQ-Q,AC033_R-Q_HighTemp,Li$_{1.4}$Zn$_{0.1}$Zr$_{0.6}$Cl$_4$,0.839,6
158.0056,3244.905,18347.79,5282.628787060411,17729.307417229076,"(30, 28)",R-RQ-Q,AC033_R-Q_HighTemp,Li$_{1.4}$Zn$_{0.1}$Zr$_{0.6}$Cl$_4$,0.839,6
126.6892,3507.233,22687.84,6057.7236662924115,21772.423322106162,"(30, 28)",R-RQ-Q,AC033_R-Q_HighTemp,Li$_{1.4}$Zn$_{0.1}$Zr$_{0.6}$Cl$_4$,0.839,6
99.734,3867.437,28555.93,7009.576202160104,26737.59231767225,"(30, 28)",R-RQ-Q,AC033_R-Q_HighTemp,Li$_{1.4}$Zn$_{0.1}$Zr$_{0.6}$Cl$_4$,0.839,6
79.44915,4275.109,35476.36,8178.496950695364,32835.08757792202,"(30, 28)",R-RQ-Q,AC033_R-Q_HighTemp,Li$_{1.4}$Zn$_{0.1}$Zr$_{0.6}$Cl$_4$,0.839,6
63.34459,4801.888,44112.34,9613.98923156599,40323.13584128821,"(30, 28)",R-RQ-Q,AC033_R-Q_HighTemp,Li$_{1.4}$Zn$_{0.1}$Zr$_{0.6}$Cl$_4$,0.839,6
49.86702,5554.336,55622.26,11376.8455737841,49518.85321988612,"(30, 28)",R-RQ-Q,AC033_R-Q_HighTemp,Li$_{1.4}$Zn$_{0.1}$Zr$_{0.6}$Cl$_4$,0.839,6
39.72458,6411.272,69176.55,13541.72225536565,60811.674950706016,"(30, 28)",R-RQ-Q,AC033_R-Q_HighTemp,Li$_{1.4}$Zn$_{0.1}$Zr$_{0.6}$Cl$_4$,0.839,6
31.88775,7469.464,85484.38,16200.300967690153,74679.84783378127,"(30, 28)",R-RQ-Q,AC033_R-Q_HighTemp,Li$_{1.4}$Zn$_{0.1}$Zr$_{0.6}$Cl$_4$,0.839,6
24.93351,8965.908,108279.0,19465.171499823944,91710.6838059725,"(30, 28)",R-RQ-Q,AC033_R-Q_HighTemp,Li$_{1.4}$Zn$_{0.1}$Zr$_{0.6}$Cl$_4$,0.839,6
19.94681,10698.16,134164.2,23474.59987299779,112625.4323816588,"(30, 28)",R-RQ-Q,AC033_R-Q_HighTemp,Li$_{1.4}$Zn$_{0.1}$Zr$_{0.6}$Cl$_4$,0.839,6
15.94388,12891.05,166366.0,28398.383853912896,138309.82529888008,"(30, 28)",R-RQ-Q,AC033_R-Q_HighTemp,Li$_{1.4}$Zn$_{0.1}$Zr$_{0.6}$Cl$_4$,0.839,6
12.40079,16048.72,211706.8,34445.043825635905,169851.58692522047,"(30, 28)",R-RQ-Q,AC033_R-Q_HighTemp,Li$_{1.4}$Zn$_{0.1}$Zr$_{0.6}$Cl$_4$,0.839,6
9.91015,19666.76,262466.2,41870.65354673448,208586.49897500227,"(30, 28)",R-RQ-Q,AC033_R-Q_HighTemp,Li$_{1.4}$Zn$_{0.1}$Zr$_{0.6}$Cl$_4$,0.839,6
7.971939,24099.54,323312.9,50989.68477795575,256154.97036120444,"(30, 28)",R-RQ-Q,AC033_R-Q_HighTemp,Li$_{1.4}$Zn$_{0.1}$Zr$_{0.6}$Cl$_4$,0.839,6
6.351626,29987.01,402098.2,62188.3250422809,314571.50789399847,"(30, 28)",R-RQ-Q,AC033_R-Q_HighTemp,Li$_{1.4}$Zn$_{0.1}$Zr$_{0.6}$Cl$_4$,0.839,6
5.095109,37188.13,496451.6,75940.83252045582,386310.029883772,"(30, 28)",R-RQ-Q,AC033_R-Q_HighTemp,Li$_{1.4}$Zn$_{0.1}$Zr$_{0.6}$Cl$_4$,0.839,6
4.040948,46840.66,619543.2,92829.62070563839,474408.635647522,"(30, 28)",R-RQ-Q,AC033_R-Q_HighTemp,Li$_{1.4}$Zn$_{0.1}$Zr$_{0.6}$Cl$_4$,0.839,6
3.175813,59727.28,779627.4,113569.92339469356,582598.2678676517,"(30, 28)",R-RQ-Q,AC033_R-Q_HighTemp,Li$_{1.4}$Zn$_{0.1}$Zr$_{0.6}$Cl$_4$,0.839,6
2.547554,74882.3,963228.0,139040.0845691955,715460.7166054787,"(30, 28)",R-RQ-Q,AC033_R-Q_HighTemp,Li$_{1.4}$Zn$_{0.1}$Zr$_{0.6}$Cl$_4$,0.839,6
2.020474,95087.8,1200934.0,170318.75593115084,878622.6563797516,"(30, 28)",R-RQ-Q,AC033_R-Q_HighTemp,Li$_{1.4}$Zn$_{0.1}$Zr$_{0.6}$Cl$_4$,0.839,6
1.605308,120719.6,1494469.0,208730.5773950275,1078993.9337071625,"(30, 28)",R-RQ-Q,AC033_R-Q_HighTemp,Li$_{1.4}$Zn$_{0.1}$Zr$_{0.6}$Cl$_4$,0.839,6
1.273777,153833.7,1861690.0,255902.27508766355,1325060.1964921772,"(30, 28)",R-RQ-Q,AC033_R-Q_HighTemp,Li$_{1.4}$Zn$_{0.1}$Zr$_{0.6}$Cl$_4$,0.839,6
1.010237,196459.5,2319431.0,313831.55258515984,1627242.2580103069,"(30, 28)",R-RQ-Q,AC033_R-Q_HighTemp,Li$_{1.4}$Zn$_{0.1}$Zr$_{0.6}$Cl$_4$,0.839,6
0.7971939,252835.6,2902669.0,384971.69290461234,1998337.4144137632,"(30, 28)",R-RQ-Q,AC033_R-Q_HighTemp,Li$_{1.4}$Zn$_{0.1}$Zr$_{0.6}$Cl$_4$,0.839,6
0.6334459,323410.2,3607277.0,472335.45411307446,2454061.4053891613,"(30, 28)",R-RQ-Q,AC033_R-Q_HighTemp,Li$_{1.4}$Zn$_{0.1}$Zr$_{0.6}$Cl$_4$,0.839,6
0.5029507,414754.5,4480804.0,579622.6584935327,3013713.969796363,"(30, 28)",R-RQ-Q,AC033_R-Q_HighTemp,Li$_{1.4}$Zn$_{0.1}$Zr$_{0.6}$Cl$_4$,0.839,6
0.3999573,531774.3,5559723.0,711376.8786208768,3700996.182318343,"(30, 28)",R-RQ-Q,AC033_R-Q_HighTemp,Li$_{1.4}$Zn$_{0.1}$Zr$_{0.6}$Cl$_4$,0.839,6
0.3175813,683858.4,6905087.0,873177.8559439934,4545014.18502047,"(30, 28)",R-RQ-Q,AC033_R-Q_HighTemp,Li$_{1.4}$Zn$_{0.1}$Zr$_{0.6}$Cl$_4$,0.839,6
0.2520161,880922.6,8576341.0,1071877.8007282412,5581511.821471542,"(30, 28)",R-RQ-Q,AC033_R-Q_HighTemp,Li$_{1.4}$Zn$_{0.1}$Zr$_{0.6}$Cl$_4$,0.839,6

File: EIS/0p9/temp_35_replicate_26_R-RQ-Q_AC033_R-Q_HighTemp_Li14Zn01Zr06Cl4.csv
Frequency,Z real,Z imag,Fit real,Fit imag,Dataset,Circuit,sample_name,material_name,height,diameter
2000039.0,1283.731,280.2982,1273.0101263919635,270.53570997228655,"(35, 26)",R-RQ-Q,AC033_R-Q_HighTemp,Li$_{1.4}$Zn$_{0.1}$Zr$_{0.6}$Cl$_4$,0.839,6
1588711.0,1313.41,239.853,1304.5083005992176,234.1236332475366,"(35, 26)",R-RQ-Q,AC033_R-Q_HighTemp,Li$_{1.4}$Zn$_{0.1}$Zr$_{0.6}$Cl$_4$,0.839,6
1261992.0,1336.637,203.2815,1329.60610911013,201.6333570551597,"(35, 26)",R-RQ-Q,AC033_R-Q_HighTemp,Li$_{1.4}$Zn$_{0.1}$Zr$_{0.6}$Cl$_4$,0.839,6
1002539.0,1353.073,169.8407,1349.559973286261,173.26698833095165,"(35, 26)",R-RQ-Q,AC033_R-Q_HighTemp,Li$_{1.4}$Zn$_{0.1}$Zr$_{0.6}$Cl$_4$,0.839,6
796289.1,1366.816,144.3467,1365.4415288246691,148.9765638273673,"(35, 26)",R-RQ-Q,AC033_R-Q_HighTemp,Li$_{1.4}$Zn$_{0.1}$Zr$_{0.6}$Cl$_4$,0.839,6
632460.9,1375.641,123.2867,1378.1334321343297,128.57117728696892,"(35, 26)",R-RQ-Q,AC033_R-Q_HighTemp,Li$_{1.4}$Zn$_{0.1}$Zr$_{0.6}$Cl$_4$,0.839,6
502382.8,1382.783,105.59,1388.3472674624763,111.79532053775378,"(35, 26)",R-RQ-Q,AC033_R-Q_HighTemp,Li$_{1.4}$Zn$_{0.1}$Zr$_{0.6}$Cl$_4$,0.839,6
399257.8,1388.163,93.3648,1396.6502393620838,98.38293105212384,"(35, 26)",R-RQ-Q,AC033_R-Q_HighTemp,Li$_{1.4}$Zn$_{0.1}$Zr$_{0.6}$Cl$_4$,0.839,6
316992.2,1391.579,83.92931,1403.4931458363567,88.09327810131485,"(35, 26)",R-RQ-Q,AC033_R-Q_HighTemp,Li$_{1.4}$Zn$_{0.1}$Zr$_{0.6}$Cl$_4$,0.839,6
251835.9,1399.52,73.46691,1409.2360185035898,80.73443139805117,"(35, 26)",R-RQ-Q,AC033_R-Q_HighTemp,Li$_{1.4}$Zn$_{0.1}$Zr$_{0.6}$Cl$_4$,0.839,6
200039.1,1403.758,71.43085,1414.170116613614,76.17897013881857,"(35, 26)",R-RQ-Q,AC033_R-Q_HighTemp,Li$_{1.4}$Zn$_{0.1}$Zr$_{0.6}$Cl$_4$,0.839,6
159023.4,1407.507,71.86208,1418.53617795942,74.37545569025214,"(35, 26)",R-RQ-Q,AC033_R-Q_HighTemp,Li$_{1.4}$Zn$_{0.1}$Zr$_{0.6}$Cl$_4$,0.839,6
126210.9,1411.479,75.7593,1422.5393904433329,75.35825896777953,"(35, 26)",R-RQ-Q,AC033_R-Q_HighTemp,Li$_{1.4}$Zn$_{0.1}$Zr$_{0.6}$Cl$_4$,0.839,6
100429.7,1417.794,81.88555,1426.3617494746184,79.25766012932127,"(35, 26)",R-RQ-Q,AC033_R-Q_HighTemp,Li$_{1.4}$Zn$_{0.1}$Zr$_{0.6}$Cl$_4$,0.839,6
79804.69,1422.436,89.90092,1430.1724909677357,86.31170118165022,"(35, 26)",R-RQ-Q,AC033_R-Q_HighTemp,Li$_{1.4}$Zn$_{0.1}$Zr$_{0.6}$Cl$_4$,0.839,6
63398.44,1427.551,101.3729,1434.1372409931657,96.88102745898445,"(35, 26)",R-RQ-Q,AC033_R-Q_HighTemp,Li$_{1.4}$Zn$_{0.1}$Zr$_{0.6}$Cl$_4$,0.839,6
50273.44,1433.569,116.2389,1438.4264556761036,111.4678600288993,"(35, 26)",R-RQ-Q,AC033_R-Q_HighTemp,Li$_{1.4}$Zn$_{0.1}$Zr$_{0.6}$Cl$_4$,0.839,6
39960.94,1439.958,135.2472,1443.2236652905822,130.74026653416513,"(35, 26)",R-RQ-Q,AC033_R-Q_HighTemp,Li$_{1.4}$Zn$_{0.1}$Zr$_{0.6}$Cl$_4$,0.839,6
31757.81,1447.379,158.8783,1448.7339962731555,155.56302278475243,"(35, 26)",R-RQ-Q,AC033_R-Q_HighTemp,Li$_{1.4}$Zn$_{0.1}$Zr$_{0.6}$Cl$_4$,0.839,6
25195.31,1455.822,188.5049,1455.1934284034896,187.03657169138418,"(35, 26)",R-RQ-Q,AC033_R-Q_HighTemp,Li$_{1.4}$Zn$_{0.1}$Zr$_{0.6}$Cl$_4$,0.839,6
20039.06,1465.472,224.8752,1462.8792529319448,226.54588849291113,"(35, 26)",R-RQ-Q,AC033_R-Q_HighTemp,Li$_{1.4}$Zn$_{0.1}$Zr$_{0.6}$Cl$_4$,0.839,6
16054.69,1476.049,267.9667,1472.122231428448,275.82145748596224,"(35, 26)",R-RQ-Q,AC033_R-Q_HighTemp,Li$_{1.4}$Zn$_{0.1}$Zr$_{0.6}$Cl$_4$,0.839,6
12773.44,1488.461,322.3578,1483.3210153778102,337.0150678719027,"(35, 26)",R-RQ-Q,AC033_R-Q_HighTemp,Li$_{1.4}$Zn$_{0.1}$Zr$_{0.6}$Cl$_4$,0.839,6
9946.65,1504.167,396.081,1496.9594747812528,412.79376337609483,"(35, 26)",R-RQ-Q,AC033_R-Q_HighTemp,Li$_{1.4}$Zn$_{0.1}$Zr$_{0.6}$Cl$_4$,0.839,6
7888.72,1520.843,480.9394,1513.6277032231346,506.45605695431294,"(35, 26)",R-RQ-Q,AC033_R-Q_HighTemp,Li$_{1.4}$Zn$_{0.1}$Zr$_{0.6}$Cl$_4$,0.839,6
6288.11,1539.644,582.9139,1534.0476214817684,622.0754803948528,"(35, 26)",R-RQ-Q,AC033_R-Q_HighTemp,Li$_{1.4}$Zn$_{0.1}$Zr$_{0.6}$Cl$_4$,0.839,6
5039.063,1559.589,704.593,1559.104297946822,764.6777195499371,"(35, 26)",R-RQ-Q,AC033_R-Q_HighTemp,Li$_{1.4}$Zn$_{0.1}$Zr$_{0.6}$Cl$_4$,0.839,6
4001.524,1583.099,860.3618,1589.8843499370194,940.4590398680284,"(35, 26)",R-RQ-Q,AC033_R-Q_HighTemp,Li$_{1.4}$Zn$_{0.1}$Zr$_{0.6}$Cl$_4$,0.839,6
3161.337,1609.488,1057.993,1627.723095842639,1157.055496503809,"(35, 26)",R-RQ-Q,AC033_R-Q_HighTemp,Li$_{1.4}$Zn$_{0.1}$Zr$_{0.6}$Cl$_4$,0.839,6
2507.267,1637.874,1300.045,1674.2625068929333,1423.8746259307457,"(35, 26)",R-RQ-Q,AC033_R-Q_HighTemp,Li$_{1.4}$Zn$_{0.1}$Zr$_{0.6}$Cl$_4$,0.839,6
1979.167,1669.281,1608.738,1731.5224755522395,1752.504027081592,"(35, 26)",R-RQ-Q,AC033_R-Q_HighTemp,Li$_{1.4}$Zn$_{0.1}$Zr$_{0.6}$Cl$_4$,0.839,6
1598.011,1700.067,1955.489,1801.9884952910845,2157.2145771485416,"(35, 26)",R-RQ-Q,AC033_R-Q_HighTemp,Li$_{1.4}$Zn$_{0.1}$Zr$_{0.6}$Cl$_4$,0.839,6
1257.622,1738.401,2439.716,1888.7195587622566,2655.5801350676065,"(35, 26)",R-RQ-Q,AC033_R-Q_HighTemp,Li$_{1.4}$Zn$_{0.1}$Zr$_{0.6}$Cl$_4$,0.839,6
1004.464,1779.196,3009.313,1995.4809591061107,3269.2406426708967,"(35, 26)",R-RQ-Q,AC033_R-Q_HighTemp,Li$_{1.4}$Zn$_{0.1}$Zr$_{0.6}$Cl$_4$,0.839,6
800.3049,1827.474,3728.147,2126.9077602833663,4024.841759024688,"(35, 26)",R-RQ-Q,AC033_R-Q_HighTemp,Li$_{1.4}$Zn$_{0.1}$Zr$_{0.6}$Cl$_4$,0.839,6
631.0096,1887.241,4670.514,2288.7060339041163,4955.191827844203,"(35, 26)",R-RQ-Q,AC033_R-Q_HighTemp,Li$_{1.4}$Zn$_{0.1}$Zr$_{0.6}$Cl$_4$,0.839,6
498.6702,1959.731,5845.42,2487.9005997858258,6100.686413834485,"(35, 26)",R-RQ-Q,AC033_R-Q_HighTemp,Li$_{1.4}$Zn$_{0.1}$Zr$_{0.6}$Cl$_4$,0.839,6
397.2458,2046.904,7264.886,2733.140026615616,7511.062261026259,"(35, 26)",R-RQ-Q,AC033_R-Q_HighTemp,Li$_{1.4}$Zn$_{0.1}$Zr$_{0.6}$Cl$_4$,0.839,6
319.6023,2148.149,8948.04,3035.0721352738765,9247.556829044575,"(35, 26)",R-RQ-Q,AC033_R-Q_HighTemp,Li$_{1.4}$Zn$_{0.1}$Zr$_{0.6}$Cl$_4$,0.839,6
251.1161,2289.396,11278.35,3406.8063085395615,11385.567172767807,"(35, 26)",R-RQ-Q,AC033_R-Q_HighTemp,Li$_{1.4}$Zn$_{0.1}$Zr$_{0.6}$Cl$_4$,0.839,6
200.8929,2451.569,13974.16,3864.482679951031,14017.923611578884,"(35, 26)",R-RQ-Q,AC033_R-Q_HighTemp,Li$_{1.4}$Zn$_{0.1}$Zr$_{0.6}$Cl$_4$,0.839,6
158.0056,2672.167,17602.95,4427.972915186359,17258.920327725686,"(35, 26)",R-RQ-Q,AC033_R-Q_HighTemp,Li$_{1.4}$Zn$_{0.1}$Zr$_{0.6}$Cl$_4$,0.839,6
126.6892,2925.74,21769.35,5121.7430129413,21249.277898178883,"(35, 26)",R-RQ-Q,AC033_R-Q_HighTemp,Li$_{1.4}$Zn$_{0.1}$Zr$_{0.6}$Cl$_4$,0.839,6
99.734,3270.743,27403.53,5975.9155869994065,26162.253227752568,"(35, 26)",R-RQ-Q,AC033_R-Q_HighTemp,Li$_{1.4}$Zn$_{0.1}$Zr$_{0.6}$Cl$_4$,0.839,6
79.44915,3665.814,34028.83,7027.577752446622,32211.162170007003,"(35, 26)",R-RQ-Q,AC033_R-Q_HighTemp,Li$_{1.4}$Zn$_{0.1}$Zr$_{0.6}$Cl$_4$,0.839,6
63.34459,4186.236,42335.57,8322.3914028429,39658.64145964944,"(35, 26)",R-RQ-Q,AC033_R-Q_HighTemp,Li$_{1.4}$Zn$_{0.1}$Zr$_{0.6}$Cl$_4$,0.839,6
49.86702,4904.317,53372.01,9916.575794639006,48828.052098977445,"(35, 26)",R-RQ-Q,AC033_R-Q_HighTemp,Li$_{1.4}$Zn$_{0.1}$Zr$_{0.6}$Cl$_4$,0.839,6
39.72458,5747.383,66377.25,11879.34852028456,60117.51932030841,"(35, 26)",R-RQ-Q,AC033_R-Q_HighTemp,Li$_{1.4}$Zn$_{0.1}$Zr$_{0.6}$Cl$_4$,0.839,6
31.88775,6785.796,82020.52,14295.930854185337,74017.21872336169,"(35, 26)",R-RQ-Q,AC033_R-Q_HighTemp,Li$_{1.4}$Zn$_{0.1}$Zr$_{0.6}$Cl$_4$,0.839,6
24.93351,8248.099,103883.0,17271.247960087312,91130.65913166538,"(35, 26)",R-RQ-Q,AC033_R-Q_HighTemp,Li$_{1.4}$Zn$_{0.1}$Zr$_{0.6}$Cl$_4$,0.839,6
19.94681,9951.6,128695.8,20934.484618544648,112200.88624491745,"(35, 26)",R-RQ-Q,AC033_R-Q_HighTemp,Li$_{1.4}$Zn$_{0.1}$Zr$_{0.6}$Cl$_4$,0.839,6
15.94388,12109.8,159564.7,25444.69427881993,138142.7448194395,"(35, 26)",R-RQ-Q,AC033_R-Q_HighTemp,Li$_{1.4}$Zn$_{0.1}$Zr$_{0.6}$Cl$_4$,0.839,6
12.40079,15229.69,203010.0,30997.704973688924,170082.60016307485,"(35, 26)",R-RQ-Q,AC033_R-Q_HighTemp,Li$_{1.4}$Zn$_{0.1}$Zr$_{0.6}$Cl$_4$,0.839,6
9.91015,18787.33,251632.5,37834.62194390153,209407.2436056055,"(35, 26)",R-RQ-Q,AC033_R-Q_HighTemp,Li$_{1.4}$Zn$_{0.1}$Zr$_{0.6}$Cl$_4$,0.839,6
7.971939,23158.73,309904.3,46252.296146327084,257824.10536327102,"(35, 26)",R-RQ-Q,AC033_R-Q_HighTemp,Li$_{1.4}$Zn$_{0.1}$Zr$_{0.6}$Cl$_4$,0.839,6
6.351626,28960.08,385064.1,56616.213176192134,317435.38916982873,"(35, 26)",R-RQ-Q,AC033_R-Q_HighTemp,Li$_{1.4}$Zn$_{0.1}$Zr$_{0.6}$Cl$_4$,0.839,6
5.095109,36114.64,475578.4,69376.36222538217,390829.34751347674,"(35, 26)",R-RQ-Q,AC033_R-Q_HighTemp,Li$_{1.4}$Zn$_{0.1}$Zr$_{0.6}$Cl$_4$,0.839,6
4.040948,45654.49,593278.0,85086.77408847155,481192.660544074,"(35, 26)",R-RQ-Q,AC033_R-Q_HighTemp,Li$_{1.4}$Zn$_{0.1}$Zr$_{0.6}$Cl$_4$,0.839,6
3.175813,58443.03,746357.8,104429.57653392456,592448.7980118619,"(35, 26)",R-RQ-Q,AC033_R-Q_HighTemp,Li$_{1.4}$Zn$_{0.1}$Zr$_{0.6}$Cl$_4$,0.839,6
2.547554,73494.38,921832.0,128244.61149664182,729428.3717518224,"(35, 26)",R-RQ-Q,AC033_R-Q_HighTemp,Li$_{1.4}$Zn$_{0.1}$Zr$_{0.6}$Cl$_4$,0.839,6
2.020474,93538.77,1148886.0,157565.90003583103,898078.8752200353,"(35, 26)",R-RQ-Q,AC033_R-Q_HighTemp,Li$_{1.4}$Zn$_{0.1}$Zr$_{0.6}$Cl$_4$,0.839,6
1.605308,119048.9,1429147.0,193666.53832416798,1105722.916728264,"(35, 26)",R-RQ-Q,AC033_R-Q_HighTemp,Li$_{1.4}$Zn$_{0.1}$Zr$_{0.6}$Cl$_4$,0.839,6
1.273777,151946.2,1779488.0,238113.97399976806,1361376.1585628586,"(35, 26)",R-RQ-Q,AC033_R-Q_HighTemp,Li$_{1.4}$Zn$_{0.1}$Zr$_{0.6}$Cl$_4$,0.839,6
1.010237,194505.7,2215994.0,292838.0629157447,1676138.7665339876,"(35, 26)",R-RQ-Q,AC033_R-Q_HighTemp,Li$_{1.4}$Zn$_{0.1}$Zr$_{0.6}$Cl$_4$,0.839,6
0.7971939,250540.5,2771851.0,360214.8612321027,2063677.3662384127,"(35, 26)",R-RQ-Q,AC033_R-Q_HighTemp,Li$_{1.4}$Zn$_{0.1}$Zr$_{0.6}$Cl$_4$,0.839,6
0.6334459,321030.7,3442995.0,443169.7910049337,2540818.432015045,"(35, 26)",R-RQ-Q,AC033_R-Q_HighTemp,Li$_{1.4}$Zn$_{0.1}$Zr$_{0.6}$Cl$_4$,0.839,6
0.5029507,411958.6,4274163.0,545304.6586025616,3128278.872850145,"(35, 26)",R-RQ-Q,AC033_R-Q_HighTemp,Li$_{1.4}$Zn$_{0.1}$Zr$_{0.6}$Cl$_4$,0.839,6
0.3999573,528748.6,5300108.0,671054.0409402223,3851565.536420692,"(35, 26)",R-RQ-Q,AC033_R-Q_HighTemp,Li$_{1.4}$Zn$_{0.1}$Zr$_{0.6}$Cl$_4$,0.839,6
0.3175813,680477.1,6578149.0,825877.8296413374,4742082.6866931915,"(35, 26)",R-RQ-Q,AC033_R-Q_HighTemp,Li$_{1.4}$Zn$_{0.1}$Zr$_{0.6}$Cl$_4$,0.839,6
0.2520161,877322.1,8164483.0,1016498.2931684433,5838495.5404645,"(35, 26)",R-RQ-Q,AC033_R-Q_HighTemp,Li$_{1.4}$Zn$_{0.1}$Zr$_{0.6}$Cl$_4$,0.839,6

File: EIS/0p9/temp_35_replicate_28_R-RQ-Q_AC033_R-Q_HighTemp_Li14Zn01Zr06Cl4.csv
Frequency,Z real,Z imag,Fit real,Fit imag,Dataset,Circuit,sample_name,material_name,height,diameter
2000039.0,1274.347,276.1405,1264.3031585007925,266.43367252816967,"(35, 28)",R-RQ-Q,AC033_R-Q_HighTemp,Li$_{1.4}$Zn$_{0.1}$Zr$_{0.6}$Cl$_4$,0.839,6
1588711.0,1303.178,235.2507,1295.090117577617,230.3181221205455,"(35, 28)",R-RQ-Q,AC033_R-Q_HighTemp,Li$_{1.4}$Zn$_{0.1}$Zr$_{0.6}$Cl$_4$,0.839,6
1261992.0,1325.06,199.3845,1319.5743641374715,198.16263304043576,"(35, 28)",R-RQ-Q,AC033_R-Q_HighTemp,Li$_{1.4}$Zn$_{0.1}$Zr$_{0.6}$Cl$_4$,0.839,6
1002539.0,1343.085,168.7423,1339.0079247085844,170.1443890429865,"(35, 28)",R-RQ-Q,AC033_R-Q_HighTemp,Li$_{1.4}$Zn$_{0.1}$Zr$_{0.6}$Cl$_4$,0.839,6
796289.1,1355.144,141.7335,1354.4534550943492,146.19727476929387,"(35, 28)",R-RQ-Q,AC033_R-Q_HighTemp,Li$_{1.4}$Zn$_{0.1}$Zr$_{0.6}$Cl$_4$,0.839,6
632460.9,1363.863,120.152,1366.7827820211567,126.11823722388137,"(35, 28)",R-RQ-Q,AC033_R-Q_HighTemp,Li$_{1.4}$Zn$_{0.1}$Zr$_{0.6}$Cl$_4$,0.839,6
502382.8,1370.261,103.6454,1376.6965186520229,109.64440469256733,"(35, 28)",R-RQ-Q,AC033_R-Q_HighTemp,Li$_{1.4}$Zn$_{0.1}$Zr$_{0.6}$Cl$_4$,0.839,6
399257.8,1375.568,91.77411,1384.7516872270933,96.5058840877537,"(35, 28)",R-RQ-Q,AC033_R-Q_HighTemp,Li$_{1.4}$Zn$_{0.1}$Zr$_{0.6}$Cl$_4$,0.839,6
316992.2,1380.809,82.57764,1391.3901054255816,86.46056475504044,"(35, 28)",R-RQ-Q,AC033_R-Q_HighTemp,Li$_{1.4}$Zn$_{0.1}$Zr$_{0.6}$Cl$_4$,0.839,6
251835.9,1387.74,73.30986,1396.9641304759755,79.31673099898737,"(35, 28)",R-RQ-Q,AC033_R-Q_HighTemp,Li$_{1.4}$Zn$_{0.1}$Zr$_{0.6}$Cl$_4$,0.839,6
200039.1,1391.228,70.77674,1401.7585911336996,74.94813142535995,"(35, 28)",R-RQ-Q,AC033_R-Q_HighTemp,Li$_{1.4}$Zn$_{0.1}$Zr$_{0.6}$Cl$_4$,0.839,6
159023.4,1395.295,71.76202,1406.0089003337707,73.30499183584985,"(35, 28)",R-RQ-Q,AC033_R-Q_HighTemp,Li$_{1.4}$Zn$_{0.1}$Zr$_{0.6}$Cl$_4$,0.839,6
126210.9,1399.55,74.93671,1409.9158640396038,74.42352087854209,"(35, 28)",R-RQ-Q,AC033_R-Q_HighTemp,Li$_{1.4}$Zn$_{0.1}$Zr$_{0.6}$Cl$_4$,0.839,6
100429.7,1405.368,81.37009,1413.6578786994037,78.43578819191487,"(35, 28)",R-RQ-Q,AC033_R-Q_HighTemp,Li$_{1.4}$Zn$_{0.1}$Zr$_{0.6}$Cl$_4$,0.839,6
79804.69,1409.98,89.4181,1417.401219575871,85.58142466481803,"(35, 28)",R-RQ-Q,AC033_R-Q_HighTemp,Li$_{1.4}$Zn$_{0.1}$Zr$_{0.6}$Cl$_4$,0.839,6
63398.44,1415.174,100.7817,1421.3090652038456,96.22235671834781,"(35, 28)",R-RQ-Q,AC033_R-Q_HighTemp,Li$_{1.4}$Zn$_{0.1}$Zr$_{0.6}$Cl$_4$,0.839,6
50273.44,1420.995,115.786,1425.549831443351,110.86169841474356,"(35, 28)",R-RQ-Q,AC033_R-Q_HighTemp,Li$_{1.4}$Zn$_{0.1}$Zr$_{0.6}$Cl$_4$,0.839,6
39960.94,1427.398,134.7101,1430.3053269194977,130.16795507101992,"(35, 28)",R-RQ-Q,AC033_R-Q_HighTemp,Li$_{1.4}$Zn$_{0.1}$Zr$_{0.6}$Cl$_4$,0.839,6
31757.81,1434.901,158.4758,1435.7792006496572,155.0058199859173,"(35, 28)",R-RQ-Q,AC033_R-Q_HighTemp,Li$_{1.4}$Zn$_{0.1}$Zr$_{0.6}$Cl$_4$,0.839,6
25195.31,1443.46,187.9596,1442.2061360525827,186.47506219887958,"(35, 28)",R-RQ-Q,AC033_R-Q_HighTemp,Li$_{1.4}$Zn$_{0.1}$Zr$_{0.6}$Cl$_4$,0.839,6
20039.06,1453.069,224.1677,1449.862254220698,225.95930670470224,"(35, 28)",R-RQ-Q,AC033_R-Q_HighTemp,Li$_{1.4}$Zn$_{0.1}$Zr$_{0.6}$Cl$_4$,0.839,6
16054.69,1463.45,267.2708,1459.0772235721702,275.18690522263114,"(35, 28)",R-RQ-Q,AC033_R-Q_HighTemp,Li$_{1.4}$Zn$_{0.1}$Zr$_{0.6}$Cl$_4$,0.839,6
12773.44,1476.024,321.4298,1470.2486334765804,336.30659783299507,"(35, 28)",R-RQ-Q,AC033_R-Q_HighTemp,Li$_{1.4}$Zn$_{0.1}$Zr$_{0.6}$Cl$_4$,0.839,6
9946.65,1491.524,395.1774,1483.859277843211,411.98129209641,"(35, 28)",R-RQ-Q,AC033_R-Q_HighTemp,Li$_{1.4}$Zn$_{0.1}$Zr$_{0.6}$Cl$_4$,0.839,6
7888.72,1508.207,479.8657,1500.498113930757,505.5040616685205,"(35, 28)",R-RQ-Q,AC033_R-Q_HighTemp,Li$_{1.4}$Zn$_{0.1}$Zr$_{0.6}$Cl$_4$,0.839,6
6288.11,1526.712,581.4537,1520.8858162257297,620.9414231140078,"(35, 28)",R-RQ-Q,AC033_R-Q_HighTemp,Li$_{1.4}$Zn$_{0.1}$Zr$_{0.6}$Cl$_4$,0.839,6
5039.063,1546.569,703.0245,1545.9060412789765,763.3101281513015,"(35, 28)",R-RQ-Q,AC033_R-Q_HighTemp,Li$_{1.4}$Zn$_{0.1}$Zr$_{0.6}$Cl$_4$,0.839,6
4001.524,1569.986,858.6145,1576.6437649607863,938.7951594164134,"(35, 28)",R-RQ-Q,AC033_R-Q_HighTemp,Li$_{1.4}$Zn$_{0.1}$Zr$_{0.6}$Cl$_4$,0.839,6
3161.337,1596.249,1056.01,1614.4323590347417,1155.0184035479604,"(35, 28)",R-RQ-Q,AC033_R-Q_HighTemp,Li$_{1.4}$Zn$_{0.1}$Zr$_{0.6}$Cl$_4$,0.839,6
2507.267,1624.354,1297.491,1660.911452286676,1421.3696731730333,"(35, 28)",R-RQ-Q,AC033_R-Q_HighTemp,Li$_{1.4}$Zn$_{0.1}$Zr$_{0.6}$Cl$_4$,0.839,6
1979.167,1655.555,1605.848,1718.0980889366429,1749.4144544075548,"(35, 28)",R-RQ-Q,AC033_R-Q_HighTemp,Li$_{1.4}$Zn$_{0.1}$Zr$_{0.6}$Cl$_4$,0.839,6
1598.011,1686.267,1952.192,1788.4742738871773,2153.3960860546363,"(35, 28)",R-RQ-Q,AC033_R-Q_HighTemp,Li$_{1.4}$Zn$_{0.1}$Zr$_{0.6}$Cl$_4$,0.839,6
1257.622,1724.332,2435.789,1875.0947054803844,2650.8541752273845,"(35, 28)",R-RQ-Q,AC033_R-Q_HighTemp,Li$_{1.4}$Zn$_{0.1}$Zr$_{0.6}$Cl$_4$,0.839,6
1004.464,1764.731,3004.808,1981.7193726647838,3263.3860994899846,"(35, 28)",R-RQ-Q,AC033_R-Q_HighTemp,Li$_{1.4}$Zn$_{0.1}$Zr$_{0.6}$Cl$_4$,0.839,6
800.3049,1813.084,3722.68,2112.9767728112784,4017.5846567798444,"(35, 28)",R-RQ-Q,AC033_R-Q_HighTemp,Li$_{1.4}$Zn$_{0.1}$Zr$_{0.6}$Cl$_4$,0.839,6
631.0096,1872.534,4664.024,2274.5648356967567,4946.192570947111,"(35, 28)",R-RQ-Q,AC033_R-Q_HighTemp,Li$_{1.4}$Zn$_{0.1}$Zr$_{0.6}$Cl$_4$,0.839,6
498.6702,1945.073,5837.149,2473.4982760836447,6089.523974653882,"(35, 28)",R-RQ-Q,AC033_R-Q_HighTemp,Li$_{1.4}$Zn$_{0.1}$Zr$_{0.6}$Cl$_4$,0.839,6
397.2458,2031.704,7254.6,2718.4131129150587,7497.214581275023,"(35, 28)",R-RQ-Q,AC033_R-Q_HighTemp,Li$_{1.4}$Zn$_{0.1}$Zr$_{0.6}$Cl$_4$,0.839,6
319.6023,2133.346,8935.845,3019.9415749125883,9230.376526466824,"(35, 28)",R-RQ-Q,AC033_R-Q_HighTemp,Li$_{1.4}$Zn$_{0.1}$Zr$_{0.6}$Cl$_4$,0.839,6
251.1161,2274.142,11262.25,3391.1736680422555,11364.251427663074,"(35, 28)",R-RQ-Q,AC033_R-Q_HighTemp,Li$_{1.4}$Zn$_{0.1}$Zr$_{0.6}$Cl$_4$,0.839,6
200.8929,2437.059,13956.61,3848.225442555934,13991.476838565966,"(35, 28)",R-RQ-Q,AC033_R-Q_HighTemp,Li$_{1.4}$Zn$_{0.1}$Zr$_{0.6}$Cl$_4$,0.839,6
158.0056,2656.667,17579.47,4410.938629447424,17226.107904679167,"(35, 28)",R-RQ-Q,AC033_R-Q_HighTemp,Li$_{1.4}$Zn$_{0.1}$Zr$_{0.6}$Cl$_4$,0.839,6
126.6892,2909.698,21739.72,5103.742019276598,21208.568811110617,"(35, 28)",R-RQ-Q,AC033_R-Q_HighTemp,Li$_{1.4}$Zn$_{0.1}$Zr$_{0.6}$Cl$_4$,0.839,6
99.734,3257.551,27367.17,5956.711977998044,26111.748978539734,"(35, 28)",R-RQ-Q,AC033_R-Q_HighTemp,Li$_{1.4}$Zn$_{0.1}$Zr$_{0.6}$Cl$_4$,0.839,6
79.44915,3648.888,33982.6,7006.878139512754,32148.508659734292,"(35, 28)",R-RQ-Q,AC033_R-Q_HighTemp,Li$_{1.4}$Zn$_{0.1}$Zr$_{0.6}$Cl$_4$,0.839,6
63.34459,4174.017,42274.83,8299.830958447723,39580.919774766495,"(35, 28)",R-RQ-Q,AC033_R-Q_HighTemp,Li$_{1.4}$Zn$_{0.1}$Zr$_{0.6}$Cl$_4$,0.839,6
49.86702,4889.722,53296.07,9891.700911234375,48731.64315435121,"(35, 28)",R-RQ-Q,AC033_R-Q_HighTemp,Li$_{1.4}$Zn$_{0.1}$Zr$_{0.6}$Cl$_4$,0.839,6
39.72458,5731.026,66283.77,11851.59526780711,59997.9361078438,"(35, 28)",R-RQ-Q,AC033_R-Q_HighTemp,Li$_{1.4}$Zn$_{0.1}$Zr$_{0.6}$Cl$_4$,0.839,6
31.88775,6764.141,81901.37,14264.598220607757,73868.89842178235,"(35, 28)",R-RQ-Q,AC033_R-Q_HighTemp,Li$_{1.4}$Zn$_{0.1}$Zr$_{0.6}$Cl$_4$,0.839,6
24.93351,8228.059,103732.7,17235.464614426448,90946.70548370515,"(35, 28)",R-RQ-Q,AC033_R-Q_HighTemp,Li$_{1.4}$Zn$_{0.1}$Zr$_{0.6}$Cl$_4$,0.839,6
19.94681,9928.45,128516.8,20893.16763166996,111972.75031765059,"(35, 28)",R-RQ-Q,AC033_R-Q_HighTemp,Li$_{1.4}$Zn$_{0.1}$Zr$_{0.6}$Cl$_4$,0.839,6
15.94388,12086.54,159342.5,25396.49786012746,137859.82942662374,"(35, 28)",R-RQ-Q,AC033_R-Q_HighTemp,Li$_{1.4}$Zn$_{0.1}$Zr$_{0.6}$Cl$_4$,0.839,6
12.40079,15189.51,202732.8,30940.956813615358,169731.76971501546,"(35, 28)",R-RQ-Q,AC033_R-Q_HighTemp,Li$_{1.4}$Zn$_{0.1}$Zr$_{0.6}$Cl$_4$,0.839,6
9.91015,18759.96,251280.1,37767.244171523475,208972.21680098926,"(35, 28)",R-RQ-Q,AC033_R-Q_HighTemp,Li$_{1.4}$Zn$_{0.1}$Zr$_{0.6}$Cl$_4$,0.839,6
7.971939,23129.28,309473.9,46171.70719085948,257284.70274911588,"(35, 28)",R-RQ-Q,AC033_R-Q_HighTemp,Li$_{1.4}$Zn$_{0.1}$Zr$_{0.6}$Cl$_4$,0.839,6
6.351626,28913.36,384538.7,56519.20592751045,316766.6009231188,"(35, 28)",R-RQ-Q,AC033_R-Q_HighTemp,Li$_{1.4}$Zn$_{0.1}$Zr$_{0.6}$Cl$_4$,0.839,6
5.095109,36057.32,474942.0,69258.95278013838,390000.17853536125,"(35, 28)",R-RQ-Q,AC033_R-Q_HighTemp,Li$_{1.4}$Zn$_{0.1}$Zr$_{0.6}$Cl$_4$,0.839,6
4.040948,45578.57,592441.8,84944.01399337332,480164.6997261241,"(35, 28)",R-RQ-Q,AC033_R-Q_HighTemp,Li$_{1.4}$Zn$_{0.1}$Zr$_{0.6}$Cl$_4$,0.839,6
3.175813,58363.41,745331.1,104255.31973234931,591174.4458651338,"(35, 28)",R-RQ-Q,AC033_R-Q_HighTemp,Li$_{1.4}$Zn$_{0.1}$Zr$_{0.6}$Cl$_4$,0.839,6
2.547554,73418.87,920568.3,128031.22506968716,727848.6449032521,"(35, 28)",R-RQ-Q,AC033_R-Q_HighTemp,Li$_{1.4}$Zn$_{0.1}$Zr$_{0.6}$Cl$_4$,0.839,6
2.020474,93417.44,1147263.0,157303.90520588317,896120.6868588636,"(35, 28)",R-RQ-Q,AC033_R-Q_HighTemp,Li$_{1.4}$Zn$_{0.1}$Zr$_{0.6}$Cl$_4$,0.839,6
1.605308,118871.9,1427142.0,193344.16493628838,1103295.7080389517,"(35, 28)",R-RQ-Q,AC033_R-Q_HighTemp,Li$_{1.4}$Zn$_{0.1}$Zr$_{0.6}$Cl$_4$,0.839,6
1.273777,151751.8,1776994.0,237716.60766265722,1358367.72641009,"(35, 28)",R-RQ-Q,AC033_R-Q_HighTemp,Li$_{1.4}$Zn$_{0.1}$Zr$_{0.6}$Cl$_4$,0.839,6
1.010237,194245.9,2212874.0,292347.5589825907,1672410.0958081745,"(35, 28)",R-RQ-Q,AC033_R-Q_HighTemp,Li$_{1.4}$Zn$_{0.1}$Zr$_{0.6}$Cl$_4$,0.839,6
0.7971939,250189.2,2767926.0,359608.6936003079,2059056.22964127,"(35, 28)",R-RQ-Q,AC033_R-Q_HighTemp,Li$_{1.4}$Zn$_{0.1}$Zr$_{0.6}$Cl$_4$,0.839,6
0.6334459,320689.6,3438089.0,442419.9960250687,2535091.463578406,"(35, 28)",R-RQ-Q,AC033_R-Q_HighTemp,Li$_{1.4}$Zn$_{0.1}$Zr$_{0.6}$Cl$_4$,0.839,6
0.5029507,411556.0,4268113.0,544376.5248546392,3121181.751555701,"(35, 28)",R-RQ-Q,AC033_R-Q_HighTemp,Li$_{1.4}$Zn$_{0.1}$Zr$_{0.6}$Cl$_4$,0.839,6
0.3999573,528213.8,5292648.0,669904.4838180528,3842770.829729,"(35, 28)",R-RQ-Q,AC033_R-Q_HighTemp,Li$_{1.4}$Zn$_{0.1}$Zr$_{0.6}$Cl$_4$,0.839,6
0.3175813,679721.8,6568912.0,824453.3750361882,4731184.796643245,"(35, 28)",R-RQ-Q,AC033_R-Q_HighTemp,Li$_{1.4}$Zn$_{0.1}$Zr$_{0.6}$Cl$_4$,0.839,6
0.2520161,876305.6,8153098.0,1014732.57638359,5824992.062377666,"(35, 28)",R-RQ-Q,AC033_R-Q_HighTemp,Li$_{1.4}$Zn$_{0.1}$Zr$_{0.6}$Cl$_4$,0.839,6
