Repository: Maughan-Lab/Li-Zn-Zr-Cl_Halospinels

# Li-Zn-Zr-Cl_Halospinels

Data and information for "From Cation Order to Disorder: Unlocking Ion Transport Pathways in Li−Zn−Zr−Cl Halospinels" (doi: https://doi.org/10.1021/acs.chemmater.6c00461)

Neutron powder diffraction (NPD) collected at beamline BL-11A (POWGEN) at the Spallation Neutron Source at Oak Ridge National Laboratory, including raw data and .txt files with two theta, intensity, calculated fit, and difference are in the NPD directory.

File: EIS/0p9/temp_45_replicate_27_R-RQ-Q_AC033_R-Q_HighTemp_Li14Zn01Zr06Cl4.csv
Frequency,Z real,Z imag,Fit real,Fit imag,Dataset,Circuit,sample_name,material_name,height,diameter
2000039.0,780.2479,109.1976,769.4843218421265,100.5139541156784,"(45, 27)",R-RQ-Q,AC033_R-Q_HighTemp,Li$_{1.4}$Zn$_{0.1}$Zr$_{0.6}$Cl$_4$,0.839,6
1588711.0,788.8135,92.71295,780.5164605999219,88.5076603080254,"(45, 27)",R-RQ-Q,AC033_R-Q_HighTemp,Li$_{1.4}$Zn$_{0.1}$Zr$_{0.6}$Cl$_4$,0.839,6
1261992.0,795.5443,78.26357,789.7677927900859,78.00062452210827,"(45, 27)",R-RQ-Q,AC033_R-Q_HighTemp,Li$_{1.4}$Zn$_{0.1}$Zr$_{0.6}$Cl$_4$,0.839,6
1002539.0,800.5989,66.74088,797.5363777342747,68.97269680112835,"(45, 27)",R-RQ-Q,AC033_R-Q_HighTemp,Li$_{1.4}$Zn$_{0.1}$Zr$_{0.6}$Cl$_4$,0.839,6
796289.1,804.0874,56.9961,804.0793185853455,61.38310571210801,"(45, 27)",R-RQ-Q,AC033_R-Q_HighTemp,Li$_{1.4}$Zn$_{0.1}$Zr$_{0.6}$Cl$_4$,0.839,6
632460.9,806.2037,49.9973,809.6161894568631,55.18572797836053,"(45, 27)",R-RQ-Q,AC033_R-Q_HighTemp,Li$_{1.4}$Zn$_{0.1}$Zr$_{0.6}$Cl$_4$,0.839,6
502382.8,808.8474,45.31275,814.333815168147,50.34105638123914,"(45, 27)",R-RQ-Q,AC033_R-Q_HighTemp,Li$_{1.4}$Zn$_{0.1}$Zr$_{0.6}$Cl$_4$,0.839,6
399257.8,810.7906,42.82861,818.3914907491624,46.825729893577474,"(45, 27)",R-RQ-Q,AC033_R-Q_HighTemp,Li$_{1.4}$Zn$_{0.1}$Zr$_{0.6}$Cl$_4$,0.839,6
316992.2,813.0059,41.77692,821.9261309980661,44.640484404170515,"(45, 27)",R-RQ-Q,AC033_R-Q_HighTemp,Li$_{1.4}$Zn$_{0.1}$Zr$_{0.6}$Cl$_4$,0.839,6
251835.9,817.7454,39.80322,825.0571100734206,43.81731121566318,"(45, 27)",R-RQ-Q,AC033_R-Q_HighTemp,Li$_{1.4}$Zn$_{0.1}$Zr$_{0.6}$Cl$_4$,0.839,6
200039.1,819.4294,42.29623,827.8907205500717,44.42652771613646,"(45, 27)",R-RQ-Q,AC033_R-Q_HighTemp,Li$_{1.4}$Zn$_{0.1}$Zr$_{0.6}$Cl$_4$,0.839,6
159023.4,821.427,45.61373,830.5242821629977,46.58439833509023,"(45, 27)",R-RQ-Q,AC033_R-Q_HighTemp,Li$_{1.4}$Zn$_{0.1}$Zr$_{0.6}$Cl$_4$,0.839,6
126210.9,824.1194,51.02859,833.0499877150581,50.46190703428618,"(45, 27)",R-RQ-Q,AC033_R-Q_HighTemp,Li$_{1.4}$Zn$_{0.1}$Zr$_{0.6}$Cl$_4$,0.839,6
100429.7,828.1837,58.4309,835.5586054567099,56.29528028700856,"(45, 27)",R-RQ-Q,AC033_R-Q_HighTemp,Li$_{1.4}$Zn$_{0.1}$Zr$_{0.6}$Cl$_4$,0.839,6
79804.69,831.5002,67.30097,838.143175985583,64.39889364356304,"(45, 27)",R-RQ-Q,AC033_R-Q_HighTemp,Li$_{1.4}$Zn$_{0.1}$Zr$_{0.6}$Cl$_4$,0.839,6
63398.44,835.1776,78.61057,840.9028554524778,75.18126679911619,"(45, 27)",R-RQ-Q,AC033_R-Q_HighTemp,Li$_{1.4}$Zn$_{0.1}$Zr$_{0.6}$Cl$_4$,0.839,6
50273.44,839.525,92.94624,843.9470708504582,89.16496359096523,"(45, 27)",R-RQ-Q,AC033_R-Q_HighTemp,Li$_{1.4}$Zn$_{0.1}$Zr$_{0.6}$Cl$_4$,0.839,6
39960.94,844.4902,110.4783,847.4001709009019,107.01136814393409,"(45, 27)",R-RQ-Q,AC033_R-Q_HighTemp,Li$_{1.4}$Zn$_{0.1}$Zr$_{0.6}$Cl$_4$,0.839,6
31757.81,850.0163,132.018,851.40678005153,129.5515120868446,"(45, 27)",R-RQ-Q,AC033_R-Q_HighTemp,Li$_{1.4}$Zn$_{0.1}$Zr$_{0.6}$Cl$_4$,0.839,6
25195.31,856.6192,158.6513,856.1380954453853,157.82438842570178,"(45, 27)",R-RQ-Q,AC033_R-Q_HighTemp,Li$_{1.4}$Zn$_{0.1}$Zr$_{0.6}$Cl$_4$,0.839,6
20039.06,863.9734,191.1514,861.7994094224392,193.12451612316278,"(45, 27)",R-RQ-Q,AC033_R-Q_HighTemp,Li$_{1.4}$Zn$_{0.1}$Zr$_{0.6}$Cl$_4$,0.839,6
16054.69,872.1506,229.5903,868.6391954002729,237.06092980760525,"(45, 27)",R-RQ-Q,AC033_R-Q_HighTemp,Li$_{1.4}$Zn$_{0.1}$Zr$_{0.6}$Cl$_4$,0.839,6
12773.44,881.837,277.9771,876.9601654889127,291.6302792958205,"(45, 27)",R-RQ-Q,AC033_R-Q_HighTemp,Li$_{1.4}$Zn$_{0.1}$Zr$_{0.6}$Cl$_4$,0.839,6
9946.65,893.869,343.6962,887.1327971741525,359.30735638330344,"(45, 27)",R-RQ-Q,AC033_R-Q_HighTemp,Li$_{1.4}$Zn$_{0.1}$Zr$_{0.6}$Cl$_4$,0.839,6
7888.72,906.4223,419.2798,899.6119378908292,443.1571498933523,"(45, 27)",R-RQ-Q,AC033_R-Q_HighTemp,Li$_{1.4}$Zn$_{0.1}$Zr$_{0.6}$Cl$_4$,0.839,6
6288.11,920.2203,510.4158,914.9572353353196,546.9734994251583,"(45, 27)",R-RQ-Q,AC033_R-Q_HighTemp,Li$_{1.4}$Zn$_{0.1}$Zr$_{0.6}$Cl$_4$,0.839,6
5039.063,934.9083,619.7995,933.8583142026147,675.4506172000115,"(45, 27)",R-RQ-Q,AC033_R-Q_HighTemp,Li$_{1.4}$Zn$_{0.1}$Zr$_{0.6}$Cl$_4$,0.839,6
4001.524,951.68,760.6375,957.1658344696099,834.3952298789175,"(45, 27)",R-RQ-Q,AC033_R-Q_HighTemp,Li$_{1.4}$Zn$_{0.1}$Zr$_{0.6}$Cl$_4$,0.839,6
3161.337,970.429,940.3337,985.9298320538439,1030.9889250539961,"(45, 27)",R-RQ-Q,AC033_R-Q_HighTemp,Li$_{1.4}$Zn$_{0.1}$Zr$_{0.6}$Cl$_4$,0.839,6
2507.267,990.697,1161.683,1021.4470716439357,1274.1125529836115,"(45, 27)",R-RQ-Q,AC033_R-Q_HighTemp,Li$_{1.4}$Zn$_{0.1}$Zr$_{0.6}$Cl$_4$,0.839,6
1979.167,1013.894,1445.096,1065.3195485712056,1574.7473353020935,"(45, 27)",R-RQ-Q,AC033_R-Q_HighTemp,Li$_{1.4}$Zn$_{0.1}$Zr$_{0.6}$Cl$_4$,0.839,6
1598.011,1037.643,1764.083,1119.526780147047,1946.4707953275786,"(45, 27)",R-RQ-Q,AC033_R-Q_HighTemp,Li$_{1.4}$Zn$_{0.1}$Zr$_{0.6}$Cl$_4$,0.839,6
1257.622,1068.788,2210.042,1186.515149661321,2406.0699055435502,"(45, 27)",R-RQ-Q,AC033_R-Q_HighTemp,Li$_{1.4}$Zn$_{0.1}$Zr$_{0.6}$Cl$_4$,0.839,6
1004.464,1104.108,2733.88,1269.3083363416372,2974.299140115005,"(45, 27)",R-RQ-Q,AC033_R-Q_HighTemp,Li$_{1.4}$Zn$_{0.1}$Zr$_{0.6}$Cl$_4$,0.839,6
800.3049,1147.673,3393.472,1371.6438167835602,3676.8176628621986,"(45, 27)",R-RQ-Q,AC033_R-Q_HighTemp,Li$_{1.4}$Zn$_{0.1}$Zr$_{0.6}$Cl$_4$,0.839,6
631.0096,1203.576,4257.356,1498.1416006727552,4545.347969356764,"(45, 27)",R-RQ-Q,AC033_R-Q_HighTemp,Li$_{1.4}$Zn$_{0.1}$Zr$_{0.6}$Cl$_4$,0.839,6
498.6702,1273.272,5332.307,1654.51281919159,5619.1083009243885,"(45, 27)",R-RQ-Q,AC033_R-Q_HighTemp,Li$_{1.4}$Zn$_{0.1}$Zr$_{0.6}$Cl$_4$,0.839,6
397.2458,1357.179,6628.911,1847.817584059013,6946.583509818401,"(45, 27)",R-RQ-Q,AC033_R-Q_HighTemp,Li$_{1.4}$Zn$_{0.1}$Zr$_{0.6}$Cl$_4$,0.839,6
319.6023,1456.716,8165.079,2086.783759950323,8587.714336822999,"(45, 27)",R-RQ-Q,AC033_R-Q_HighTemp,Li$_{1.4}$Zn$_{0.1}$Zr$_{0.6}$Cl$_4$,0.839,6
251.1161,1595.464,10289.12,2382.2010435404236,10616.603955078848,"(45, 27)",R-RQ-Q,AC033_R-Q_HighTemp,Li$_{1.4}$Zn$_{0.1}$Zr$_{0.6}$Cl$_4$,0.839,6
200.8929,1756.71,12744.64,2747.4081428048953,13124.863990051186,"(45, 27)",R-RQ-Q,AC033_R-Q_HighTemp,Li$_{1.4}$Zn$_{0.1}$Zr$_{0.6}$Cl$_4$,0.839,6
158.0056,1975.794,16046.37,3198.895054037701,16225.751099884035,"(45, 27)",R-RQ-Q,AC033_R-Q_HighTemp,Li$_{1.4}$Zn$_{0.1}$Zr$_{0.6}$Cl$_4$,0.839,6
126.6892,2231.207,19831.9,3757.047631119129,20059.280896667366,"(45, 27)",R-RQ-Q,AC033_R-Q_HighTemp,Li$_{1.4}$Zn$_{0.1}$Zr$_{0.6}$Cl$_4$,0.839,6
99.734,2579.971,24946.37,4447.068066558795,24798.550119189815,"(45, 27)",R-RQ-Q,AC033_R-Q_HighTemp,Li$_{1.4}$Zn$_{0.1}$Zr$_{0.6}$Cl$_4$,0.839,6
79.44915,2970.69,30920.15,5300.112846855773,30657.552524169798,"(45, 27)",R-RQ-Q,AC033_R-Q_HighTemp,Li$_{1.4}$Zn$_{0.1}$Zr$_{0.6}$Cl$_4$,0.839,6
63.34459,3483.256,38358.37,6354.69956441501,37900.841409150074,"(45, 27)",R-RQ-Q,AC033_R-Q_HighTemp,Li$_{1.4}$Zn$_{0.1}$Zr$_{0.6}$Cl$_4$,0.839,6
49.86702,4246.197,48468.45,7658.446108027678,46855.47506161807,"(45, 27)",R-RQ-Q,AC033_R-Q_HighTemp,Li$_{1.4}$Zn$_{0.1}$Zr$_{0.6}$Cl$_4$,0.839,6
39.72458,5102.235,60217.48,9270.220761913864,57925.78451041664,"(45, 27)",R-RQ-Q,AC033_R-Q_HighTemp,Li$_{1.4}$Zn$_{0.1}$Zr$_{0.6}$Cl$_4$,0.839,6
31.88775,6163.725,74333.98,11262.800297198939,71611.63039160204,"(45, 27)",R-RQ-Q,AC033_R-Q_HighTemp,Li$_{1.4}$Zn$_{0.1}$Zr$_{0.6}$Cl$_4$,0.839,6
24.93351,7672.701,94046.08,13726.15607721738,88530.97328573499,"(45, 27)",R-RQ-Q,AC033_R-Q_HighTemp,Li$_{1.4}$Zn$_{0.1}$Zr$_{0.6}$Cl$_4$,0.839,6
19.94681,9424.198,116365.6,16771.51655491514,109447.77665082594,"(45, 27)",R-RQ-Q,AC033_R-Q_HighTemp,Li$_{1.4}$Zn$_{0.1}$Zr$_{0.6}$Cl$_4$,0.839,6
15.94388,11659.55,144103.5,20536.389597257832,135306.50225916156,"(45, 27)",R-RQ-Q,AC033_R-Q_HighTemp,Li$_{1.4}$Zn$_{0.1}$Zr$_{0.6}$Cl$_4$,0.839,6
12.40079,14872.6,183080.2,25190.771410870155,167274.75571920697,"(45, 27)",R-RQ-Q,AC033_R-Q_HighTemp,Li$_{1.4}$Zn$_{0.1}$Zr$_{0.6}$Cl$_4$,0.839,6
9.91015,18568.9,226629.3,30944.822422040288,206796.00766658894,"(45, 27)",R-RQ-Q,AC033_R-Q_HighTemp,Li$_{1.4}$Zn$_{0.1}$Zr$_{0.6}$Cl$_4$,0.839,6
7.971939,23105.09,278709.9,38058.356701988516,255654.7711573721,"(45, 27)",R-RQ-Q,AC033_R-Q_HighTemp,Li$_{1.4}$Zn$_{0.1}$Zr$_{0.6}$Cl$_4$,0.839,6
6.351626,29125.15,345823.0,46852.57341576575,316057.1782348423,"(45, 27)",R-RQ-Q,AC033_R-Q_HighTemp,Li$_{1.4}$Zn$_{0.1}$Zr$_{0.6}$Cl$_4$,0.839,6
5.095109,36553.59,426463.2,57724.56000780955,390730.59396375454,"(45, 27)",R-RQ-Q,AC033_R-Q_HighTemp,Li$_{1.4}$Zn$_{0.1}$Zr$_{0.6}$Cl$_4$,0.839,6
4.040948,46471.1,531083.5,71165.22199010501,483046.76582951815,"(45, 27)",R-RQ-Q,AC033_R-Q_HighTemp,Li$_{1.4}$Zn$_{0.1}$Zr$_{0.6}$Cl$_4$,0.839,6
3.175813,59782.73,666955.7,87781.44892114926,597174.0690980216,"(45, 27)",R-RQ-Q,AC033_R-Q_HighTemp,Li$_{1.4}$Zn$_{0.1}$Zr$_{0.6}$Cl$_4$,0.839,6
2.547554,75451.48,822287.6,108323.5174417037,738265.7225089903,"(45, 27)",R-RQ-Q,AC033_R-Q_HighTemp,Li$_{1.4}$Zn$_{0.1}$Zr$_{0.6}$Cl$_4$,0.839,6
2.020474,96344.0,1022868.0,133718.96870345896,912692.4728532477,"(45, 27)",R-RQ-Q,AC033_R-Q_HighTemp,Li$_{1.4}$Zn$_{0.1}$Zr$_{0.6}$Cl$_4$,0.839,6
1.605308,122935.4,1269861.0,165114.48986662258,1128330.254898901,"(45, 27)",R-RQ-Q,AC033_R-Q_HighTemp,Li$_{1.4}$Zn$_{0.1}$Zr$_{0.6}$Cl$_4$,0.839,6
1.273777,157321.5,1577855.0,203927.69075217092,1394915.8154471559,"(45, 27)",R-RQ-Q,AC033_R-Q_HighTemp,Li$_{1.4}$Zn$_{0.1}$Zr$_{0.6}$Cl$_4$,0.839,6
1.010237,201679.0,1960553.0,251911.1135329034,1724486.3590998447,"(45, 27)",R-RQ-Q,AC033_R-Q_HighTemp,Li$_{1.4}$Zn$_{0.1}$Zr$_{0.6}$Cl$_4$,0.839,6
0.7971939,260205.1,2446607.0,311231.3657089068,2131923.0671741385,"(45, 27)",R-RQ-Q,AC033_R-Q_HighTemp,Li$_{1.4}$Zn$_{0.1}$Zr$_{0.6}$Cl$_4$,0.839,6
0.6334459,333881.4,3031663.0,384566.94947848545,2635623.031410156,"(45, 27)",R-RQ-Q,AC033_R-Q_HighTemp,Li$_{1.4}$Zn$_{0.1}$Zr$_{0.6}$Cl$_4$,0.839,6
0.5029507,429010.9,3756813.0,475229.20481863857,3258329.9424624518,"(45, 27)",R-RQ-Q,AC033_R-Q_HighTemp,Li$_{1.4}$Zn$_{0.1}$Zr$_{0.6}$Cl$_4$,0.839,6
0.3999573,550691.9,4642363.0,587311.8272482851,4028161.0414609066,"(45, 27)",R-RQ-Q,AC033_R-Q_HighTemp,Li$_{1.4}$Zn$_{0.1}$Zr$_{0.6}$Cl$_4$,0.839,6
0.3175813,709024.8,5745147.0,725875.7114872477,4979876.704842094,"(45, 27)",R-RQ-Q,AC033_R-Q_HighTemp,Li$_{1.4}$Zn$_{0.1}$Zr$_{0.6}$Cl$_4$,0.839,6
0.2520161,914061.9,7108882.0,897177.4673030281,6156449.988333027,"(45, 27)",R-RQ-Q,AC033_R-Q_HighTemp,Li$_{1.4}$Zn$_{0.1}$Zr$_{0.6}$Cl$_4$,0.839,6

File: EIS/0p9/temp_55_replicate_26_R-RQ-Q_AC033_R-Q_HighTemp_Li14Zn01Zr06Cl4.csv
Frequency,Z real,Z imag,Fit real,Fit imag,Dataset,Circuit,sample_name,material_name,height,diameter
2000039.0,505.3388,48.97638,498.59314600189066,45.29893666180281,"(55, 26)",R-RQ-Q,AC033_R-Q_HighTemp,Li$_{1.4}$Zn$_{0.1}$Zr$_{0.6}$Cl$_4$,0.839,6
1588711.0,508.3391,42.308,503.6441775116371,40.92534125283887,"(55, 26)",R-RQ-Q,AC033_R-Q_HighTemp,Li$_{1.4}$Zn$_{0.1}$Zr$_{0.6}$Cl$_4$,0.839,6
1261992.0,510.5418,36.42085,508.0485645401608,37.169940535805345,"(55, 26)",R-RQ-Q,AC033_R-Q_HighTemp,Li$_{1.4}$Zn$_{0.1}$Zr$_{0.6}$Cl$_4$,0.839,6
1002539.0,512.6698,31.59076,511.897168444643,34.03762843207667,"(55, 26)",R-RQ-Q,AC033_R-Q_HighTemp,Li$_{1.4}$Zn$_{0.1}$Zr$_{0.6}$Cl$_4$,0.839,6
796289.1,513.8465,28.13459,515.2717809932367,31.53633971872256,"(55, 26)",R-RQ-Q,AC033_R-Q_HighTemp,Li$_{1.4}$Zn$_{0.1}$Zr$_{0.6}$Cl$_4$,0.839,6
632460.9,514.9086,26.07278,518.246046014103,29.681074765691356,"(55, 26)",R-RQ-Q,AC033_R-Q_HighTemp,Li$_{1.4}$Zn$_{0.1}$Zr$_{0.6}$Cl$_4$,0.839,6
502382.8,516.1923,25.25497,520.886600183207,28.49777910810603,"(55, 26)",R-RQ-Q,AC033_R-Q_HighTemp,Li$_{1.4}$Zn$_{0.1}$Zr$_{0.6}$Cl$_4$,0.839,6
399257.8,517.4171,25.71492,523.2543418489768,28.02728359699148,"(55, 26)",R-RQ-Q,AC033_R-Q_HighTemp,Li$_{1.4}$Zn$_{0.1}$Zr$_{0.6}$Cl$_4$,0.839,6
316992.2,518.6573,26.55067,525.405778282738,28.329528483830064,"(55, 26)",R-RQ-Q,AC033_R-Q_HighTemp,Li$_{1.4}$Zn$_{0.1}$Zr$_{0.6}$Cl$_4$,0.839,6
251835.9,521.9858,27.79741,527.3944331346671,29.488312912743424,"(55, 26)",R-RQ-Q,AC033_R-Q_HighTemp,Li$_{1.4}$Zn$_{0.1}$Zr$_{0.6}$Cl$_4$,0.839,6
200039.1,523.4657,31.12412,529.2723196190717,31.61683484953968,"(55, 26)",R-RQ-Q,AC033_R-Q_HighTemp,Li$_{1.4}$Zn$_{0.1}$Zr$_{0.6}$Cl$_4$,0.839,6
159023.4,525.2775,35.1163,531.0915034499128,34.86431921972817,"(55, 26)",R-RQ-Q,AC033_R-Q_HighTemp,Li$_{1.4}$Zn$_{0.1}$Zr$_{0.6}$Cl$_4$,0.839,6
126210.9,527.0952,40.2304,532.9057949140966,39.424077112345444,"(55, 26)",R-RQ-Q,AC033_R-Q_HighTemp,Li$_{1.4}$Zn$_{0.1}$Zr$_{0.6}$Cl$_4$,0.839,6
100429.7,529.9174,47.23318,534.7726234931561,45.54339936806411,"(55, 26)",R-RQ-Q,AC033_R-Q_HighTemp,Li$_{1.4}$Zn$_{0.1}$Zr$_{0.6}$Cl$_4$,0.839,6
79804.69,532.4398,55.67479,536.7551626265504,53.53576700733986,"(55, 26)",R-RQ-Q,AC033_R-Q_HighTemp,Li$_{1.4}$Zn$_{0.1}$Zr$_{0.6}$Cl$_4$,0.839,6
63398.44,535.382,66.16016,538.924787854635,63.79596264988804,"(55, 26)",R-RQ-Q,AC033_R-Q_HighTemp,Li$_{1.4}$Zn$_{0.1}$Zr$_{0.6}$Cl$_4$,0.839,6
50273.44,538.8317,79.24627,541.363969882782,76.8187960866068,"(55, 26)",R-RQ-Q,AC033_R-Q_HighTemp,Li$_{1.4}$Zn$_{0.1}$Zr$_{0.6}$Cl$_4$,0.839,6
39960.94,542.7963,95.1889,544.1697262529344,93.22231940765485,"(55, 26)",R-RQ-Q,AC033_R-Q_HighTemp,Li$_{1.4}$Zn$_{0.1}$Zr$_{0.6}$Cl$_4$,0.839,6
31757.81,547.3691,114.6575,547.4577825524223,113.77660996141535,"(55, 26)",R-RQ-Q,AC033_R-Q_HighTemp,Li$_{1.4}$Zn$_{0.1}$Zr$_{0.6}$Cl$_4$,0.839,6
25195.31,552.6958,138.752,551.3676278494064,139.43945215604168,"(55, 26)",R-RQ-Q,AC033_R-Q_HighTemp,Li$_{1.4}$Zn$_{0.1}$Zr$_{0.6}$Cl$_4$,0.839,6
20039.06,558.7919,167.9796,556.0686909834931,171.40056323528506,"(55, 26)",R-RQ-Q,AC033_R-Q_HighTemp,Li$_{1.4}$Zn$_{0.1}$Zr$_{0.6}$Cl$_4$,0.839,6
16054.69,565.5059,202.5576,561.7679164606241,211.13639799536648,"(55, 26)",R-RQ-Q,AC033_R-Q_HighTemp,Li$_{1.4}$Zn$_{0.1}$Zr$_{0.6}$Cl$_4$,0.839,6
12773.44,573.2729,246.0903,568.719083446555,260.47805076700763,"(55, 26)",R-RQ-Q,AC033_R-Q_HighTemp,Li$_{1.4}$Zn$_{0.1}$Zr$_{0.6}$Cl$_4$,0.839,6
9946.65,582.9523,305.3574,577.2342917275328,321.6953719660403,"(55, 26)",R-RQ-Q,AC033_R-Q_HighTemp,Li$_{1.4}$Zn$_{0.1}$Zr$_{0.6}$Cl$_4$,0.839,6
7888.72,593.0519,373.773,587.6981382192129,397.6011585219495,"(55, 26)",R-RQ-Q,AC033_R-Q_HighTemp,Li$_{1.4}$Zn$_{0.1}$Zr$_{0.6}$Cl$_4$,0.839,6
6288.11,603.9978,456.4384,600.5852312426016,491.6801964911144,"(55, 26)",R-RQ-Q,AC033_R-Q_HighTemp,Li$_{1.4}$Zn$_{0.1}$Zr$_{0.6}$Cl$_4$,0.839,6
5039.063,615.5661,556.1377,616.4818430271364,608.2490722308853,"(55, 26)",R-RQ-Q,AC033_R-Q_HighTemp,Li$_{1.4}$Zn$_{0.1}$Zr$_{0.6}$Cl$_4$,0.839,6
4001.524,629.0065,684.9912,636.1126907769659,752.6540777753013,"(55, 26)",R-RQ-Q,AC033_R-Q_HighTemp,Li$_{1.4}$Zn$_{0.1}$Zr$_{0.6}$Cl$_4$,0.839,6
3161.337,644.447,849.7172,660.3740718543637,931.5162810668247,"(55, 26)",R-RQ-Q,AC033_R-Q_HighTemp,Li$_{1.4}$Zn$_{0.1}$Zr$_{0.6}$Cl$_4$,0.839,6
2507.267,661.9086,1052.78,690.374869977145,1153.0349924020963,"(55, 26)",R-RQ-Q,AC033_R-Q_HighTemp,Li$_{1.4}$Zn$_{0.1}$Zr$_{0.6}$Cl$_4$,0.839,6
1979.167,682.7982,1312.893,727.4873101486287,1427.3635338341676,"(55, 26)",R-RQ-Q,AC033_R-Q_HighTemp,Li$_{1.4}$Zn$_{0.1}$Zr$_{0.6}$Cl$_4$,0.839,6
1598.011,705.3305,1605.135,773.4097868754368,1767.074530914701,"(55, 26)",R-RQ-Q,AC033_R-Q_HighTemp,Li$_{1.4}$Zn$_{0.1}$Zr$_{0.6}$Cl$_4$,0.839,6
1257.622,735.923,2012.411,830.2446435571768,2187.7360478338483,"(55, 26)",R-RQ-Q,AC033_R-Q_HighTemp,Li$_{1.4}$Zn$_{0.1}$Zr$_{0.6}$Cl$_4$,0.839,6
1004.464,771.1924,2490.02,900.5944661087713,2708.624965654669,"(55, 26)",R-RQ-Q,AC033_R-Q_HighTemp,Li$_{1.4}$Zn$_{0.1}$Zr$_{0.6}$Cl$_4$,0.839,6
800.3049,815.3696,3089.783,987.681302297732,3353.6102916401906,"(55, 26)",R-RQ-Q,AC033_R-Q_HighTemp,Li$_{1.4}$Zn$_{0.1}$Zr$_{0.6}$Cl$_4$,0.839,6
631.0096,873.376,3874.396,1095.4942688214278,4152.246873759529,"(55, 26)",R-RQ-Q,AC033_R-Q_HighTemp,Li$_{1.4}$Zn$_{0.1}$Zr$_{0.6}$Cl$_4$,0.839,6
498.6702,945.3682,4848.478,1228.9723089508045,5141.129635089339,"(55, 26)",R-RQ-Q,AC033_R-Q_HighTemp,Li$_{1.4}$Zn$_{0.1}$Zr$_{0.6}$Cl$_4$,0.839,6
397.2458,1032.862,6021.403,1394.230474231047,6365.570379727866,"(55, 26)",R-RQ-Q,AC033_R-Q_HighTemp,Li$_{1.4}$Zn$_{0.1}$Zr$_{0.6}$Cl$_4$,0.839,6
319.6023,1136.917,7408.996,1598.840098058091,7881.6740019566505,"(55, 26)",R-RQ-Q,AC033_R-Q_HighTemp,Li$_{1.4}$Zn$_{0.1}$Zr$_{0.6}$Cl$_4$,0.839,6
251.1161,1281.915,9323.581,1852.1756983238033,9758.909230941692,"(55, 26)",R-RQ-Q,AC033_R-Q_HighTemp,Li$_{1.4}$Zn$_{0.1}$Zr$_{0.6}$Cl$_4$,0.839,6
200.8929,1450.805,11533.94,2165.8445038894774,12083.291702789478,"(55, 26)",R-RQ-Q,AC033_R-Q_HighTemp,Li$_{1.4}$Zn$_{0.1}$Zr$_{0.6}$Cl$_4$,0.839,6
158.0056,1682.029,14501.04,2554.218285505498,14961.32520852153,"(55, 26)",R-RQ-Q,AC033_R-Q_HighTemp,Li$_{1.4}$Zn$_{0.1}$Zr$_{0.6}$Cl$_4$,0.839,6
126.6892,1949.395,17896.94,3035.091859413045,18524.88170605968,"(55, 26)",R-RQ-Q,AC033_R-Q_HighTemp,Li$_{1.4}$Zn$_{0.1}$Zr$_{0.6}$Cl$_4$,0.839,6
99.734,2315.813,22475.13,3630.498436028659,22937.243698387207,"(55, 26)",R-RQ-Q,AC033_R-Q_HighTemp,Li$_{1.4}$Zn$_{0.1}$Zr$_{0.6}$Cl$_4$,0.839,6
79.44915,2721.736,27779.89,4367.719172771354,28400.585839567895,"(55, 26)",R-RQ-Q,AC033_R-Q_HighTemp,Li$_{1.4}$Zn$_{0.1}$Zr$_{0.6}$Cl$_4$,0.839,6
63.34459,3262.261,34393.12,5280.533188537712,35165.238575615585,"(55, 26)",R-RQ-Q,AC033_R-Q_HighTemp,Li$_{1.4}$Zn$_{0.1}$Zr$_{0.6}$Cl$_4$,0.839,6
49.86702,4063.315,43452.07,6410.765315289324,43541.158279917014,"(55, 26)",R-RQ-Q,AC033_R-Q_HighTemp,Li$_{1.4}$Zn$_{0.1}$Zr$_{0.6}$Cl$_4$,0.839,6
39.72458,4964.627,53898.07,7810.202504532457,53912.12944434812,"(55, 26)",R-RQ-Q,AC033_R-Q_HighTemp,Li$_{1.4}$Zn$_{0.1}$Zr$_{0.6}$Cl$_4$,0.839,6
31.88775,6071.646,66416.13,9542.966698231561,66753.34966984561,"(55, 26)",R-RQ-Q,AC033_R-Q_HighTemp,Li$_{1.4}$Zn$_{0.1}$Zr$_{0.6}$Cl$_4$,0.839,6
24.93351,7648.606,83860.19,11688.452888886746,82653.20319986447,"(55, 26)",R-RQ-Q,AC033_R-Q_HighTemp,Li$_{1.4}$Zn$_{0.1}$Zr$_{0.6}$Cl$_4$,0.839,6
19.94681,9474.843,103581.6,14344.966990452926,102340.22065894124,"(55, 26)",R-RQ-Q,AC033_R-Q_HighTemp,Li$_{1.4}$Zn$_{0.1}$Zr$_{0.6}$Cl$_4$,0.839,6
15.94388,11794.58,128023.8,17634.23020708322,126716.46029020748,"(55, 26)",R-RQ-Q,AC033_R-Q_HighTemp,Li$_{1.4}$Zn$_{0.1}$Zr$_{0.6}$Cl$_4$,0.839,6
12.40079,15129.99,162324.8,21706.95628957063,156898.84021841802,"(55, 26)",R-RQ-Q,AC033_R-Q_HighTemp,Li$_{1.4}$Zn$_{0.1}$Zr$_{0.6}$Cl$_4$,0.839,6
9.91015,18942.82,200525.7,26749.757229024854,194270.31558059974,"(55, 26)",R-RQ-Q,AC033_R-Q_HighTemp,Li$_{1.4}$Zn$_{0.1}$Zr$_{0.6}$Cl$_4$,0.839,6
7.971939,23620.96,246139.2,32993.69380625026,240543.24545772414,"(55, 26)",R-RQ-Q,AC033_R-Q_HighTemp,Li$_{1.4}$Zn$_{0.1}$Zr$_{0.6}$Cl$_4$,0.839,6
6.351626,29801.71,304776.4,40724.86278249389,297837.85307680746,"(55, 26)",R-RQ-Q,AC033_R-Q_HighTemp,Li$_{1.4}$Zn$_{0.1}$Zr$_{0.6}$Cl$_4$,0.839,6
5.095109,37392.44,374845.2,50297.50583603544,368779.3743256764,"(55, 26)",R-RQ-Q,AC033_R-Q_HighTemp,Li$_{1.4}$Zn$_{0.1}$Zr$_{0.6}$Cl$_4$,0.839,6
4.040948,47562.83,466089.6,62150.24089535154,456618.34592009155,"(55, 26)",R-RQ-Q,AC033_R-Q_HighTemp,Li$_{1.4}$Zn$_{0.1}$Zr$_{0.6}$Cl$_4$,0.839,6
3.175813,61134.43,583950.4,76826.15958763123,565379.5448205285,"(55, 26)",R-RQ-Q,AC033_R-Q_HighTemp,Li$_{1.4}$Zn$_{0.1}$Zr$_{0.6}$Cl$_4$,0.839,6
2.547554,77091.88,718393.1,94997.71166661772,700046.4032946086,"(55, 26)",R-RQ-Q,AC033_R-Q_HighTemp,Li$_{1.4}$Zn$_{0.1}$Zr$_{0.6}$Cl$_4$,0.839,6
2.020474,98301.9,891505.9,117497.51662288737,866789.3495133306,"(55, 26)",R-RQ-Q,AC033_R-Q_HighTemp,Li$_{1.4}$Zn$_{0.1}$Zr$_{0.6}$Cl$_4$,0.839,6
1.605308,125210.9,1104072.0,145356.51426285456,1073248.5362348063,"(55, 26)",R-RQ-Q,AC033_R-Q_HighTemp,Li$_{1.4}$Zn$_{0.1}$Zr$_{0.6}$Cl$_4$,0.839,6
1.273777,159937.0,1368435.0,179851.20231393984,1328883.9121884021,"(55, 26)",R-RQ-Q,AC033_R-Q_HighTemp,Li$_{1.4}$Zn$_{0.1}$Zr$_{0.6}$Cl$_4$,0.839,6
1.010237,204654.7,1695979.0,222562.12548038614,1645408.6764110697,"(55, 26)",R-RQ-Q,AC033_R-Q_HighTemp,Li$_{1.4}$Zn$_{0.1}$Zr$_{0.6}$Cl$_4$,0.839,6
0.7971939,263483.8,2110606.0,275446.2959150645,2037325.976389957,"(55, 26)",R-RQ-Q,AC033_R-Q_HighTemp,Li$_{1.4}$Zn$_{0.1}$Zr$_{0.6}$Cl$_4$,0.839,6
0.6334459,337121.8,2607957.0,340926.8634093373,2522593.4414910045,"(55, 26)",R-RQ-Q,AC033_R-Q_HighTemp,Li$_{1.4}$Zn$_{0.1}$Zr$_{0.6}$Cl$_4$,0.839,6
0.5029507,432182.0,3222610.0,422004.14398418093,3123446.0005590017,"(55, 26)",R-RQ-Q,AC033_R-Q_HighTemp,Li$_{1.4}$Zn$_{0.1}$Zr$_{0.6}$Cl$_4$,0.839,6
0.3999573,553035.6,3970133.0,522393.0942065632,3867414.685146757,"(55, 26)",R-RQ-Q,AC033_R-Q_HighTemp,Li$_{1.4}$Zn$_{0.1}$Zr$_{0.6}$Cl$_4$,0.839,6
0.3175813,709810.8,4897857.0,646693.5302967608,4788588.099881883,"(55, 26)",R-RQ-Q,AC033_R-Q_HighTemp,Li$_{1.4}$Zn$_{0.1}$Zr$_{0.6}$Cl$_4$,0.839,6
0.2520161,911918.9,6040723.0,800600.891456838,5929174.360474714,"(55, 26)",R-RQ-Q,AC033_R-Q_HighTemp,Li$_{1.4}$Zn$_{0.1}$Zr$_{0.6}$Cl$_4$,0.839,6

File: EIS/0p9/temp_55_replicate_27_R-RQ-Q_AC033_R-Q_HighTemp_Li14Zn01Zr06Cl4.csv
Frequency,Z real,Z imag,Fit real,Fit imag,Dataset,Circuit,sample_name,material_name,height,diameter
2000039.0,505.1284,48.93166,498.59314600189066,45.29893666180281,"(55, 27)",R-RQ-Q,AC033_R-Q_HighTemp,Li$_{1.4}$Zn$_{0.1}$Zr$_{0.6}$Cl$_4$,0.839,6
1588711.0,508.1664,42.0394,503.6441775116371,40.92534125283887,"(55, 27)",R-RQ-Q,AC033_R-Q_HighTemp,Li$_{1.4}$Zn$_{0.1}$Zr$_{0.6}$Cl$_4$,0.839,6
1261992.0,510.6795,36.4179,508.0485645401608,37.169940535805345,"(55, 27)",R-RQ-Q,AC033_R-Q_HighTemp,Li$_{1.4}$Zn$_{0.1}$Zr$_{0.6}$Cl$_4$,0.839,6
1002539.0,512.5566,31.56249,511.897168444643,34.03762843207667,"(55, 27)",R-RQ-Q,AC033_R-Q_HighTemp,Li$_{1.4}$Zn$_{0.1}$Zr$_{0.6}$Cl$_4$,0.839,6
796289.1,513.7996,28.31936,515.2717809932367,31.53633971872256,"(55, 27)",R-RQ-Q,AC033_R-Q_HighTemp,Li$_{1.4}$Zn$_{0.1}$Zr$_{0.6}$Cl$_4$,0.839,6
632460.9,515.0762,25.9803,518.246046014103,29.681074765691356,"(55, 27)",R-RQ-Q,AC033_R-Q_HighTemp,Li$_{1.4}$Zn$_{0.1}$Zr$_{0.6}$Cl$_4$,0.839,6
502382.8,516.3655,25.16583,520.886600183207,28.49777910810603,"(55, 27)",R-RQ-Q,AC033_R-Q_HighTemp,Li$_{1.4}$Zn$_{0.1}$Zr$_{0.6}$Cl$_4$,0.839,6
399257.8,517.3405,25.50291,523.2543418489768,28.02728359699148,"(55, 27)",R-RQ-Q,AC033_R-Q_HighTemp,Li$_{1.4}$Zn$_{0.1}$Zr$_{0.6}$Cl$_4$,0.839,6
316992.2,518.6625,26.52748,525.405778282738,28.329528483830064,"(55, 27)",R-RQ-Q,AC033_R-Q_HighTemp,Li$_{1.4}$Zn$_{0.1}$Zr$_{0.6}$Cl$_4$,0.839,6
251835.9,522.149,27.94577,527.3944331346671,29.488312912743424,"(55, 27)",R-RQ-Q,AC033_R-Q_HighTemp,Li$_{1.4}$Zn$_{0.1}$Zr$_{0.6}$Cl$_4$,0.839,6
200039.1,523.5945,31.11276,529.2723196190717,31.61683484953968,"(55, 27)",R-RQ-Q,AC033_R-Q_HighTemp,Li$_{1.4}$Zn$_{0.1}$Zr$_{0.6}$Cl$_4$,0.839,6
159023.4,525.4194,35.05535,531.0915034499128,34.86431921972817,"(55, 27)",R-RQ-Q,AC033_R-Q_HighTemp,Li$_{1.4}$Zn$_{0.1}$Zr$_{0.6}$Cl$_4$,0.839,6
126210.9,527.1205,40.19072,532.9057949140966,39.424077112345444,"(55, 27)",R-RQ-Q,AC033_R-Q_HighTemp,Li$_{1.4}$Zn$_{0.1}$Zr$_{0.6}$Cl$_4$,0.839,6
100429.7,529.9337,47.21461,534.7726234931561,45.54339936806411,"(55, 27)",R-RQ-Q,AC033_R-Q_HighTemp,Li$_{1.4}$Zn$_{0.1}$Zr$_{0.6}$Cl$_4$,0.839,6
79804.69,532.5023,55.62762,536.7551626265504,53.53576700733986,"(55, 27)",R-RQ-Q,AC033_R-Q_HighTemp,Li$_{1.4}$Zn$_{0.1}$Zr$_{0.6}$Cl$_4$,0.839,6
63398.44,535.412,66.09999,538.924787854635,63.79596264988804,"(55, 27)",R-RQ-Q,AC033_R-Q_HighTemp,Li$_{1.4}$Zn$_{0.1}$Zr$_{0.6}$Cl$_4$,0.839,6
50273.44,538.8734,79.24749,541.363969882782,76.8187960866068,"(55, 27)",R-RQ-Q,AC033_R-Q_HighTemp,Li$_{1.4}$Zn$_{0.1}$Zr$_{0.6}$Cl$_4$,0.839,6
39960.94,542.8391,95.141,544.1697262529344,93.22231940765485,"(55, 27)",R-RQ-Q,AC033_R-Q_HighTemp,Li$_{1.4}$Zn$_{0.1}$Zr$_{0.6}$Cl$_4$,0.839,6
31757.81,547.4373,114.626,547.4577825524223,113.77660996141535,"(55, 27)",R-RQ-Q,AC033_R-Q_HighTemp,Li$_{1.4}$Zn$_{0.1}$Zr$_{0.6}$Cl$_4$,0.839,6
25195.31,552.7827,138.7334,551.3676278494064,139.43945215604168,"(55, 27)",R-RQ-Q,AC033_R-Q_HighTemp,Li$_{1.4}$Zn$_{0.1}$Zr$_{0.6}$Cl$_4$,0.839,6
20039.06,558.8462,167.9545,556.0686909834931,171.40056323528506,"(55, 27)",R-RQ-Q,AC033_R-Q_HighTemp,Li$_{1.4}$Zn$_{0.1}$Zr$_{0.6}$Cl$_4$,0.839,6
16054.69,565.5079,202.5117,561.7679164606241,211.13639799536648,"(55, 27)",R-RQ-Q,AC033_R-Q_HighTemp,Li$_{1.4}$Zn$_{0.1}$Zr$_{0.6}$Cl$_4$,0.839,6
12773.44,573.3607,246.0239,568.719083446555,260.47805076700763,"(55, 27)",R-RQ-Q,AC033_R-Q_HighTemp,Li$_{1.4}$Zn$_{0.1}$Zr$_{0.6}$Cl$_4$,0.839,6
9946.65,583.0602,305.2243,577.2342917275328,321.6953719660403,"(55, 27)",R-RQ-Q,AC033_R-Q_HighTemp,Li$_{1.4}$Zn$_{0.1}$Zr$_{0.6}$Cl$_4$,0.839,6
7888.72,593.1012,373.5574,587.6981382192129,397.6011585219495,"(55, 27)",R-RQ-Q,AC033_R-Q_HighTemp,Li$_{1.4}$Zn$_{0.1}$Zr$_{0.6}$Cl$_4$,0.839,6
6288.11,604.0662,456.2671,600.5852312426016,491.6801964911144,"(55, 27)",R-RQ-Q,AC033_R-Q_HighTemp,Li$_{1.4}$Zn$_{0.1}$Zr$_{0.6}$Cl$_4$,0.839,6
5039.063,615.6448,555.9031,616.4818430271364,608.2490722308853,"(55, 27)",R-RQ-Q,AC033_R-Q_HighTemp,Li$_{1.4}$Zn$_{0.1}$Zr$_{0.6}$Cl$_4$,0.839,6
4001.524,629.1051,684.6763,636.1126907769659,752.6540777753013,"(55, 27)",R-RQ-Q,AC033_R-Q_HighTemp,Li$_{1.4}$Zn$_{0.1}$Zr$_{0.6}$Cl$_4$,0.839,6
3161.337,644.5129,849.317,660.3740718543637,931.5162810668247,"(55, 27)",R-RQ-Q,AC033_R-Q_HighTemp,Li$_{1.4}$Zn$_{0.1}$Zr$_{0.6}$Cl$_4$,0.839,6
2507.267,661.9834,1052.358,690.374869977145,1153.0349924020963,"(55, 27)",R-RQ-Q,AC033_R-Q_HighTemp,Li$_{1.4}$Zn$_{0.1}$Zr$_{0.6}$Cl$_4$,0.839,6
1979.167,682.8854,1312.206,727.4873101486287,1427.3635338341676,"(55, 27)",R-RQ-Q,AC033_R-Q_HighTemp,Li$_{1.4}$Zn$_{0.1}$Zr$_{0.6}$Cl$_4$,0.839,6
1598.011,705.3901,1604.219,773.4097868754368,1767.074530914701,"(55, 27)",R-RQ-Q,AC033_R-Q_HighTemp,Li$_{1.4}$Zn$_{0.1}$Zr$_{0.6}$Cl$_4$,0.839,6
1257.622,736.1116,2011.304,830.2446435571768,2187.7360478338483,"(55, 27)",R-RQ-Q,AC033_R-Q_HighTemp,Li$_{1.4}$Zn$_{0.1}$Zr$_{0.6}$Cl$_4$,0.839,6
1004.464,771.5875,2488.506,900.5944661087713,2708.624965654669,"(55, 27)",R-RQ-Q,AC033_R-Q_HighTemp,Li$_{1.4}$Zn$_{0.1}$Zr$_{0.6}$Cl$_4$,0.839,6
800.3049,815.6694,3088.367,987.681302297732,3353.6102916401906,"(55, 27)",R-RQ-Q,AC033_R-Q_HighTemp,Li$_{1.4}$Zn$_{0.1}$Zr$_{0.6}$Cl$_4$,0.839,6
631.0096,873.3372,3872.44,1095.4942688214278,4152.246873759529,"(55, 27)",R-RQ-Q,AC033_R-Q_HighTemp,Li$_{1.4}$Zn$_{0.1}$Zr$_{0.6}$Cl$_4$,0.839,6
498.6702,945.8173,4845.699,1228.9723089508045,5141.129635089339,"(55, 27)",R-RQ-Q,AC033_R-Q_HighTemp,Li$_{1.4}$Zn$_{0.1}$Zr$_{0.6}$Cl$_4$,0.839,6
397.2458,1032.764,6018.045,1394.230474231047,6365.570379727866,"(55, 27)",R-RQ-Q,AC033_R-Q_HighTemp,Li$_{1.4}$Zn$_{0.1}$Zr$_{0.6}$Cl$_4$,0.839,6
319.6023,1136.901,7404.652,1598.840098058091,7881.6740019566505,"(55, 27)",R-RQ-Q,AC033_R-Q_HighTemp,Li$_{1.4}$Zn$_{0.1}$Zr$_{0.6}$Cl$_4$,0.839,6
251.1161,1281.963,9318.683,1852.1756983238033,9758.909230941692,"(55, 27)",R-RQ-Q,AC033_R-Q_HighTemp,Li$_{1.4}$Zn$_{0.1}$Zr$_{0.6}$Cl$_4$,0.839,6
200.8929,1451.336,11527.45,2165.8445038894774,12083.291702789478,"(55, 27)",R-RQ-Q,AC033_R-Q_HighTemp,Li$_{1.4}$Zn$_{0.1}$Zr$_{0.6}$Cl$_4$,0.839,6
158.0056,1682.514,14491.91,2554.218285505498,14961.32520852153,"(55, 27)",R-RQ-Q,AC033_R-Q_HighTemp,Li$_{1.4}$Zn$_{0.1}$Zr$_{0.6}$Cl$_4$,0.839,6
126.6892,1949.532,17885.34,3035.091859413045,18524.88170605968,"(55, 27)",R-RQ-Q,AC033_R-Q_HighTemp,Li$_{1.4}$Zn$_{0.1}$Zr$_{0.6}$Cl$_4$,0.839,6
99.734,2317.579,22462.49,3630.498436028659,22937.243698387207,"(55, 27)",R-RQ-Q,AC033_R-Q_HighTemp,Li$_{1.4}$Zn$_{0.1}$Zr$_{0.6}$Cl$_4$,0.839,6
79.44915,2721.155,27762.74,4367.719172771354,28400.585839567895,"(55, 27)",R-RQ-Q,AC033_R-Q_HighTemp,Li$_{1.4}$Zn$_{0.1}$Zr$_{0.6}$Cl$_4$,0.839,6
63.34459,3265.071,34368.24,5280.533188537712,35165.238575615585,"(55, 27)",R-RQ-Q,AC033_R-Q_HighTemp,Li$_{1.4}$Zn$_{0.1}$Zr$_{0.6}$Cl$_4$,0.839,6
49.86702,4061.775,43423.6,6410.765315289324,43541.158279917014,"(55, 27)",R-RQ-Q,AC033_R-Q_HighTemp,Li$_{1.4}$Zn$_{0.1}$Zr$_{0.6}$Cl$_4$,0.839,6
39.72458,4962.099,53864.39,7810.202504532457,53912.12944434812,"(55, 27)",R-RQ-Q,AC033_R-Q_HighTemp,Li$_{1.4}$Zn$_{0.1}$Zr$_{0.6}$Cl$_4$,0.839,6
31.88775,6070.405,66375.99,9542.966698231561,66753.34966984561,"(55, 27)",R-RQ-Q,AC033_R-Q_HighTemp,Li$_{1.4}$Zn$_{0.1}$Zr$_{0.6}$Cl$_4$,0.839,6
24.93351,7643.685,83805.98,11688.452888886746,82653.20319986447,"(55, 27)",R-RQ-Q,AC033_R-Q_HighTemp,Li$_{1.4}$Zn$_{0.1}$Zr$_{0.6}$Cl$_4$,0.839,6
19.94681,9467.021,103518.5,14344.966990452926,102340.22065894124,"(55, 27)",R-RQ-Q,AC033_R-Q_HighTemp,Li$_{1.4}$Zn$_{0.1}$Zr$_{0.6}$Cl$_4$,0.839,6
15.94388,11777.72,127947.1,17634.23020708322,126716.46029020748,"(55, 27)",R-RQ-Q,AC033_R-Q_HighTemp,Li$_{1.4}$Zn$_{0.1}$Zr$_{0.6}$Cl$_4$,0.839,6
12.40079,15112.19,162219.3,21706.95628957063,156898.84021841802,"(55, 27)",R-RQ-Q,AC033_R-Q_HighTemp,Li$_{1.4}$Zn$_{0.1}$Zr$_{0.6}$Cl$_4$,0.839,6
9.91015,18924.34,200399.7,26749.757229024854,194270.31558059974,"(55, 27)",R-RQ-Q,AC033_R-Q_HighTemp,Li$_{1.4}$Zn$_{0.1}$Zr$_{0.6}$Cl$_4$,0.839,6
7.971939,23592.94,245978.4,32993.69380625026,240543.24545772414,"(55, 27)",R-RQ-Q,AC033_R-Q_HighTemp,Li$_{1.4}$Zn$_{0.1}$Zr$_{0.6}$Cl$_4$,0.839,6
6.351626,29764.08,304584.9,40724.86278249389,297837.85307680746,"(55, 27)",R-RQ-Q,AC033_R-Q_HighTemp,Li$_{1.4}$Zn$_{0.1}$Zr$_{0.6}$Cl$_4$,0.839,6
5.095109,37328.23,374596.8,50297.50583603544,368779.3743256764,"(55, 27)",R-RQ-Q,AC033_R-Q_HighTemp,Li$_{1.4}$Zn$_{0.1}$Zr$_{0.6}$Cl$_4$,0.839,6
4.040948,47493.04,465817.8,62150.24089535154,456618.34592009155,"(55, 27)",R-RQ-Q,AC033_R-Q_HighTemp,Li$_{1.4}$Zn$_{0.1}$Zr$_{0.6}$Cl$_4$,0.839,6
3.175813,61044.71,583584.9,76826.15958763123,565379.5448205285,"(55, 27)",R-RQ-Q,AC033_R-Q_HighTemp,Li$_{1.4}$Zn$_{0.1}$Zr$_{0.6}$Cl$_4$,0.839,6
2.547554,76961.49,718021.4,94997.71166661772,700046.4032946086,"(55, 27)",R-RQ-Q,AC033_R-Q_HighTemp,Li$_{1.4}$Zn$_{0.1}$Zr$_{0.6}$Cl$_4$,0.839,6
2.020474,98149.4,891037.9,117497.51662288737,866789.3495133306,"(55, 27)",R-RQ-Q,AC033_R-Q_HighTemp,Li$_{1.4}$Zn$_{0.1}$Zr$_{0.6}$Cl$_4$,0.839,6
1.605308,125002.1,1103520.0,145356.51426285456,1073248.5362348063,"(55, 27)",R-RQ-Q,AC033_R-Q_HighTemp,Li$_{1.4}$Zn$_{0.1}$Zr$_{0.6}$Cl$_4$,0.839,6
1.273777,159644.7,1367813.0,179851.20231393984,1328883.9121884021,"(55, 27)",R-RQ-Q,AC033_R-Q_HighTemp,Li$_{1.4}$Zn$_{0.1}$Zr$_{0.6}$Cl$_4$,0.839,6
1.010237,204266.3,1695219.0,222562.12548038614,1645408.6764110697,"(55, 27)",R-RQ-Q,AC033_R-Q_HighTemp,Li$_{1.4}$Zn$_{0.1}$Zr$_{0.6}$Cl$_4$,0.839,6
0.7971939,262969.0,2109613.0,275446.2959150645,2037325.976389957,"(55, 27)",R-RQ-Q,AC033_R-Q_HighTemp,Li$_{1.4}$Zn$_{0.1}$Zr$_{0.6}$Cl$_4$,0.839,6
0.6334459,336427.1,2606816.0,340926.8634093373,2522593.4414910045,"(55, 27)",R-RQ-Q,AC033_R-Q_HighTemp,Li$_{1.4}$Zn$_{0.1}$Zr$_{0.6}$Cl$_4$,0.839,6
0.5029507,431253.1,3221379.0,422004.14398418093,3123446.0005590017,"(55, 27)",R-RQ-Q,AC033_R-Q_HighTemp,Li$_{1.4}$Zn$_{0.1}$Zr$_{0.6}$Cl$_4$,0.839,6
0.3999573,551847.3,3968772.0,522393.0942065632,3867414.685146757,"(55, 27)",R-RQ-Q,AC033_R-Q_HighTemp,Li$_{1.4}$Zn$_{0.1}$Zr$_{0.6}$Cl$_4$,0.839,6
0.3175813,708070.9,4896350.0,646693.5302967608,4788588.099881883,"(55, 27)",R-RQ-Q,AC033_R-Q_HighTemp,Li$_{1.4}$Zn$_{0.1}$Zr$_{0.6}$Cl$_4$,0.839,6
0.2520161,909791.9,6039129.0,800600.891456838,5929174.360474714,"(55, 27)",R-RQ-Q,AC033_R-Q_HighTemp,Li$_{1.4}$Zn$_{0.1}$Zr$_{0.6}$Cl$_4$,0.839,6

File: EIS/0p9/temp_65_replicate_26_R-Q_AC033_R-Q_HighTemp_Li14Zn01Zr06Cl4.csv
Frequency,Z real,Z imag,Fit real,Fit imag,Dataset,Circuit,sample_name,material_name,height,diameter
2000039.0,340.8542,23.96876,350.40264083732063,2.2747386990151437,"(65, 26)",R-Q,AC033_R-Q_HighTemp,Li$_{1.4}$Zn$_{0.1}$Zr$_{0.6}$Cl$_4$,0.839,6
1588711.0,341.9884,21.6632,350.4841081947162,2.8094106051263568,"(65, 26)",R-Q,AC033_R-Q_HighTemp,Li$_{1.4}$Zn$_{0.1}$Zr$_{0.6}$Cl$_4$,0.839,6
1261992.0,343.1804,19.32162,350.58472426017363,3.4697558676140114,"(65, 26)",R-Q,AC033_R-Q_HighTemp,Li$_{1.4}$Zn$_{0.1}$Zr$_{0.6}$Cl$_4$,0.839,6
1002539.0,344.2769,17.47853,350.70898989185457,4.285313709172235,"(65, 26)",R-Q,AC033_R-Q_HighTemp,Li$_{1.4}$Zn$_{0.1}$Zr$_{0.6}$Cl$_4$,0.839,6
796289.1,344.926,16.42529,350.8624638638973,5.292566476340452,"(65, 26)",R-Q,AC033_R-Q_HighTemp,Li$_{1.4}$Zn$_{0.1}$Zr$_{0.6}$Cl$_4$,0.839,6
632460.9,345.49,16.22808,351.052011527044,6.5365716042043465,"(65, 26)",R-Q,AC033_R-Q_HighTemp,Li$_{1.4}$Zn$_{0.1}$Zr$_{0.6}$Cl$_4$,0.839,6
502382.8,346.3426,16.5851,351.2861119163555,8.072977170507638,"(65, 26)",R-Q,AC033_R-Q_HighTemp,Li$_{1.4}$Zn$_{0.1}$Zr$_{0.6}$Cl$_4$,0.839,6
399257.8,347.0746,17.72658,351.5752370438616,9.970511200950988,"(65, 26)",R-Q,AC033_R-Q_HighTemp,Li$_{1.4}$Zn$_{0.1}$Zr$_{0.6}$Cl$_4$,0.839,6
316992.2,347.9614,19.49478,351.9323203430448,12.314056079764422,"(65, 26)",R-Q,AC033_R-Q_HighTemp,Li$_{1.4}$Zn$_{0.1}$Zr$_{0.6}$Cl$_4$,0.839,6
251835.9,350.1817,22.02046,352.3733352200825,15.208445593152746,"(65, 26)",R-Q,AC033_R-Q_HighTemp,Li$_{1.4}$Zn$_{0.1}$Zr$_{0.6}$Cl$_4$,0.839,6
200039.1,351.7198,25.01723,352.9180095921783,18.78315445874698,"(65, 26)",R-Q,AC033_R-Q_HighTemp,Li$_{1.4}$Zn$_{0.1}$Zr$_{0.6}$Cl$_4$,0.839,6
159023.4,353.1137,29.10965,353.590708376425,23.19809011776912,"(65, 26)",R-Q,AC033_R-Q_HighTemp,Li$_{1.4}$Zn$_{0.1}$Zr$_{0.6}$Cl$_4$,0.839,6
126210.9,354.8055,34.08187,354.4215234055695,28.650745874132436,"(65, 26)",R-Q,AC033_R-Q_HighTemp,Li$_{1.4}$Zn$_{0.1}$Zr$_{0.6}$Cl$_4$,0.839,6
100429.7,356.9307,40.28033,355.4476195258788,35.385035361827306,"(65, 26)",R-Q,AC033_R-Q_HighTemp,Li$_{1.4}$Zn$_{0.1}$Zr$_{0.6}$Cl$_4$,0.839,6
79804.69,358.842,47.83944,356.71489709209953,43.70220353279669,"(65, 26)",R-Q,AC033_R-Q_HighTemp,Li$_{1.4}$Zn$_{0.1}$Zr$_{0.6}$Cl$_4$,0.839,6
63398.44,361.2053,57.39648,358.2800452278923,53.97430224648945,"(65, 26)",R-Q,AC033_R-Q_HighTemp,Li$_{1.4}$Zn$_{0.1}$Zr$_{0.6}$Cl$_4$,0.839,6
50273.44,364.086,69.26907,360.2130777002346,66.66083326460067,"(65, 26)",R-Q,AC033_R-Q_HighTemp,Li$_{1.4}$Zn$_{0.1}$Zr$_{0.6}$Cl$_4$,0.839,6
39960.94,367.4073,83.61685,362.600464845054,82.32930314203172,"(65, 26)",R-Q,AC033_R-Q_HighTemp,Li$_{1.4}$Zn$_{0.1}$Zr$_{0.6}$Cl$_4$,0.839,6
31757.81,371.2924,101.2575,365.5490016445123,101.68060949595126,"(65, 26)",R-Q,AC033_R-Q_HighTemp,Li$_{1.4}$Zn$_{0.1}$Zr$_{0.6}$Cl$_4$,0.839,6
25195.31,375.7998,122.9714,369.1905849866298,125.58039425685087,"(65, 26)",R-Q,AC033_R-Q_HighTemp,Li$_{1.4}$Zn$_{0.1}$Zr$_{0.6}$Cl$_4$,0.839,6
20039.06,380.9788,149.2305,373.68811380839105,155.09776642648887,"(65, 26)",R-Q,AC033_R-Q_HighTemp,Li$_{1.4}$Zn$_{0.1}$Zr$_{0.6}$Cl$_4$,0.839,6
16054.69,386.5906,180.3794,379.2427760534163,191.55312652773702,"(65, 26)",R-Q,AC033_R-Q_HighTemp,Li$_{1.4}$Zn$_{0.1}$Zr$_{0.6}$Cl$_4$,0.839,6
12773.44,393.194,219.6901,386.103048411655,236.57723207730714,"(65, 26)",R-Q,AC033_R-Q_HighTemp,Li$_{1.4}$Zn$_{0.1}$Zr$_{0.6}$Cl$_4$,0.839,6
9946.65,401.3477,273.2635,394.575811426429,292.18414625696806,"(65, 26)",R-Q,AC033_R-Q_HighTemp,Li$_{1.4}$Zn$_{0.1}$Zr$_{0.6}$Cl$_4$,0.839,6
7888.72,409.8979,335.1959,405.04007718088,360.86133299596713,"(65, 26)",R-Q,AC033_R-Q_HighTemp,Li$_{1.4}$Zn$_{0.1}$Zr$_{0.6}$Cl$_4$,0.839,6
6288.11,419.2232,410.3342,417.9639436443746,445.68092868769304,"(65, 26)",R-Q,AC033_R-Q_HighTemp,Li$_{1.4}$Zn$_{0.1}$Zr$_{0.6}$Cl$_4$,0.839,6
5039.063,429.3661,501.0221,433.9255340975984,550.4371680579718,"(65, 26)",R-Q,AC033_R-Q_HighTemp,Li$_{1.4}$Zn$_{0.1}$Zr$_{0.6}$Cl$_4$,0.839,6
4001.524,441.663,618.3053,453.6388583195783,679.816111655948,"(65, 26)",R-Q,AC033_R-Q_HighTemp,Li$_{1.4}$Zn$_{0.1}$Zr$_{0.6}$Cl$_4$,0.839,6
3161.337,456.3857,768.0942,477.98575238503884,839.6052673869215,"(65, 26)",R-Q,AC033_R-Q_HighTemp,Li$_{1.4}$Zn$_{0.1}$Zr$_{0.6}$Cl$_4$,0.839,6
2507.267,473.7395,952.303,508.0553258349504,1036.9524830865266,"(65, 26)",R-Q,AC033_R-Q_HighTemp,Li$_{1.4}$Zn$_{0.1}$Zr$_{0.6}$Cl$_4$,0.839,6
1979.167,495.338,1187.43,545.1926808104395,1280.685691177052,"(65, 26)",R-Q,AC033_R-Q_HighTemp,Li$_{1.4}$Zn$_{0.1}$Zr$_{0.6}$Cl$_4$,0.839,6
1598.011,519.1754,1450.899,591.0590825029296,1581.707808542644,"(65, 26)",R-Q,AC033_R-Q_HighTemp,Li$_{1.4}$Zn$_{0.1}$Zr$_{0.6}$Cl$_4$,0.839,6
1257.622,552.1684,1816.901,647.7062725250883,1953.4844566783802,"(65, 26)",R-Q,AC033_R-Q_HighTemp,Li$_{1.4}$Zn$_{0.1}$Zr$_{0.6}$Cl$_4$,0.839,6
1004.464,590.6035,2244.813,717.6682494623788,2412.646319297181,"(65, 26)",R-Q,AC033_R-Q_HighTemp,Li$_{1.4}$Zn$_{0.1}$Zr$_{0.6}$Cl$_4$,0.839,6
800.3049,638.8113,2781.012,804.07462222437,2979.733082655686,"(65, 26)",R-Q,AC033_R-Q_HighTemp,Li$_{1.4}$Zn$_{0.1}$Zr$_{0.6}$Cl$_4$,0.839,6
631.0096,701.771,3478.885,910.7906068309273,3680.1122372794407,"(65, 26)",R-Q,AC033_R-Q_HighTemp,Li$_{1.4}$Zn$_{0.1}$Zr$_{0.6}$Cl$_4$,0.839,6
498.6702,781.5077,4344.444,1042.5899291091146,4545.113841842331,"(65, 26)",R-Q,AC033_R-Q_HighTemp,Li$_{1.4}$Zn$_{0.1}$Zr$_{0.6}$Cl$_4$,0.839,6
397.2458,877.8101,5383.498,1205.3683677566491,5613.43201058956,"(65, 26)",R-Q,AC033_R-Q_HighTemp,Li$_{1.4}$Zn$_{0.1}$Zr$_{0.6}$Cl$_4$,0.839,6
319.6023,992.018,6608.789,1406.4074901931224,6932.855817036895,"(65, 26)",R-Q,AC033_R-Q_HighTemp,Li$_{1.4}$Zn$_{0.1}$Zr$_{0.6}$Cl$_4$,0.839,6
251.1161,1151.284,8295.197,1654.7003788940804,8562.407042456423,"(65, 26)",R-Q,AC033_R-Q_HighTemp,Li$_{1.4}$Zn$_{0.1}$Zr$_{0.6}$Cl$_4$,0.839,6
200.8929,1336.854,10235.53,1961.3539189230687,10574.980397045401,"(65, 26)",R-Q,AC033_R-Q_HighTemp,Li$_{1.4}$Zn$_{0.1}$Zr$_{0.6}$Cl$_4$,0.839,6
158.0056,1588.052,12833.11,2340.0856421886765,13060.604318784164,"(65, 26)",R-Q,AC033_R-Q_HighTemp,Li$_{1.4}$Zn$_{0.1}$Zr$_{0.6}$Cl$_4$,0.839,6
126.6892,1877.161,15797.21,2807.8373537592684,16130.4682152889,"(65, 26)",R-Q,AC033_R-Q_HighTemp,Li$_{1.4}$Zn$_{0.1}$Zr$_{0.6}$Cl$_4$,0.839,6
99.734,2272.854,19782.45,3385.532989579491,19921.896299256925,"(65, 26)",R-Q,AC033_R-Q_HighTemp,Li$_{1.4}$Zn$_{0.1}$Zr$_{0.6}$Cl$_4$,0.839,6
79.44915,2701.105,24358.4,4099.01460683567,24604.490512071483,"(65, 26)",R-Q,AC033_R-Q_HighTemp,Li$_{1.4}$Zn$_{0.1}$Zr$_{0.6}$Cl$_4$,0.839,6
63.34459,3271.811,30059.33,4980.198376624289,30387.717326949252,"(65, 26)",R-Q,AC033_R-Q_HighTemp,Li$_{1.4}$Zn$_{0.1}$Zr$_{0.6}$Cl$_4$,0.839,6
49.86702,4106.382,37842.12,6068.502289940224,37530.27781207365,"(65, 26)",R-Q,AC033_R-Q_HighTemp,Li$_{1.4}$Zn$_{0.1}$Zr$_{0.6}$Cl$_4$,0.839,6
39.72458,5086.438,46919.9,7412.609442552543,46351.68010472058,"(65, 26)",R-Q,AC033_R-Q_HighTemp,Li$_{1.4}$Zn$_{0.1}$Zr$_{0.6}$Cl$_4$,0.839,6
31.88775,6246.897,57660.18,9072.64577578507,57246.53196782821,"(65, 26)",R-Q,AC033_R-Q_HighTemp,Li$_{1.4}$Zn$_{0.1}$Zr$_{0.6}$Cl$_4$,0.839,6
24.93351,7882.196,72584.48,11122.869690073643,70702.19277790151,"(65, 26)",R-Q,AC033_R-Q_HighTemp,Li$_{1.4}$Zn$_{0.1}$Zr$_{0.6}$Cl$_4$,0.839,6
19.94681,9766.85,89402.13,13654.993845775492,87320.57457057512,"(65, 26)",R-Q,AC033_R-Q_HighTemp,Li$_{1.4}$Zn$_{0.1}$Zr$_{0.6}$Cl$_4$,0.839,6
15.94388,12145.53,110193.7,16782.287745336485,107845.06736994132,"(65, 26)",R-Q,AC033_R-Q_HighTemp,Li$_{1.4}$Zn$_{0.1}$Zr$_{0.6}$Cl$_4$,0.839,6
12.40079,15534.54,139283.3,20644.644617612626,133193.79325232233,"(65, 26)",R-Q,AC033_R-Q_HighTemp,Li$_{1.4}$Zn$_{0.1}$Zr$_{0.6}$Cl$_4$,0.839,6
9.91015,19392.91,171595.9,25414.83926126694,164500.6766984231,"(65, 26)",R-Q,AC033_R-Q_HighTemp,Li$_{1.4}$Zn$_{0.1}$Zr$_{0.6}$Cl$_4$,0.839,6
7.971939,24092.32,210052.0,31306.25677933251,203166.1684338084,"(65, 26)",R-Q,AC033_R-Q_HighTemp,Li$_{1.4}$Zn$_{0.1}$Zr$_{0.6}$Cl$_4$,0.839,6
6.351626,30257.15,259384.4,38582.437934401714,250919.8917871094,"(65, 26)",R-Q,AC033_R-Q_HighTemp,Li$_{1.4}$Zn$_{0.1}$Zr$_{0.6}$Cl$_4$,0.839,6
5.095109,37787.74,318183.6,47568.86811678802,309898.0139253217,"(65, 26)",R-Q,AC033_R-Q_HighTemp,Li$_{1.4}$Zn$_{0.1}$Zr$_{0.6}$Cl$_4$,0.839,6
4.040948,47817.7,394472.8,58667.53728153831,382738.8030134347,"(65, 26)",R-Q,AC033_R-Q_HighTemp,Li$_{1.4}$Zn$_{0.1}$Zr$_{0.6}$Cl$_4$,0.839,6
3.175813,61131.98,492764.6,72374.92216391557,472700.64585653506,"(65, 26)",R-Q,AC033_R-Q_HighTemp,Li$_{1.4}$Zn$_{0.1}$Zr$_{0.6}$Cl$_4$,0.839,6
2.547554,76707.23,604569.0,89304.19517174386,583807.8053072194,"(65, 26)",R-Q,AC033_R-Q_HighTemp,Li$_{1.4}$Zn$_{0.1}$Zr$_{0.6}$Cl$_4$,0.839,6
2.020474,97270.4,748090.8,110212.6534249329,721030.4376040009,"(65, 26)",R-Q,AC033_R-Q_HighTemp,Li$_{1.4}$Zn$_{0.1}$Zr$_{0.6}$Cl$_4$,0.839,6
1.605308,123280.8,923777.8,136035.59492532726,890506.9223557853,"(65, 26)",R-Q,AC033_R-Q_HighTemp,Li$_{1.4}$Zn$_{0.1}$Zr$_{0.6}$Cl$_4$,0.839,6
1.273777,156583.6,1141558.0,167928.15723948457,1099818.450658945,"(65, 26)",R-Q,AC033_R-Q_HighTemp,Li$_{1.4}$Zn$_{0.1}$Zr$_{0.6}$Cl$_4$,0.839,6
1.010237,199280.0,1410497.0,207316.99026405992,1358328.1544964449,"(65, 26)",R-Q,AC033_R-Q_HighTemp,Li$_{1.4}$Zn$_{0.1}$Zr$_{0.6}$Cl$_4$,0.839,6
0.7971939,255089.6,1749806.0,255964.07455145638,1677599.947693429,"(65, 26)",R-Q,AC033_R-Q_HighTemp,Li$_{1.4}$Zn$_{0.1}$Zr$_{0.6}$Cl$_4$,0.839,6
0.6334459,324597.8,2155369.0,316045.53998072055,2071915.8144405244,"(65, 26)",R-Q,AC033_R-Q_HighTemp,Li$_{1.4}$Zn$_{0.1}$Zr$_{0.6}$Cl$_4$,0.839,6
0.5029507,413730.9,2654865.0,390249.01056905155,2558914.6852508355,"(65, 26)",R-Q,AC033_R-Q_HighTemp,Li$_{1.4}$Zn$_{0.1}$Zr$_{0.6}$Cl$_4$,0.839,6
0.3999573,526870.4,3262904.0,481893.82994909544,3160381.479186952,"(65, 26)",R-Q,AC033_R-Q_HighTemp,Li$_{1.4}$Zn$_{0.1}$Zr$_{0.6}$Cl$_4$,0.839,6
0.3175813,671735.8,4008506.0,595079.5455579497,3903221.6085816175,"(65, 26)",R-Q,AC033_R-Q_HighTemp,Li$_{1.4}$Zn$_{0.1}$Zr$_{0.6}$Cl$_4$,0.839,6
0.2520161,857986.6,4926541.0,734869.29368067,4820664.538768876,"(65, 26)",R-Q,AC033_R-Q_HighTemp,Li$_{1.4}$Zn$_{0.1}$Zr$_{0.6}$Cl$_4$,0.839,6
