Repository: Maughan-Lab/Li-Zn-Zr-Cl_Halospinels

# Li-Zn-Zr-Cl_Halospinels

Data and information for "From Cation Order to Disorder: Unlocking Ion Transport Pathways in Li−Zn−Zr−Cl Halospinels" (doi: https://doi.org/10.1021/acs.chemmater.6c00461)

Neutron powder diffraction (NPD) collected at beamline BL-11A (POWGEN) at the Spallation Neutron Source at Oak Ridge National Laboratory, including raw data and .txt files with two theta, intensity, calculated fit, and difference are in the NPD directory.

File: EIS/0p9/temp_65_replicate_27_R-Q_AC033_R-Q_HighTemp_Li14Zn01Zr06Cl4.csv
Frequency,Z real,Z imag,Fit real,Fit imag,Dataset,Circuit,sample_name,material_name,height,diameter
2000039.0,340.9276,24.32192,350.4923831062338,2.2744122411164116,"(65, 27)",R-Q,AC033_R-Q_HighTemp,Li$_{1.4}$Zn$_{0.1}$Zr$_{0.6}$Cl$_4$,0.839,6
1588711.0,342.0664,21.45322,350.57388906892896,2.808963943006628,"(65, 27)",R-Q,AC033_R-Q_HighTemp,Li$_{1.4}$Zn$_{0.1}$Zr$_{0.6}$Cl$_4$,0.839,6
1261992.0,343.2291,19.1845,350.6745512559379,3.469150530617245,"(65, 27)",R-Q,AC033_R-Q_HighTemp,Li$_{1.4}$Zn$_{0.1}$Zr$_{0.6}$Cl$_4$,0.839,6
1002539.0,344.4414,17.39235,350.7988719259646,4.2844997829342075,"(65, 27)",R-Q,AC033_R-Q_HighTemp,Li$_{1.4}$Zn$_{0.1}$Zr$_{0.6}$Cl$_4$,0.839,6
796289.1,345.1703,16.40308,350.9524114968314,5.2914793486050025,"(65, 27)",R-Q,AC033_R-Q_HighTemp,Li$_{1.4}$Zn$_{0.1}$Zr$_{0.6}$Cl$_4$,0.839,6
632460.9,345.6109,16.16558,351.14203724303206,6.535127813109097,"(65, 27)",R-Q,AC033_R-Q_HighTemp,Li$_{1.4}$Zn$_{0.1}$Zr$_{0.6}$Cl$_4$,0.839,6
502382.8,346.3592,16.49469,351.3762304442971,8.071069113202013,"(65, 27)",R-Q,AC033_R-Q_HighTemp,Li$_{1.4}$Zn$_{0.1}$Zr$_{0.6}$Cl$_4$,0.839,6
399257.8,347.1707,17.79972,351.66546572282687,9.96800039616856,"(65, 27)",R-Q,AC033_R-Q_HighTemp,Li$_{1.4}$Zn$_{0.1}$Zr$_{0.6}$Cl$_4$,0.839,6
316992.2,348.1214,19.51554,352.0226795355861,12.310764596909369,"(65, 27)",R-Q,AC033_R-Q_HighTemp,Li$_{1.4}$Zn$_{0.1}$Zr$_{0.6}$Cl$_4$,0.839,6
251835.9,350.212,22.01582,352.46384877564094,15.204145158217607,"(65, 27)",R-Q,AC033_R-Q_HighTemp,Li$_{1.4}$Zn$_{0.1}$Zr$_{0.6}$Cl$_4$,0.839,6
200039.1,351.7162,25.09081,353.00870536130077,18.77755261847726,"(65, 27)",R-Q,AC033_R-Q_HighTemp,Li$_{1.4}$Zn$_{0.1}$Zr$_{0.6}$Cl$_4$,0.839,6
159023.4,353.2913,28.94547,353.6816187740763,23.19081268104758,"(65, 27)",R-Q,AC033_R-Q_HighTemp,Li$_{1.4}$Zn$_{0.1}$Zr$_{0.6}$Cl$_4$,0.839,6
126210.9,354.7754,33.9268,354.5126860182115,28.64131464492471,"(65, 27)",R-Q,AC033_R-Q_HighTemp,Li$_{1.4}$Zn$_{0.1}$Zr$_{0.6}$Cl$_4$,0.839,6
100429.7,357.028,40.26677,355.53907775177163,35.37283992035265,"(65, 27)",R-Q,AC033_R-Q_HighTemp,Li$_{1.4}$Zn$_{0.1}$Zr$_{0.6}$Cl$_4$,0.839,6
79804.69,358.9143,47.84707,356.80670079690407,43.686465497232795,"(65, 27)",R-Q,AC033_R-Q_HighTemp,Li$_{1.4}$Zn$_{0.1}$Zr$_{0.6}$Cl$_4$,0.839,6
63398.44,361.2961,57.36494,358.3722513873957,53.95403003938078,"(65, 27)",R-Q,AC033_R-Q_HighTemp,Li$_{1.4}$Zn$_{0.1}$Zr$_{0.6}$Cl$_4$,0.839,6
50273.44,364.1318,69.26319,360.3057509879277,66.63476489474289,"(65, 27)",R-Q,AC033_R-Q_HighTemp,Li$_{1.4}$Zn$_{0.1}$Zr$_{0.6}$Cl$_4$,0.839,6
39960.94,367.4713,83.61232,362.693678103131,82.29583386703031,"(65, 27)",R-Q,AC033_R-Q_HighTemp,Li$_{1.4}$Zn$_{0.1}$Zr$_{0.6}$Cl$_4$,0.839,6
31757.81,371.3723,101.2109,365.6428361510324,101.63770041911256,"(65, 27)",R-Q,AC033_R-Q_HighTemp,Li$_{1.4}$Zn$_{0.1}$Zr$_{0.6}$Cl$_4$,0.839,6
25195.31,375.8887,122.8967,369.2851303970028,125.52545689222099,"(65, 27)",R-Q,AC033_R-Q_HighTemp,Li$_{1.4}$Zn$_{0.1}$Zr$_{0.6}$Cl$_4$,0.839,6
20039.06,381.0117,149.1739,373.7834676033348,155.02751698461066,"(65, 27)",R-Q,AC033_R-Q_HighTemp,Li$_{1.4}$Zn$_{0.1}$Zr$_{0.6}$Cl$_4$,0.839,6
16054.69,386.6777,180.3325,379.3390422646239,191.4634020655231,"(65, 27)",R-Q,AC033_R-Q_HighTemp,Li$_{1.4}$Zn$_{0.1}$Zr$_{0.6}$Cl$_4$,0.839,6
12773.44,393.2414,219.6169,386.2003353161345,236.46275863492855,"(65, 27)",R-Q,AC033_R-Q_HighTemp,Li$_{1.4}$Zn$_{0.1}$Zr$_{0.6}$Cl$_4$,0.839,6
9946.65,401.411,273.1289,394.67422779511384,292.0382465684227,"(65, 27)",R-Q,AC033_R-Q_HighTemp,Li$_{1.4}$Zn$_{0.1}$Zr$_{0.6}$Cl$_4$,0.839,6
7888.72,409.9239,335.0005,405.1397265292765,360.6755581771386,"(65, 27)",R-Q,AC033_R-Q_HighTemp,Li$_{1.4}$Zn$_{0.1}$Zr$_{0.6}$Cl$_4$,0.839,6
6288.11,419.2693,410.1501,418.0649157532911,445.44459431245144,"(65, 27)",R-Q,AC033_R-Q_HighTemp,Li$_{1.4}$Zn$_{0.1}$Zr$_{0.6}$Cl$_4$,0.839,6
5039.063,429.4576,500.7839,434.02789283829543,550.1367700240271,"(65, 27)",R-Q,AC033_R-Q_HighTemp,Li$_{1.4}$Zn$_{0.1}$Zr$_{0.6}$Cl$_4$,0.839,6
4001.524,441.7431,617.9608,453.7426245145586,679.4345909610016,"(65, 27)",R-Q,AC033_R-Q_HighTemp,Li$_{1.4}$Zn$_{0.1}$Zr$_{0.6}$Cl$_4$,0.839,6
3161.337,456.5023,767.6302,478.09088004342067,839.121085060688,"(65, 27)",R-Q,AC033_R-Q_HighTemp,Li$_{1.4}$Zn$_{0.1}$Zr$_{0.6}$Cl$_4$,0.839,6
2507.267,473.8786,951.773,508.16166959479654,1036.3384566533505,"(65, 27)",R-Q,AC033_R-Q_HighTemp,Li$_{1.4}$Zn$_{0.1}$Zr$_{0.6}$Cl$_4$,0.839,6
1979.167,495.4972,1186.642,545.299951767466,1279.9075316537578,"(65, 27)",R-Q,AC033_R-Q_HighTemp,Li$_{1.4}$Zn$_{0.1}$Zr$_{0.6}$Cl$_4$,0.839,6
1598.011,519.4932,1449.922,591.1667887648917,1580.7222814775616,"(65, 27)",R-Q,AC033_R-Q_HighTemp,Li$_{1.4}$Zn$_{0.1}$Zr$_{0.6}$Cl$_4$,0.839,6
1257.622,552.4094,1815.779,647.8136397518915,1952.2370713227183,"(65, 27)",R-Q,AC033_R-Q_HighTemp,Li$_{1.4}$Zn$_{0.1}$Zr$_{0.6}$Cl$_4$,0.839,6
1004.464,590.9697,2243.435,717.7741152676444,2411.068425684624,"(65, 27)",R-Q,AC033_R-Q_HighTemp,Li$_{1.4}$Zn$_{0.1}$Zr$_{0.6}$Cl$_4$,0.839,6
800.3049,639.3094,2778.842,804.1772965409239,2977.738225918749,"(65, 27)",R-Q,AC033_R-Q_HighTemp,Li$_{1.4}$Zn$_{0.1}$Zr$_{0.6}$Cl$_4$,0.839,6
631.0096,702.2751,3476.671,910.8876880742444,3677.591580413144,"(65, 27)",R-Q,AC033_R-Q_HighTemp,Li$_{1.4}$Zn$_{0.1}$Zr$_{0.6}$Cl$_4$,0.839,6
498.6702,781.8666,4341.126,1042.6780630741973,4541.9304204125365,"(65, 27)",R-Q,AC033_R-Q_HighTemp,Li$_{1.4}$Zn$_{0.1}$Zr$_{0.6}$Cl$_4$,0.839,6
397.2458,878.1995,5379.174,1205.442932484362,5609.413523170873,"(65, 27)",R-Q,AC033_R-Q_HighTemp,Li$_{1.4}$Zn$_{0.1}$Zr$_{0.6}$Cl$_4$,0.839,6
319.6023,992.424,6603.344,1406.4621853252243,6927.785580448027,"(65, 27)",R-Q,AC033_R-Q_HighTemp,Li$_{1.4}$Zn$_{0.1}$Zr$_{0.6}$Cl$_4$,0.839,6
251.1161,1151.893,8288.422,1654.7266920282618,8556.012647385214,"(65, 27)",R-Q,AC033_R-Q_HighTemp,Li$_{1.4}$Zn$_{0.1}$Zr$_{0.6}$Cl$_4$,0.839,6
200.8929,1337.125,10226.48,1961.3404338338628,10566.919482730518,"(65, 27)",R-Q,AC033_R-Q_HighTemp,Li$_{1.4}$Zn$_{0.1}$Zr$_{0.6}$Cl$_4$,0.839,6
158.0056,1589.043,12821.29,2340.017144059228,13050.446739186813,"(65, 27)",R-Q,AC033_R-Q_HighTemp,Li$_{1.4}$Zn$_{0.1}$Zr$_{0.6}$Cl$_4$,0.839,6
126.6892,1878.805,15783.42,2807.69367421953,16117.673686327986,"(65, 27)",R-Q,AC033_R-Q_HighTemp,Li$_{1.4}$Zn$_{0.1}$Zr$_{0.6}$Cl$_4$,0.839,6
99.734,2274.694,19765.41,3385.2875186696047,19905.786388055603,"(65, 27)",R-Q,AC033_R-Q_HighTemp,Li$_{1.4}$Zn$_{0.1}$Zr$_{0.6}$Cl$_4$,0.839,6
79.44915,2703.879,24334.94,4098.632379127462,24584.21354336109,"(65, 27)",R-Q,AC033_R-Q_HighTemp,Li$_{1.4}$Zn$_{0.1}$Zr$_{0.6}$Cl$_4$,0.839,6
63.34459,3275.43,30033.03,4979.6336135262245,30362.204424550495,"(65, 27)",R-Q,AC033_R-Q_HighTemp,Li$_{1.4}$Zn$_{0.1}$Zr$_{0.6}$Cl$_4$,0.839,6
49.86702,4108.443,37803.0,6067.695248278843,37498.187846938185,"(65, 27)",R-Q,AC033_R-Q_HighTemp,Li$_{1.4}$Zn$_{0.1}$Zr$_{0.6}$Cl$_4$,0.839,6
39.72458,5085.946,46871.52,7411.482379097627,46311.33076316735,"(65, 27)",R-Q,AC033_R-Q_HighTemp,Li$_{1.4}$Zn$_{0.1}$Zr$_{0.6}$Cl$_4$,0.839,6
31.88775,6243.492,57599.42,9071.09778623835,57195.81345663904,"(65, 27)",R-Q,AC033_R-Q_HighTemp,Li$_{1.4}$Zn$_{0.1}$Zr$_{0.6}$Cl$_4$,0.839,6
24.93351,7880.867,72505.83,11120.770116364529,70638.4598122682,"(65, 27)",R-Q,AC033_R-Q_HighTemp,Li$_{1.4}$Zn$_{0.1}$Zr$_{0.6}$Cl$_4$,0.839,6
19.94681,9764.04,89308.42,13652.173863768196,87240.51120336396,"(65, 27)",R-Q,AC033_R-Q_HighTemp,Li$_{1.4}$Zn$_{0.1}$Zr$_{0.6}$Cl$_4$,0.839,6
15.94388,12134.11,110077.2,16778.52964180359,107744.51786252616,"(65, 27)",R-Q,AC033_R-Q_HighTemp,Li$_{1.4}$Zn$_{0.1}$Zr$_{0.6}$Cl$_4$,0.839,6
12.40079,15526.03,139133.2,20639.668134973697,133067.55049115967,"(65, 27)",R-Q,AC033_R-Q_HighTemp,Li$_{1.4}$Zn$_{0.1}$Zr$_{0.6}$Cl$_4$,0.839,6
9.91015,19376.11,171409.3,25408.28422408954,164342.21754382038,"(65, 27)",R-Q,AC033_R-Q_HighTemp,Li$_{1.4}$Zn$_{0.1}$Zr$_{0.6}$Cl$_4$,0.839,6
7.971939,24066.9,209836.2,31297.661009097024,202967.32274345687,"(65, 27)",R-Q,AC033_R-Q_HighTemp,Li$_{1.4}$Zn$_{0.1}$Zr$_{0.6}$Cl$_4$,0.839,6
6.351626,30221.52,259105.3,38571.20919741754,250670.4285565702,"(65, 27)",R-Q,AC033_R-Q_HighTemp,Li$_{1.4}$Zn$_{0.1}$Zr$_{0.6}$Cl$_4$,0.839,6
5.095109,37723.14,317826.0,47554.24852044047,309585.1238682221,"(65, 27)",R-Q,AC033_R-Q_HighTemp,Li$_{1.4}$Zn$_{0.1}$Zr$_{0.6}$Cl$_4$,0.839,6
4.040948,47760.69,394043.2,58648.558118684734,382346.45176294894,"(65, 27)",R-Q,AC033_R-Q_HighTemp,Li$_{1.4}$Zn$_{0.1}$Zr$_{0.6}$Cl$_4$,0.839,6
3.175813,61035.0,492215.6,72350.34668218798,472208.76555407053,"(65, 27)",R-Q,AC033_R-Q_HighTemp,Li$_{1.4}$Zn$_{0.1}$Zr$_{0.6}$Cl$_4$,0.839,6
2.547554,76555.6,603950.6,89272.44608607153,583191.2843390149,"(65, 27)",R-Q,AC033_R-Q_HighTemp,Li$_{1.4}$Zn$_{0.1}$Zr$_{0.6}$Cl$_4$,0.839,6
2.020474,97095.3,747302.5,110171.72116302514,720257.8582587625,"(65, 27)",R-Q,AC033_R-Q_HighTemp,Li$_{1.4}$Zn$_{0.1}$Zr$_{0.6}$Cl$_4$,0.839,6
1.605308,123009.4,922847.3,135982.9215535594,889538.9837169321,"(65, 27)",R-Q,AC033_R-Q_HighTemp,Li$_{1.4}$Zn$_{0.1}$Zr$_{0.6}$Cl$_4$,0.839,6
1.273777,156216.5,1140433.0,167860.48970591035,1098605.9985032128,"(65, 27)",R-Q,AC033_R-Q_HighTemp,Li$_{1.4}$Zn$_{0.1}$Zr$_{0.6}$Cl$_4$,0.839,6
1.010237,198745.4,1409160.0,207230.1949475327,1356809.7205859069,"(65, 27)",R-Q,AC033_R-Q_HighTemp,Li$_{1.4}$Zn$_{0.1}$Zr$_{0.6}$Cl$_4$,0.839,6
0.7971939,254391.7,1748177.0,255852.90303506583,1675698.67667259,"(65, 27)",R-Q,AC033_R-Q_HighTemp,Li$_{1.4}$Zn$_{0.1}$Zr$_{0.6}$Cl$_4$,0.839,6
0.6334459,323710.5,2153524.0,315903.3333661021,2069535.626402878,"(65, 27)",R-Q,AC033_R-Q_HighTemp,Li$_{1.4}$Zn$_{0.1}$Zr$_{0.6}$Cl$_4$,0.839,6
0.5029507,412578.9,2652669.0,390067.32638045395,2555935.4844484366,"(65, 27)",R-Q,AC033_R-Q_HighTemp,Li$_{1.4}$Zn$_{0.1}$Zr$_{0.6}$Cl$_4$,0.839,6
0.3999573,525211.4,3260138.0,481661.97157303046,3156653.172488522,"(65, 27)",R-Q,AC033_R-Q_HighTemp,Li$_{1.4}$Zn$_{0.1}$Zr$_{0.6}$Cl$_4$,0.839,6
0.3175813,669649.6,4005599.0,594783.9690136263,3898556.6388551206,"(65, 27)",R-Q,AC033_R-Q_HighTemp,Li$_{1.4}$Zn$_{0.1}$Zr$_{0.6}$Cl$_4$,0.839,6
0.2520161,855285.7,4923237.0,734492.86005246,4814828.565527688,"(65, 27)",R-Q,AC033_R-Q_HighTemp,Li$_{1.4}$Zn$_{0.1}$Zr$_{0.6}$Cl$_4$,0.839,6

File: EIS/0p9/temp_65_replicate_28_R-Q_AC033_R-Q_HighTemp_Li14Zn01Zr06Cl4.csv
Frequency,Z real,Z imag,Fit real,Fit imag,Dataset,Circuit,sample_name,material_name,height,diameter
2000039.0,340.8928,24.30395,350.48455970194044,2.276716217184902,"(65, 28)",R-Q,AC033_R-Q_HighTemp,Li$_{1.4}$Zn$_{0.1}$Zr$_{0.6}$Cl$_4$,0.839,6
1588711.0,342.1177,21.48841,350.5663515551444,2.811633630063146,"(65, 28)",R-Q,AC033_R-Q_HighTemp,Li$_{1.4}$Zn$_{0.1}$Zr$_{0.6}$Cl$_4$,0.839,6
1261992.0,343.2847,19.23228,350.6673605097948,3.472230579301958,"(65, 28)",R-Q,AC033_R-Q_HighTemp,Li$_{1.4}$Zn$_{0.1}$Zr$_{0.6}$Cl$_4$,0.839,6
1002539.0,344.4266,17.4882,350.79210164867226,4.288035634133738,"(65, 28)",R-Q,AC033_R-Q_HighTemp,Li$_{1.4}$Zn$_{0.1}$Zr$_{0.6}$Cl$_4$,0.839,6
796289.1,345.0077,16.35466,350.9461508790827,5.29551513923284,"(65, 28)",R-Q,AC033_R-Q_HighTemp,Li$_{1.4}$Zn$_{0.1}$Zr$_{0.6}$Cl$_4$,0.839,6
632460.9,345.6458,16.11279,351.1363941749481,6.539703254007436,"(65, 28)",R-Q,AC033_R-Q_HighTemp,Li$_{1.4}$Zn$_{0.1}$Zr$_{0.6}$Cl$_4$,0.839,6
502382.8,346.5,16.51214,351.3713353786483,8.076214971726284,"(65, 28)",R-Q,AC033_R-Q_HighTemp,Li$_{1.4}$Zn$_{0.1}$Zr$_{0.6}$Cl$_4$,0.839,6
399257.8,347.2623,17.70014,351.66147632130287,9.973732100086755,"(65, 28)",R-Q,AC033_R-Q_HighTemp,Li$_{1.4}$Zn$_{0.1}$Zr$_{0.6}$Cl$_4$,0.839,6
316992.2,348.1258,19.52519,352.01978625280344,12.31707332612495,"(65, 28)",R-Q,AC033_R-Q_HighTemp,Li$_{1.4}$Zn$_{0.1}$Zr$_{0.6}$Cl$_4$,0.839,6
251835.9,350.2548,21.97089,352.462281565038,15.210985596837832,"(65, 28)",R-Q,AC033_R-Q_HighTemp,Li$_{1.4}$Zn$_{0.1}$Zr$_{0.6}$Cl$_4$,0.839,6
200039.1,351.8434,25.007,353.00874172183444,18.784826289574493,"(65, 28)",R-Q,AC033_R-Q_HighTemp,Li$_{1.4}$Zn$_{0.1}$Zr$_{0.6}$Cl$_4$,0.839,6
159023.4,353.3387,28.9469,353.68359339756864,23.198345464402088,"(65, 28)",R-Q,AC033_R-Q_HighTemp,Li$_{1.4}$Zn$_{0.1}$Zr$_{0.6}$Cl$_4$,0.839,6
126210.9,354.8606,33.98096,354.51700234527885,28.648826664126336,"(65, 28)",R-Q,AC033_R-Q_HighTemp,Li$_{1.4}$Zn$_{0.1}$Zr$_{0.6}$Cl$_4$,0.839,6
100429.7,357.1129,40.23853,355.5462218006025,35.379905454490704,"(65, 28)",R-Q,AC033_R-Q_HighTemp,Li$_{1.4}$Zn$_{0.1}$Zr$_{0.6}$Cl$_4$,0.839,6
79804.69,359.0052,47.81096,356.81725769495796,43.69245989177314,"(65, 28)",R-Q,AC033_R-Q_HighTemp,Li$_{1.4}$Zn$_{0.1}$Zr$_{0.6}$Cl$_4$,0.839,6
63398.44,361.3568,57.34921,358.38692511271194,53.95805971979767,"(65, 28)",R-Q,AC033_R-Q_HighTemp,Li$_{1.4}$Zn$_{0.1}$Zr$_{0.6}$Cl$_4$,0.839,6
50273.44,364.1859,69.21801,360.32538791561166,66.63557547313668,"(65, 28)",R-Q,AC033_R-Q_HighTemp,Li$_{1.4}$Zn$_{0.1}$Zr$_{0.6}$Cl$_4$,0.839,6
39960.94,367.5464,83.57301,362.71929505525435,82.29168991054195,"(65, 28)",R-Q,AC033_R-Q_HighTemp,Li$_{1.4}$Zn$_{0.1}$Zr$_{0.6}$Cl$_4$,0.839,6
31757.81,371.4361,101.1708,365.6756537662184,101.62622863612582,"(65, 28)",R-Q,AC033_R-Q_HighTemp,Li$_{1.4}$Zn$_{0.1}$Zr$_{0.6}$Cl$_4$,0.839,6
25195.31,375.9476,122.8631,369.326612770918,125.50344218267274,"(65, 28)",R-Q,AC033_R-Q_HighTemp,Li$_{1.4}$Zn$_{0.1}$Zr$_{0.6}$Cl$_4$,0.839,6
20039.06,381.079,149.1054,373.83536930461,154.99063786078804,"(65, 28)",R-Q,AC033_R-Q_HighTemp,Li$_{1.4}$Zn$_{0.1}$Zr$_{0.6}$Cl$_4$,0.839,6
16054.69,386.7403,180.2335,379.4034640035489,191.40588821085294,"(65, 28)",R-Q,AC033_R-Q_HighTemp,Li$_{1.4}$Zn$_{0.1}$Zr$_{0.6}$Cl$_4$,0.839,6
12773.44,393.3543,219.5188,386.27978973652534,236.3769486173237,"(65, 28)",R-Q,AC033_R-Q_HighTemp,Li$_{1.4}$Zn$_{0.1}$Zr$_{0.6}$Cl$_4$,0.839,6
9946.65,401.4815,272.9949,394.7717170729988,291.9140176925271,"(65, 28)",R-Q,AC033_R-Q_HighTemp,Li$_{1.4}$Zn$_{0.1}$Zr$_{0.6}$Cl$_4$,0.839,6
7888.72,409.995,334.8738,405.2588336943244,360.49959280651996,"(65, 28)",R-Q,AC033_R-Q_HighTemp,Li$_{1.4}$Zn$_{0.1}$Zr$_{0.6}$Cl$_4$,0.839,6
6288.11,419.3432,409.9605,418.2099118973741,445.19943728962505,"(65, 28)",R-Q,AC033_R-Q_HighTemp,Li$_{1.4}$Zn$_{0.1}$Zr$_{0.6}$Cl$_4$,0.839,6
5039.063,429.5806,500.5051,434.2038626350278,549.7996195223842,"(65, 28)",R-Q,AC033_R-Q_HighTemp,Li$_{1.4}$Zn$_{0.1}$Zr$_{0.6}$Cl$_4$,0.839,6
4001.524,441.8591,617.6154,453.95561273551414,678.9757495365163,"(65, 28)",R-Q,AC033_R-Q_HighTemp,Li$_{1.4}$Zn$_{0.1}$Zr$_{0.6}$Cl$_4$,0.839,6
3161.337,456.6563,767.2111,478.34806200782504,838.5019779736404,"(65, 28)",R-Q,AC033_R-Q_HighTemp,Li$_{1.4}$Zn$_{0.1}$Zr$_{0.6}$Cl$_4$,0.839,6
2507.267,474.095,951.224,508.4715487102826,1035.50909961902,"(65, 28)",R-Q,AC033_R-Q_HighTemp,Li$_{1.4}$Zn$_{0.1}$Zr$_{0.6}$Cl$_4$,0.839,6
1979.167,495.6787,1185.988,545.6725874818661,1278.8032986935887,"(65, 28)",R-Q,AC033_R-Q_HighTemp,Li$_{1.4}$Zn$_{0.1}$Zr$_{0.6}$Cl$_4$,0.839,6
1598.011,519.6464,1449.06,591.6140583133949,1579.259783763634,"(65, 28)",R-Q,AC033_R-Q_HighTemp,Li$_{1.4}$Zn$_{0.1}$Zr$_{0.6}$Cl$_4$,0.839,6
1257.622,552.5839,1814.471,648.3495369951463,1950.3089076803806,"(65, 28)",R-Q,AC033_R-Q_HighTemp,Li$_{1.4}$Zn$_{0.1}$Zr$_{0.6}$Cl$_4$,0.839,6
1004.464,591.272,2241.973,718.4150895990558,2408.5365020266554,"(65, 28)",R-Q,AC033_R-Q_HighTemp,Li$_{1.4}$Zn$_{0.1}$Zr$_{0.6}$Cl$_4$,0.839,6
800.3049,639.29,2777.208,804.9426341929513,2974.4252609164046,"(65, 28)",R-Q,AC033_R-Q_HighTemp,Li$_{1.4}$Zn$_{0.1}$Zr$_{0.6}$Cl$_4$,0.839,6
631.0096,702.7058,3474.056,911.7999370358141,3673.270313874487,"(65, 28)",R-Q,AC033_R-Q_HighTemp,Li$_{1.4}$Zn$_{0.1}$Zr$_{0.6}$Cl$_4$,0.839,6
498.6702,782.4708,4337.994,1043.76350105976,4536.309913745985,"(65, 28)",R-Q,AC033_R-Q_HighTemp,Li$_{1.4}$Zn$_{0.1}$Zr$_{0.6}$Cl$_4$,0.839,6
397.2458,878.5394,5375.283,1206.7320747239344,5602.121781188697,"(65, 28)",R-Q,AC033_R-Q_HighTemp,Li$_{1.4}$Zn$_{0.1}$Zr$_{0.6}$Cl$_4$,0.839,6
319.6023,993.453,6598.118,1407.9903250491232,6918.347522105867,"(65, 28)",R-Q,AC033_R-Q_HighTemp,Li$_{1.4}$Zn$_{0.1}$Zr$_{0.6}$Cl$_4$,0.839,6
251.1161,1152.379,8281.682,1656.534460972066,8543.82219917976,"(65, 28)",R-Q,AC033_R-Q_HighTemp,Li$_{1.4}$Zn$_{0.1}$Zr$_{0.6}$Cl$_4$,0.839,6
200.8929,1338.08,10218.37,1963.4743623270067,10551.204248984784,"(65, 28)",R-Q,AC033_R-Q_HighTemp,Li$_{1.4}$Zn$_{0.1}$Zr$_{0.6}$Cl$_4$,0.839,6
158.0056,1588.813,12809.74,2342.5301895503458,13030.223301519829,"(65, 28)",R-Q,AC033_R-Q_HighTemp,Li$_{1.4}$Zn$_{0.1}$Zr$_{0.6}$Cl$_4$,0.839,6
126.6892,1880.248,15769.74,2810.6456724761656,16091.691079130342,"(65, 28)",R-Q,AC033_R-Q_HighTemp,Li$_{1.4}$Zn$_{0.1}$Zr$_{0.6}$Cl$_4$,0.839,6
99.734,2275.935,19746.07,3388.745492125582,19872.45466130734,"(65, 28)",R-Q,AC033_R-Q_HighTemp,Li$_{1.4}$Zn$_{0.1}$Zr$_{0.6}$Cl$_4$,0.839,6
79.44915,2704.012,24312.26,4102.670610324759,24541.51352544217,"(65, 28)",R-Q,AC033_R-Q_HighTemp,Li$_{1.4}$Zn$_{0.1}$Zr$_{0.6}$Cl$_4$,0.839,6
63.34459,3277.422,29992.85,4984.333356223585,30307.5737941998,"(65, 28)",R-Q,AC033_R-Q_HighTemp,Li$_{1.4}$Zn$_{0.1}$Zr$_{0.6}$Cl$_4$,0.839,6
49.86702,4109.14,37767.57,6073.143901882227,37428.37736305906,"(65, 28)",R-Q,AC033_R-Q_HighTemp,Li$_{1.4}$Zn$_{0.1}$Zr$_{0.6}$Cl$_4$,0.839,6
39.72458,5084.833,46824.86,7417.771890137398,46222.22291840632,"(65, 28)",R-Q,AC033_R-Q_HighTemp,Li$_{1.4}$Zn$_{0.1}$Zr$_{0.6}$Cl$_4$,0.839,6
31.88775,6243.082,57540.58,9078.321959208793,57082.19383369558,"(65, 28)",R-Q,AC033_R-Q_HighTemp,Li$_{1.4}$Zn$_{0.1}$Zr$_{0.6}$Cl$_4$,0.839,6
24.93351,7879.394,72431.6,11129.020409618981,70493.72892817027,"(65, 28)",R-Q,AC033_R-Q_HighTemp,Li$_{1.4}$Zn$_{0.1}$Zr$_{0.6}$Cl$_4$,0.839,6
19.94681,9760.72,89215.37,13661.53310697263,87056.32149801761,"(65, 28)",R-Q,AC033_R-Q_HighTemp,Li$_{1.4}$Zn$_{0.1}$Zr$_{0.6}$Cl$_4$,0.839,6
15.94388,12129.88,109967.2,16789.06293027477,107510.31656289072,"(65, 28)",R-Q,AC033_R-Q_HighTemp,Li$_{1.4}$Zn$_{0.1}$Zr$_{0.6}$Cl$_4$,0.839,6
12.40079,15513.64,138979.5,20651.409921018578,132770.0041600789,"(65, 28)",R-Q,AC033_R-Q_HighTemp,Li$_{1.4}$Zn$_{0.1}$Zr$_{0.6}$Cl$_4$,0.839,6
9.91015,19364.18,171231.3,25421.220320830274,163964.48795084265,"(65, 28)",R-Q,AC033_R-Q_HighTemp,Li$_{1.4}$Zn$_{0.1}$Zr$_{0.6}$Cl$_4$,0.839,6
7.971939,24044.31,209606.4,31311.70382857193,202488.15595854007,"(65, 28)",R-Q,AC033_R-Q_HighTemp,Li$_{1.4}$Zn$_{0.1}$Zr$_{0.6}$Cl$_4$,0.839,6
6.351626,30193.8,258817.0,38586.16403695797,250063.00947179765,"(65, 28)",R-Q,AC033_R-Q_HighTemp,Li$_{1.4}$Zn$_{0.1}$Zr$_{0.6}$Cl$_4$,0.839,6
5.095109,37692.16,317471.8,47569.768057552166,308815.63620390615,"(65, 28)",R-Q,AC033_R-Q_HighTemp,Li$_{1.4}$Zn$_{0.1}$Zr$_{0.6}$Cl$_4$,0.839,6
4.040948,47690.63,393632.3,58664.08143434386,381372.2683953335,"(65, 28)",R-Q,AC033_R-Q_HighTemp,Li$_{1.4}$Zn$_{0.1}$Zr$_{0.6}$Cl$_4$,0.839,6
3.175813,60946.07,491709.0,72365.0180540236,470976.1749400785,"(65, 28)",R-Q,AC033_R-Q_HighTemp,Li$_{1.4}$Zn$_{0.1}$Zr$_{0.6}$Cl$_4$,0.839,6
2.547554,76440.26,603297.2,89285.007410838,581632.6349435786,"(65, 28)",R-Q,AC033_R-Q_HighTemp,Li$_{1.4}$Zn$_{0.1}$Zr$_{0.6}$Cl$_4$,0.839,6
2.020474,96915.7,746508.6,110180.37009892568,718287.973005111,"(65, 28)",R-Q,AC033_R-Q_HighTemp,Li$_{1.4}$Zn$_{0.1}$Zr$_{0.6}$Cl$_4$,0.839,6
1.605308,122782.8,921840.3,135985.1252119002,887050.6590708065,"(65, 28)",R-Q,AC033_R-Q_HighTemp,Li$_{1.4}$Zn$_{0.1}$Zr$_{0.6}$Cl$_4$,0.839,6
1.273777,155925.1,1139240.0,167852.74083458591,1095464.355982408,"(65, 28)",R-Q,AC033_R-Q_HighTemp,Li$_{1.4}$Zn$_{0.1}$Zr$_{0.6}$Cl$_4$,0.839,6
1.010237,198337.5,1407708.0,207207.69386665823,1352845.1198999241,"(65, 28)",R-Q,AC033_R-Q_HighTemp,Li$_{1.4}$Zn$_{0.1}$Zr$_{0.6}$Cl$_4$,0.839,6
0.7971939,253796.6,1746414.0,255809.14389337576,1670697.8263986788,"(65, 28)",R-Q,AC033_R-Q_HighTemp,Li$_{1.4}$Zn$_{0.1}$Zr$_{0.6}$Cl$_4$,0.839,6
0.6334459,322886.5,2151336.0,315829.5673144009,2063230.4364151817,"(65, 28)",R-Q,AC033_R-Q_HighTemp,Li$_{1.4}$Zn$_{0.1}$Zr$_{0.6}$Cl$_4$,0.839,6
0.5029507,411416.9,2650209.0,389951.8666626468,2547989.089640534,"(65, 28)",R-Q,AC033_R-Q_HighTemp,Li$_{1.4}$Zn$_{0.1}$Zr$_{0.6}$Cl$_4$,0.839,6
0.3999573,523768.0,3257386.0,481489.2958828871,3146642.4139260654,"(65, 28)",R-Q,AC033_R-Q_HighTemp,Li$_{1.4}$Zn$_{0.1}$Zr$_{0.6}$Cl$_4$,0.839,6
0.3175813,667622.0,4001913.0,594533.5622093168,3885950.1091958396,"(65, 28)",R-Q,AC033_R-Q_HighTemp,Li$_{1.4}$Zn$_{0.1}$Zr$_{0.6}$Cl$_4$,0.839,6
0.2520161,852651.8,4919527.0,734137.7247703423,4798959.101399174,"(65, 28)",R-Q,AC033_R-Q_HighTemp,Li$_{1.4}$Zn$_{0.1}$Zr$_{0.6}$Cl$_4$,0.839,6

File: EIS/0p9/temp_75_replicate_25_R-Q_AC033_R-Q_HighTemp_Li14Zn01Zr06Cl4.csv
Frequency,Z real,Z imag,Fit real,Fit imag,Dataset,Circuit,sample_name,material_name,height,diameter
2000039.0,277.8971,12.91507,283.21965419659415,2.068393623200861,"(75, 25)",R-Q,AC033_R-Q_HighTemp,Li$_{1.4}$Zn$_{0.1}$Zr$_{0.6}$Cl$_4$,0.839,6
1588711.0,277.3497,12.34519,283.296189681693,2.5524327024915467,"(75, 25)",R-Q,AC033_R-Q_HighTemp,Li$_{1.4}$Zn$_{0.1}$Zr$_{0.6}$Cl$_4$,0.839,6
1261992.0,278.0457,11.78357,283.39063576433233,3.149745110249573,"(75, 25)",R-Q,AC033_R-Q_HighTemp,Li$_{1.4}$Zn$_{0.1}$Zr$_{0.6}$Cl$_4$,0.839,6
1002539.0,279.1038,11.00914,283.5071838271608,3.886838720510373,"(75, 25)",R-Q,AC033_R-Q_HighTemp,Li$_{1.4}$Zn$_{0.1}$Zr$_{0.6}$Cl$_4$,0.839,6
796289.1,279.5343,11.03101,283.6510061072329,4.796424698016796,"(75, 25)",R-Q,AC033_R-Q_HighTemp,Li$_{1.4}$Zn$_{0.1}$Zr$_{0.6}$Cl$_4$,0.839,6
632460.9,279.9767,11.28765,283.8284852325238,5.918869173127092,"(75, 25)",R-Q,AC033_R-Q_HighTemp,Li$_{1.4}$Zn$_{0.1}$Zr$_{0.6}$Cl$_4$,0.839,6
502382.8,280.4342,12.17182,284.0474974738694,7.303984633195515,"(75, 25)",R-Q,AC033_R-Q_HighTemp,Li$_{1.4}$Zn$_{0.1}$Zr$_{0.6}$Cl$_4$,0.839,6
399257.8,281.1307,13.67034,284.3177622826495,9.01324052982423,"(75, 25)",R-Q,AC033_R-Q_HighTemp,Li$_{1.4}$Zn$_{0.1}$Zr$_{0.6}$Cl$_4$,0.839,6
316992.2,281.8279,15.57322,284.65127362619904,11.122491205587862,"(75, 25)",R-Q,AC033_R-Q_HighTemp,Li$_{1.4}$Zn$_{0.1}$Zr$_{0.6}$Cl$_4$,0.839,6
251835.9,282.721,17.93397,285.06283226299774,13.725342201734367,"(75, 25)",R-Q,AC033_R-Q_HighTemp,Li$_{1.4}$Zn$_{0.1}$Zr$_{0.6}$Cl$_4$,0.839,6
200039.1,283.8353,20.9851,285.5707025792542,16.93730433880386,"(75, 25)",R-Q,AC033_R-Q_HighTemp,Li$_{1.4}$Zn$_{0.1}$Zr$_{0.6}$Cl$_4$,0.839,6
159023.4,284.9812,24.7984,286.1974231363558,20.900919922347263,"(75, 25)",R-Q,AC033_R-Q_HighTemp,Li$_{1.4}$Zn$_{0.1}$Zr$_{0.6}$Cl$_4$,0.839,6
126210.9,286.364,29.15891,286.97080690012615,25.792088567455224,"(75, 25)",R-Q,AC033_R-Q_HighTemp,Li$_{1.4}$Zn$_{0.1}$Zr$_{0.6}$Cl$_4$,0.839,6
100429.7,288.4534,35.37592,287.92517554064085,31.82787337318051,"(75, 25)",R-Q,AC033_R-Q_HighTemp,Li$_{1.4}$Zn$_{0.1}$Zr$_{0.6}$Cl$_4$,0.839,6
79804.69,290.3247,42.23873,289.1028825790683,39.2761338737587,"(75, 25)",R-Q,AC033_R-Q_HighTemp,Li$_{1.4}$Zn$_{0.1}$Zr$_{0.6}$Cl$_4$,0.839,6
63398.44,292.3835,50.80803,290.5561929766245,48.46741326328411,"(75, 25)",R-Q,AC033_R-Q_HighTemp,Li$_{1.4}$Zn$_{0.1}$Zr$_{0.6}$Cl$_4$,0.839,6
50273.44,294.8762,61.38392,292.34960257912223,59.80960743194366,"(75, 25)",R-Q,AC033_R-Q_HighTemp,Li$_{1.4}$Zn$_{0.1}$Zr$_{0.6}$Cl$_4$,0.839,6
39960.94,297.8144,74.17849,294.5627003507609,73.80606680474635,"(75, 25)",R-Q,AC033_R-Q_HighTemp,Li$_{1.4}$Zn$_{0.1}$Zr$_{0.6}$Cl$_4$,0.839,6
31757.81,301.2328,89.8582,297.29370041901683,91.07793431657487,"(75, 25)",R-Q,AC033_R-Q_HighTemp,Li$_{1.4}$Zn$_{0.1}$Zr$_{0.6}$Cl$_4$,0.839,6
25195.31,305.2281,109.2394,300.66380067775583,112.3917108510774,"(75, 25)",R-Q,AC033_R-Q_HighTemp,Li$_{1.4}$Zn$_{0.1}$Zr$_{0.6}$Cl$_4$,0.839,6
20039.06,309.9551,132.4425,304.82256137716695,138.69327145832403,"(75, 25)",R-Q,AC033_R-Q_HighTemp,Li$_{1.4}$Zn$_{0.1}$Zr$_{0.6}$Cl$_4$,0.839,6
16054.69,314.9637,160.2396,309.95454239468086,171.14984194252935,"(75, 25)",R-Q,AC033_R-Q_HighTemp,Li$_{1.4}$Zn$_{0.1}$Zr$_{0.6}$Cl$_4$,0.839,6
12773.44,320.764,195.4222,316.28749373950154,211.20179868101906,"(75, 25)",R-Q,AC033_R-Q_HighTemp,Li$_{1.4}$Zn$_{0.1}$Zr$_{0.6}$Cl$_4$,0.839,6
9946.65,328.0924,243.3291,324.10246277368066,260.6265904766426,"(75, 25)",R-Q,AC033_R-Q_HighTemp,Li$_{1.4}$Zn$_{0.1}$Zr$_{0.6}$Cl$_4$,0.839,6
7888.72,335.8998,298.8185,333.74626669381104,321.61761920441427,"(75, 25)",R-Q,AC033_R-Q_HighTemp,Li$_{1.4}$Zn$_{0.1}$Zr$_{0.6}$Cl$_4$,0.839,6
6288.11,344.8151,366.0766,345.64688378431674,396.8815798631486,"(75, 25)",R-Q,AC033_R-Q_HighTemp,Li$_{1.4}$Zn$_{0.1}$Zr$_{0.6}$Cl$_4$,0.839,6
5039.063,354.9012,447.1136,360.3324464842396,489.758579844954,"(75, 25)",R-Q,AC033_R-Q_HighTemp,Li$_{1.4}$Zn$_{0.1}$Zr$_{0.6}$Cl$_4$,0.839,6
4001.524,367.5083,551.5339,378.4546791527808,604.3703681447113,"(75, 25)",R-Q,AC033_R-Q_HighTemp,Li$_{1.4}$Zn$_{0.1}$Zr$_{0.6}$Cl$_4$,0.839,6
3161.337,383.1149,684.4442,400.81782066825485,745.8032527107694,"(75, 25)",R-Q,AC033_R-Q_HighTemp,Li$_{1.4}$Zn$_{0.1}$Zr$_{0.6}$Cl$_4$,0.839,6
2507.267,401.9562,847.1382,428.41431540420837,920.3338235483794,"(75, 25)",R-Q,AC033_R-Q_HighTemp,Li$_{1.4}$Zn$_{0.1}$Zr$_{0.6}$Cl$_4$,0.839,6
1979.167,425.8214,1053.847,462.4688564973973,1135.7074988457593,"(75, 25)",R-Q,AC033_R-Q_HighTemp,Li$_{1.4}$Zn$_{0.1}$Zr$_{0.6}$Cl$_4$,0.839,6
1598.011,452.3976,1284.476,504.4927359851348,1401.4822556031893,"(75, 25)",R-Q,AC033_R-Q_HighTemp,Li$_{1.4}$Zn$_{0.1}$Zr$_{0.6}$Cl$_4$,0.839,6
1257.622,489.2841,1603.418,556.350913793706,1729.4527990409588,"(75, 25)",R-Q,AC033_R-Q_HighTemp,Li$_{1.4}$Zn$_{0.1}$Zr$_{0.6}$Cl$_4$,0.839,6
1004.464,532.1918,1974.629,620.3447820040434,2134.173994820429,"(75, 25)",R-Q,AC033_R-Q_HighTemp,Li$_{1.4}$Zn$_{0.1}$Zr$_{0.6}$Cl$_4$,0.839,6
800.3049,586.1777,2437.556,699.3142973549125,2633.6067932547967,"(75, 25)",R-Q,AC033_R-Q_HighTemp,Li$_{1.4}$Zn$_{0.1}$Zr$_{0.6}$Cl$_4$,0.839,6
631.0096,656.1108,3038.369,796.7640144786496,3249.915310706145,"(75, 25)",R-Q,AC033_R-Q_HighTemp,Li$_{1.4}$Zn$_{0.1}$Zr$_{0.6}$Cl$_4$,0.839,6
498.6702,744.1858,3779.422,917.0186130449799,4010.4504415061206,"(75, 25)",R-Q,AC033_R-Q_HighTemp,Li$_{1.4}$Zn$_{0.1}$Zr$_{0.6}$Cl$_4$,0.839,6
397.2458,850.4312,4665.931,1065.414820886068,4948.963651696501,"(75, 25)",R-Q,AC033_R-Q_HighTemp,Li$_{1.4}$Zn$_{0.1}$Zr$_{0.6}$Cl$_4$,0.839,6
319.6023,975.211,5706.846,1248.5382503777762,6107.104821027308,"(75, 25)",R-Q,AC033_R-Q_HighTemp,Li$_{1.4}$Zn$_{0.1}$Zr$_{0.6}$Cl$_4$,0.839,6
251.1161,1147.749,7134.027,1474.5156585384734,7536.270605307387,"(75, 25)",R-Q,AC033_R-Q_HighTemp,Li$_{1.4}$Zn$_{0.1}$Zr$_{0.6}$Cl$_4$,0.839,6
200.8929,1347.254,8769.4,1753.3756009323445,9299.885346796173,"(75, 25)",R-Q,AC033_R-Q_HighTemp,Li$_{1.4}$Zn$_{0.1}$Zr$_{0.6}$Cl$_4$,0.839,6
158.0056,1614.786,10949.42,2097.493484683866,11476.215756191848,"(75, 25)",R-Q,AC033_R-Q_HighTemp,Li$_{1.4}$Zn$_{0.1}$Zr$_{0.6}$Cl$_4$,0.839,6
126.6892,1920.823,13428.07,2522.1407714224206,14161.844277794064,"(75, 25)",R-Q,AC033_R-Q_HighTemp,Li$_{1.4}$Zn$_{0.1}$Zr$_{0.6}$Cl$_4$,0.839,6
99.734,2334.632,16749.78,3046.1627030016125,17475.955280840742,"(75, 25)",R-Q,AC033_R-Q_HighTemp,Li$_{1.4}$Zn$_{0.1}$Zr$_{0.6}$Cl$_4$,0.839,6
79.44915,2779.928,20542.17,3692.814626495584,21565.624292086693,"(75, 25)",R-Q,AC033_R-Q_HighTemp,Li$_{1.4}$Zn$_{0.1}$Zr$_{0.6}$Cl$_4$,0.839,6
63.34459,3361.167,25237.95,4490.794033384707,26612.3449982338,"(75, 25)",R-Q,AC033_R-Q_HighTemp,Li$_{1.4}$Zn$_{0.1}$Zr$_{0.6}$Cl$_4$,0.839,6
49.86702,4217.978,31683.57,5475.514113359952,32840.083677285205,"(75, 25)",R-Q,AC033_R-Q_HighTemp,Li$_{1.4}$Zn$_{0.1}$Zr$_{0.6}$Cl$_4$,0.839,6
39.72458,5193.602,39128.98,6690.675341250091,40525.21850301687,"(75, 25)",R-Q,AC033_R-Q_HighTemp,Li$_{1.4}$Zn$_{0.1}$Zr$_{0.6}$Cl$_4$,0.839,6
31.88775,6345.245,47917.31,8190.204841861663,50008.80481474528,"(75, 25)",R-Q,AC033_R-Q_HighTemp,Li$_{1.4}$Zn$_{0.1}$Zr$_{0.6}$Cl$_4$,0.839,6
24.93351,7955.212,60088.68,10040.649598981332,61711.71066759614,"(75, 25)",R-Q,AC033_R-Q_HighTemp,Li$_{1.4}$Zn$_{0.1}$Zr$_{0.6}$Cl$_4$,0.839,6
19.94681,9789.55,73767.72,12324.129715748099,76153.29435744099,"(75, 25)",R-Q,AC033_R-Q_HighTemp,Li$_{1.4}$Zn$_{0.1}$Zr$_{0.6}$Cl$_4$,0.839,6
15.94388,12076.33,90621.3,15141.982787884881,93974.45280245945,"(75, 25)",R-Q,AC033_R-Q_HighTemp,Li$_{1.4}$Zn$_{0.1}$Zr$_{0.6}$Cl$_4$,0.839,6
12.40079,15313.21,114121.3,18619.26112188393,115966.06363567994,"(75, 25)",R-Q,AC033_R-Q_HighTemp,Li$_{1.4}$Zn$_{0.1}$Zr$_{0.6}$Cl$_4$,0.839,6
9.91015,18954.28,140162.4,22910.281378284442,143104.08322806025,"(75, 25)",R-Q,AC033_R-Q_HighTemp,Li$_{1.4}$Zn$_{0.1}$Zr$_{0.6}$Cl$_4$,0.839,6
7.971939,23348.33,171070.0,28205.472925307855,176592.85824239004,"(75, 25)",R-Q,AC033_R-Q_HighTemp,Li$_{1.4}$Zn$_{0.1}$Zr$_{0.6}$Cl$_4$,0.839,6
6.351626,29079.45,210582.8,34739.82882303288,217918.57282309904,"(75, 25)",R-Q,AC033_R-Q_HighTemp,Li$_{1.4}$Zn$_{0.1}$Zr$_{0.6}$Cl$_4$,0.839,6
5.095109,36011.27,257542.6,42803.33448075275,268915.20333214104,"(75, 25)",R-Q,AC033_R-Q_HighTemp,Li$_{1.4}$Zn$_{0.1}$Zr$_{0.6}$Cl$_4$,0.839,6
4.040948,45145.13,318199.7,52753.83679647711,331845.9076082081,"(75, 25)",R-Q,AC033_R-Q_HighTemp,Li$_{1.4}$Zn$_{0.1}$Zr$_{0.6}$Cl$_4$,0.839,6
3.175813,57228.22,396476.6,65032.92489266322,409503.46068869403,"(75, 25)",R-Q,AC033_R-Q_HighTemp,Li$_{1.4}$Zn$_{0.1}$Zr$_{0.6}$Cl$_4$,0.839,6
2.547554,71245.33,485142.6,80185.52721261175,505334.19418871566,"(75, 25)",R-Q,AC033_R-Q_HighTemp,Li$_{1.4}$Zn$_{0.1}$Zr$_{0.6}$Cl$_4$,0.839,6
2.020474,89597.95,598586.2,98884.09466875873,623590.9395903387,"(75, 25)",R-Q,AC033_R-Q_HighTemp,Li$_{1.4}$Zn$_{0.1}$Zr$_{0.6}$Cl$_4$,0.839,6
1.605308,112621.4,737128.0,121958.4430565458,769521.7628473821,"(75, 25)",R-Q,AC033_R-Q_HighTemp,Li$_{1.4}$Zn$_{0.1}$Zr$_{0.6}$Cl$_4$,0.839,6
1.273777,141886.4,908376.7,150432.57909769705,949602.8660787769,"(75, 25)",R-Q,AC033_R-Q_HighTemp,Li$_{1.4}$Zn$_{0.1}$Zr$_{0.6}$Cl$_4$,0.839,6
1.010237,179130.8,1119272.0,185570.1444002614,1171825.9921959734,"(75, 25)",R-Q,AC033_R-Q_HighTemp,Li$_{1.4}$Zn$_{0.1}$Zr$_{0.6}$Cl$_4$,0.839,6
0.7971939,227473.8,1384757.0,228930.4940736501,1446053.087072464,"(75, 25)",R-Q,AC033_R-Q_HighTemp,Li$_{1.4}$Zn$_{0.1}$Zr$_{0.6}$Cl$_4$,0.839,6
0.6334459,287285.5,1701253.0,282437.8986877466,1784453.9586574528,"(75, 25)",R-Q,AC033_R-Q_HighTemp,Li$_{1.4}$Zn$_{0.1}$Zr$_{0.6}$Cl$_4$,0.839,6
0.5029507,363429.4,2089964.0,348466.9406604823,2202046.3557218574,"(75, 25)",R-Q,AC033_R-Q_HighTemp,Li$_{1.4}$Zn$_{0.1}$Zr$_{0.6}$Cl$_4$,0.839,6
0.3999573,459399.9,2561961.0,429947.8948439457,2717362.4341622684,"(75, 25)",R-Q,AC033_R-Q_HighTemp,Li$_{1.4}$Zn$_{0.1}$Zr$_{0.6}$Cl$_4$,0.839,6
0.3175813,582100.9,3142010.0,530496.7699493733,3353271.1876883702,"(75, 25)",R-Q,AC033_R-Q_HighTemp,Li$_{1.4}$Zn$_{0.1}$Zr$_{0.6}$Cl$_4$,0.839,6
0.2520161,738387.8,3851663.0,654575.7818642675,4137993.3411964956,"(75, 25)",R-Q,AC033_R-Q_HighTemp,Li$_{1.4}$Zn$_{0.1}$Zr$_{0.6}$Cl$_4$,0.839,6

File: EIS/0p9/temp_85_replicate_25_R-Q_AC033_R-Q_HighTemp_Li14Zn01Zr06Cl4.csv
Frequency,Z real,Z imag,Fit real,Fit imag,Dataset,Circuit,sample_name,material_name,height,diameter
2000039.0,177.1523,7.822584,180.34914307779792,1.9569617683000649,"(85, 25)",R-Q,AC033_R-Q_HighTemp,Li$_{1.4}$Zn$_{0.1}$Zr$_{0.6}$Cl$_4$,0.839,6
1588711.0,177.4919,7.588135,180.4295859929217,2.407847597525461,"(85, 25)",R-Q,AC033_R-Q_HighTemp,Li$_{1.4}$Zn$_{0.1}$Zr$_{0.6}$Cl$_4$,0.839,6
1261992.0,177.7975,7.572033,180.52856303123497,2.9626179452373376,"(85, 25)",R-Q,AC033_R-Q_HighTemp,Li$_{1.4}$Zn$_{0.1}$Zr$_{0.6}$Cl$_4$,0.839,6
1002539.0,178.2894,7.576917,180.6503444721263,3.645207902054307,"(85, 25)",R-Q,AC033_R-Q_HighTemp,Li$_{1.4}$Zn$_{0.1}$Zr$_{0.6}$Cl$_4$,0.839,6
796289.1,178.8107,7.979351,180.80018447136558,4.4850672259512825,"(85, 25)",R-Q,AC033_R-Q_HighTemp,Li$_{1.4}$Zn$_{0.1}$Zr$_{0.6}$Cl$_4$,0.839,6
632460.9,179.145,8.659653,180.98454774714637,5.518430926797303,"(85, 25)",R-Q,AC033_R-Q_HighTemp,Li$_{1.4}$Zn$_{0.1}$Zr$_{0.6}$Cl$_4$,0.839,6
502382.8,179.6421,9.7121,181.21138849480505,6.789882594763971,"(85, 25)",R-Q,AC033_R-Q_HighTemp,Li$_{1.4}$Zn$_{0.1}$Zr$_{0.6}$Cl$_4$,0.839,6
399257.8,180.1518,11.02455,181.49049356375352,8.354277921067492,"(85, 25)",R-Q,AC033_R-Q_HighTemp,Li$_{1.4}$Zn$_{0.1}$Zr$_{0.6}$Cl$_4$,0.839,6
316992.2,180.7043,12.85275,181.833904702699,10.27911139969598,"(85, 25)",R-Q,AC033_R-Q_HighTemp,Li$_{1.4}$Zn$_{0.1}$Zr$_{0.6}$Cl$_4$,0.839,6
251835.9,181.4279,15.16138,182.25643809055953,12.647428319437426,"(85, 25)",R-Q,AC033_R-Q_HighTemp,Li$_{1.4}$Zn$_{0.1}$Zr$_{0.6}$Cl$_4$,0.839,6
200039.1,182.3177,17.99674,182.77632356778992,15.56140768160554,"(85, 25)",R-Q,AC033_R-Q_HighTemp,Li$_{1.4}$Zn$_{0.1}$Zr$_{0.6}$Cl$_4$,0.839,6
159023.4,183.3958,21.43514,183.4159911472056,19.146770625374327,"(85, 25)",R-Q,AC033_R-Q_HighTemp,Li$_{1.4}$Zn$_{0.1}$Zr$_{0.6}$Cl$_4$,0.839,6
126210.9,184.4772,25.60873,184.20303873763908,23.558204558449873,"(85, 25)",R-Q,AC033_R-Q_HighTemp,Li$_{1.4}$Zn$_{0.1}$Zr$_{0.6}$Cl$_4$,0.839,6
100429.7,186.24,30.91456,185.17142283203538,28.986037012542848,"(85, 25)",R-Q,AC033_R-Q_HighTemp,Li$_{1.4}$Zn$_{0.1}$Zr$_{0.6}$Cl$_4$,0.839,6
79804.69,187.9255,37.09426,186.3629235312031,35.66444716140923,"(85, 25)",R-Q,AC033_R-Q_HighTemp,Li$_{1.4}$Zn$_{0.1}$Zr$_{0.6}$Cl$_4$,0.839,6
63398.44,189.7464,44.7457,187.82894711041337,43.88156928035899,"(85, 25)",R-Q,AC033_R-Q_HighTemp,Li$_{1.4}$Zn$_{0.1}$Zr$_{0.6}$Cl$_4$,0.839,6
50273.44,192.028,54.14899,189.6327438990361,53.991924052324514,"(85, 25)",R-Q,AC033_R-Q_HighTemp,Li$_{1.4}$Zn$_{0.1}$Zr$_{0.6}$Cl$_4$,0.839,6
39960.94,194.6438,65.50163,191.85213716172728,66.43171405852073,"(85, 25)",R-Q,AC033_R-Q_HighTemp,Li$_{1.4}$Zn$_{0.1}$Zr$_{0.6}$Cl$_4$,0.839,6
31757.81,197.7258,79.40925,194.58288071640453,81.73764336451843,"(85, 25)",R-Q,AC033_R-Q_HighTemp,Li$_{1.4}$Zn$_{0.1}$Zr$_{0.6}$Cl$_4$,0.839,6
25195.31,201.3334,96.5105,197.94279015055736,100.57007315662173,"(85, 25)",R-Q,AC033_R-Q_HighTemp,Li$_{1.4}$Zn$_{0.1}$Zr$_{0.6}$Cl$_4$,0.839,6
20039.06,205.4528,117.2599,202.07682587367503,123.74151245861306,"(85, 25)",R-Q,AC033_R-Q_HighTemp,Li$_{1.4}$Zn$_{0.1}$Zr$_{0.6}$Cl$_4$,0.839,6
16054.69,210.0652,141.8085,207.16334730972744,152.25167313639284,"(85, 25)",R-Q,AC033_R-Q_HighTemp,Li$_{1.4}$Zn$_{0.1}$Zr$_{0.6}$Cl$_4$,0.839,6
12773.44,215.5561,172.8231,213.42180806146695,187.33060160860802,"(85, 25)",R-Q,AC033_R-Q_HighTemp,Li$_{1.4}$Zn$_{0.1}$Zr$_{0.6}$Cl$_4$,0.839,6
9946.65,222.6043,215.0377,221.12222404781173,230.49174814391426,"(85, 25)",R-Q,AC033_R-Q_HighTemp,Li$_{1.4}$Zn$_{0.1}$Zr$_{0.6}$Cl$_4$,0.839,6
7888.72,230.2792,263.8225,230.59682310897423,283.59726337416623,"(85, 25)",R-Q,AC033_R-Q_HighTemp,Li$_{1.4}$Zn$_{0.1}$Zr$_{0.6}$Cl$_4$,0.839,6
6288.11,239.5467,322.7711,242.2543786915519,348.9383391855715,"(85, 25)",R-Q,AC033_R-Q_HighTemp,Li$_{1.4}$Zn$_{0.1}$Zr$_{0.6}$Cl$_4$,0.839,6
5039.063,250.0243,393.4663,256.59784602812243,429.33406022660614,"(85, 25)",R-Q,AC033_R-Q_HighTemp,Li$_{1.4}$Zn$_{0.1}$Zr$_{0.6}$Cl$_4$,0.839,6
4001.524,263.3773,484.1335,274.2460617091814,528.2530308961952,"(85, 25)",R-Q,AC033_R-Q_HighTemp,Li$_{1.4}$Zn$_{0.1}$Zr$_{0.6}$Cl$_4$,0.839,6
3161.337,280.101,598.9788,295.96044285683286,649.963025304192,"(85, 25)",R-Q,AC033_R-Q_HighTemp,Li$_{1.4}$Zn$_{0.1}$Zr$_{0.6}$Cl$_4$,0.839,6
2507.267,300.4083,738.7974,322.67783781316996,799.7151167232806,"(85, 25)",R-Q,AC033_R-Q_HighTemp,Li$_{1.4}$Zn$_{0.1}$Zr$_{0.6}$Cl$_4$,0.839,6
1979.167,326.0253,915.3799,355.55094565811083,983.9702306395237,"(85, 25)",R-Q,AC033_R-Q_HighTemp,Li$_{1.4}$Zn$_{0.1}$Zr$_{0.6}$Cl$_4$,0.839,6
1598.011,354.5395,1111.568,395.9980484221037,1210.677895838524,"(85, 25)",R-Q,AC033_R-Q_HighTemp,Li$_{1.4}$Zn$_{0.1}$Zr$_{0.6}$Cl$_4$,0.839,6
1257.622,393.8011,1381.613,445.76420164733736,1489.619220003584,"(85, 25)",R-Q,AC033_R-Q_HighTemp,Li$_{1.4}$Zn$_{0.1}$Zr$_{0.6}$Cl$_4$,0.839,6
1004.464,439.6901,1694.288,506.99652331172786,1832.8288872138182,"(85, 25)",R-Q,AC033_R-Q_HighTemp,Li$_{1.4}$Zn$_{0.1}$Zr$_{0.6}$Cl$_4$,0.839,6
800.3049,496.2809,2082.516,582.3368293916888,2255.114384062094,"(85, 25)",R-Q,AC033_R-Q_HighTemp,Li$_{1.4}$Zn$_{0.1}$Zr$_{0.6}$Cl$_4$,0.839,6
631.0096,570.2742,2584.279,675.0356127455657,2774.694855958192,"(85, 25)",R-Q,AC033_R-Q_HighTemp,Li$_{1.4}$Zn$_{0.1}$Zr$_{0.6}$Cl$_4$,0.839,6
498.6702,660.8501,3199.26,789.0922828388475,3413.987156524147,"(85, 25)",R-Q,AC033_R-Q_HighTemp,Li$_{1.4}$Zn$_{0.1}$Zr$_{0.6}$Cl$_4$,0.839,6
397.2458,769.272,3932.713,929.4277168337716,4200.573003508479,"(85, 25)",R-Q,AC033_R-Q_HighTemp,Li$_{1.4}$Zn$_{0.1}$Zr$_{0.6}$Cl$_4$,0.839,6
319.6023,895.6879,4790.129,1102.0965666120155,5168.388968331326,"(85, 25)",R-Q,AC033_R-Q_HighTemp,Li$_{1.4}$Zn$_{0.1}$Zr$_{0.6}$Cl$_4$,0.839,6
251.1161,1069.156,5961.428,1314.5484815348027,6359.19064033833,"(85, 25)",R-Q,AC033_R-Q_HighTemp,Li$_{1.4}$Zn$_{0.1}$Zr$_{0.6}$Cl$_4$,0.839,6
200.8929,1266.795,7298.667,1575.9495171722451,7824.354135873579,"(85, 25)",R-Q,AC033_R-Q_HighTemp,Li$_{1.4}$Zn$_{0.1}$Zr$_{0.6}$Cl$_4$,0.839,6
158.0056,1529.617,9074.576,1897.577596905773,9627.092676734841,"(85, 25)",R-Q,AC033_R-Q_HighTemp,Li$_{1.4}$Zn$_{0.1}$Zr$_{0.6}$Cl$_4$,0.839,6
126.6892,1827.914,11086.46,2293.3090882551587,11845.183870386536,"(85, 25)",R-Q,AC033_R-Q_HighTemp,Li$_{1.4}$Zn$_{0.1}$Zr$_{0.6}$Cl$_4$,0.839,6
99.734,2226.04,13771.98,2780.217486848198,14574.325358094793,"(85, 25)",R-Q,AC033_R-Q_HighTemp,Li$_{1.4}$Zn$_{0.1}$Zr$_{0.6}$Cl$_4$,0.839,6
79.44915,2646.939,16820.57,3379.3100377392807,17932.2636075444,"(85, 25)",R-Q,AC033_R-Q_HighTemp,Li$_{1.4}$Zn$_{0.1}$Zr$_{0.6}$Cl$_4$,0.839,6
63.34459,3184.05,20558.48,4116.434074971528,22063.873983152105,"(85, 25)",R-Q,AC033_R-Q_HighTemp,Li$_{1.4}$Zn$_{0.1}$Zr$_{0.6}$Cl$_4$,0.839,6
49.86702,4000.326,25777.45,5023.392182625172,27147.41126935062,"(85, 25)",R-Q,AC033_R-Q_HighTemp,Li$_{1.4}$Zn$_{0.1}$Zr$_{0.6}$Cl$_4$,0.839,6
39.72458,4832.523,31543.7,6139.314290018749,33402.2003203074,"(85, 25)",R-Q,AC033_R-Q_HighTemp,Li$_{1.4}$Zn$_{0.1}$Zr$_{0.6}$Cl$_4$,0.839,6
31.88775,5953.969,38727.5,7512.345898933228,41098.09864256091,"(85, 25)",R-Q,AC033_R-Q_HighTemp,Li$_{1.4}$Zn$_{0.1}$Zr$_{0.6}$Cl$_4$,0.839,6
24.93351,7414.734,48405.7,9201.725279974013,50567.139165583045,"(85, 25)",R-Q,AC033_R-Q_HighTemp,Li$_{1.4}$Zn$_{0.1}$Zr$_{0.6}$Cl$_4$,0.839,6
19.94681,9065.363,59253.53,11280.339256925465,62217.85551761264,"(85, 25)",R-Q,AC033_R-Q_HighTemp,Li$_{1.4}$Zn$_{0.1}$Zr$_{0.6}$Cl$_4$,0.839,6
15.94388,11109.32,72586.15,13837.867846220823,76552.90785849397,"(85, 25)",R-Q,AC033_R-Q_HighTemp,Li$_{1.4}$Zn$_{0.1}$Zr$_{0.6}$Cl$_4$,0.839,6
12.40079,13981.32,91129.91,16984.653424299253,94190.76972095438,"(85, 25)",R-Q,AC033_R-Q_HighTemp,Li$_{1.4}$Zn$_{0.1}$Zr$_{0.6}$Cl$_4$,0.839,6
9.91015,17186.3,111628.2,20856.461354755513,115892.41152047845,"(85, 25)",R-Q,AC033_R-Q_HighTemp,Li$_{1.4}$Zn$_{0.1}$Zr$_{0.6}$Cl$_4$,0.839,6
7.971939,21031.86,135908.3,25620.33746845575,142594.13197091623,"(85, 25)",R-Q,AC033_R-Q_HighTemp,Li$_{1.4}$Zn$_{0.1}$Zr$_{0.6}$Cl$_4$,0.839,6
6.351626,26005.53,166896.5,31481.815112572516,175447.95388907898,"(85, 25)",R-Q,AC033_R-Q_HighTemp,Li$_{1.4}$Zn$_{0.1}$Zr$_{0.6}$Cl$_4$,0.839,6
5.095109,31991.8,203650.7,38693.782710486084,215871.3272306514,"(85, 25)",R-Q,AC033_R-Q_HighTemp,Li$_{1.4}$Zn$_{0.1}$Zr$_{0.6}$Cl$_4$,0.839,6
4.040948,39830.27,250983.6,47567.39441581453,265608.2837522546,"(85, 25)",R-Q,AC033_R-Q_HighTemp,Li$_{1.4}$Zn$_{0.1}$Zr$_{0.6}$Cl$_4$,0.839,6
3.175813,50095.22,311805.6,58485.49459137858,326804.6817650792,"(85, 25)",R-Q,AC033_R-Q_HighTemp,Li$_{1.4}$Zn$_{0.1}$Zr$_{0.6}$Cl$_4$,0.839,6
2.547554,61999.54,380705.9,71919.13530072708,402100.7873504176,"(85, 25)",R-Q,AC033_R-Q_HighTemp,Li$_{1.4}$Zn$_{0.1}$Zr$_{0.6}$Cl$_4$,0.839,6
2.020474,77533.56,468979.7,88447.89944522161,494745.1863742006,"(85, 25)",R-Q,AC033_R-Q_HighTemp,Li$_{1.4}$Zn$_{0.1}$Zr$_{0.6}$Cl$_4$,0.839,6
1.605308,96853.9,576285.8,108784.90637099204,608734.9419366622,"(85, 25)",R-Q,AC033_R-Q_HighTemp,Li$_{1.4}$Zn$_{0.1}$Zr$_{0.6}$Cl$_4$,0.839,6
1.273777,121327.1,708683.9,133807.57879121628,748988.0442300253,"(85, 25)",R-Q,AC033_R-Q_HighTemp,Li$_{1.4}$Zn$_{0.1}$Zr$_{0.6}$Cl$_4$,0.839,6
1.010237,152278.8,871424.8,164595.49843618792,921555.593005351,"(85, 25)",R-Q,AC033_R-Q_HighTemp,Li$_{1.4}$Zn$_{0.1}$Zr$_{0.6}$Cl$_4$,0.839,6
0.7971939,192289.0,1075825.0,202476.9836807093,1133882.8670790116,"(85, 25)",R-Q,AC033_R-Q_HighTemp,Li$_{1.4}$Zn$_{0.1}$Zr$_{0.6}$Cl$_4$,0.839,6
0.6334459,241537.6,1319031.0,249086.39870057968,1395130.5444986366,"(85, 25)",R-Q,AC033_R-Q_HighTemp,Li$_{1.4}$Zn$_{0.1}$Zr$_{0.6}$Cl$_4$,0.839,6
0.5029507,303983.5,1617182.0,306434.66671255603,1716569.932136947,"(85, 25)",R-Q,AC033_R-Q_HighTemp,Li$_{1.4}$Zn$_{0.1}$Zr$_{0.6}$Cl$_4$,0.839,6
0.3999573,382359.0,1978499.0,376996.0295310201,2112069.256555168,"(85, 25)",R-Q,AC033_R-Q_HighTemp,Li$_{1.4}$Zn$_{0.1}$Zr$_{0.6}$Cl$_4$,0.839,6
0.3175813,482056.7,2421619.0,463814.79660798056,2598691.9967380683,"(85, 25)",R-Q,AC033_R-Q_HighTemp,Li$_{1.4}$Zn$_{0.1}$Zr$_{0.6}$Cl$_4$,0.839,6
0.2520161,608685.3,2962822.0,570636.6891521424,3197433.073253056,"(85, 25)",R-Q,AC033_R-Q_HighTemp,Li$_{1.4}$Zn$_{0.1}$Zr$_{0.6}$Cl$_4$,0.839,6
