Repository: Maughan-Lab/Li-Zn-Zr-Cl_Halospinels

# Li-Zn-Zr-Cl_Halospinels

Data and information for "From Cation Order to Disorder: Unlocking Ion Transport Pathways in Li−Zn−Zr−Cl Halospinels" (doi: https://doi.org/10.1021/acs.chemmater.6c00461)

Neutron powder diffraction (NPD) collected at beamline BL-11A (POWGEN) at the Spallation Neutron Source at Oak Ridge National Laboratory, including raw data and .txt files with two theta, intensity, calculated fit, and difference are in the NPD directory.

File: EIS/0p9/temp_85_replicate_26_R-Q_AC033_R-Q_HighTemp_Li14Zn01Zr06Cl4.csv
Frequency,Z real,Z imag,Fit real,Fit imag,Dataset,Circuit,sample_name,material_name,height,diameter
2000039.0,177.5419,7.862136,180.34914307779792,1.9569617683000649,"(85, 26)",R-Q,AC033_R-Q_HighTemp,Li$_{1.4}$Zn$_{0.1}$Zr$_{0.6}$Cl$_4$,0.839,6
1588711.0,177.7744,7.599398,180.4295859929217,2.407847597525461,"(85, 26)",R-Q,AC033_R-Q_HighTemp,Li$_{1.4}$Zn$_{0.1}$Zr$_{0.6}$Cl$_4$,0.839,6
1261992.0,178.1482,7.640083,180.52856303123497,2.9626179452373376,"(85, 26)",R-Q,AC033_R-Q_HighTemp,Li$_{1.4}$Zn$_{0.1}$Zr$_{0.6}$Cl$_4$,0.839,6
1002539.0,178.6817,7.692747,180.6503444721263,3.645207902054307,"(85, 26)",R-Q,AC033_R-Q_HighTemp,Li$_{1.4}$Zn$_{0.1}$Zr$_{0.6}$Cl$_4$,0.839,6
796289.1,179.1952,8.016186,180.80018447136558,4.4850672259512825,"(85, 26)",R-Q,AC033_R-Q_HighTemp,Li$_{1.4}$Zn$_{0.1}$Zr$_{0.6}$Cl$_4$,0.839,6
632460.9,179.6312,8.686686,180.98454774714637,5.518430926797303,"(85, 26)",R-Q,AC033_R-Q_HighTemp,Li$_{1.4}$Zn$_{0.1}$Zr$_{0.6}$Cl$_4$,0.839,6
502382.8,180.1171,9.6904,181.21138849480505,6.789882594763971,"(85, 26)",R-Q,AC033_R-Q_HighTemp,Li$_{1.4}$Zn$_{0.1}$Zr$_{0.6}$Cl$_4$,0.839,6
399257.8,180.6083,11.08289,181.49049356375352,8.354277921067492,"(85, 26)",R-Q,AC033_R-Q_HighTemp,Li$_{1.4}$Zn$_{0.1}$Zr$_{0.6}$Cl$_4$,0.839,6
316992.2,181.1586,12.85777,181.833904702699,10.27911139969598,"(85, 26)",R-Q,AC033_R-Q_HighTemp,Li$_{1.4}$Zn$_{0.1}$Zr$_{0.6}$Cl$_4$,0.839,6
251835.9,181.9211,15.13991,182.25643809055953,12.647428319437426,"(85, 26)",R-Q,AC033_R-Q_HighTemp,Li$_{1.4}$Zn$_{0.1}$Zr$_{0.6}$Cl$_4$,0.839,6
200039.1,182.7741,17.99536,182.77632356778992,15.56140768160554,"(85, 26)",R-Q,AC033_R-Q_HighTemp,Li$_{1.4}$Zn$_{0.1}$Zr$_{0.6}$Cl$_4$,0.839,6
159023.4,183.8532,21.43549,183.4159911472056,19.146770625374327,"(85, 26)",R-Q,AC033_R-Q_HighTemp,Li$_{1.4}$Zn$_{0.1}$Zr$_{0.6}$Cl$_4$,0.839,6
126210.9,185.0915,25.68294,184.20303873763908,23.558204558449873,"(85, 26)",R-Q,AC033_R-Q_HighTemp,Li$_{1.4}$Zn$_{0.1}$Zr$_{0.6}$Cl$_4$,0.839,6
100429.7,186.7173,30.92716,185.17142283203538,28.986037012542848,"(85, 26)",R-Q,AC033_R-Q_HighTemp,Li$_{1.4}$Zn$_{0.1}$Zr$_{0.6}$Cl$_4$,0.839,6
79804.69,188.4243,37.09356,186.3629235312031,35.66444716140923,"(85, 26)",R-Q,AC033_R-Q_HighTemp,Li$_{1.4}$Zn$_{0.1}$Zr$_{0.6}$Cl$_4$,0.839,6
63398.44,190.256,44.74759,187.82894711041337,43.88156928035899,"(85, 26)",R-Q,AC033_R-Q_HighTemp,Li$_{1.4}$Zn$_{0.1}$Zr$_{0.6}$Cl$_4$,0.839,6
50273.44,192.5362,54.14719,189.6327438990361,53.991924052324514,"(85, 26)",R-Q,AC033_R-Q_HighTemp,Li$_{1.4}$Zn$_{0.1}$Zr$_{0.6}$Cl$_4$,0.839,6
39960.94,195.1855,65.51306,191.85213716172728,66.43171405852073,"(85, 26)",R-Q,AC033_R-Q_HighTemp,Li$_{1.4}$Zn$_{0.1}$Zr$_{0.6}$Cl$_4$,0.839,6
31757.81,198.2668,79.40556,194.58288071640453,81.73764336451843,"(85, 26)",R-Q,AC033_R-Q_HighTemp,Li$_{1.4}$Zn$_{0.1}$Zr$_{0.6}$Cl$_4$,0.839,6
25195.31,201.8822,96.5078,197.94279015055736,100.57007315662173,"(85, 26)",R-Q,AC033_R-Q_HighTemp,Li$_{1.4}$Zn$_{0.1}$Zr$_{0.6}$Cl$_4$,0.839,6
20039.06,206.0122,117.2486,202.07682587367503,123.74151245861306,"(85, 26)",R-Q,AC033_R-Q_HighTemp,Li$_{1.4}$Zn$_{0.1}$Zr$_{0.6}$Cl$_4$,0.839,6
16054.69,210.6643,141.7774,207.16334730972744,152.25167313639284,"(85, 26)",R-Q,AC033_R-Q_HighTemp,Li$_{1.4}$Zn$_{0.1}$Zr$_{0.6}$Cl$_4$,0.839,6
12773.44,216.1511,172.8003,213.42180806146695,187.33060160860802,"(85, 26)",R-Q,AC033_R-Q_HighTemp,Li$_{1.4}$Zn$_{0.1}$Zr$_{0.6}$Cl$_4$,0.839,6
9946.65,223.221,215.0178,221.12222404781173,230.49174814391426,"(85, 26)",R-Q,AC033_R-Q_HighTemp,Li$_{1.4}$Zn$_{0.1}$Zr$_{0.6}$Cl$_4$,0.839,6
7888.72,230.9862,263.7927,230.59682310897423,283.59726337416623,"(85, 26)",R-Q,AC033_R-Q_HighTemp,Li$_{1.4}$Zn$_{0.1}$Zr$_{0.6}$Cl$_4$,0.839,6
6288.11,240.166,322.6674,242.2543786915519,348.9383391855715,"(85, 26)",R-Q,AC033_R-Q_HighTemp,Li$_{1.4}$Zn$_{0.1}$Zr$_{0.6}$Cl$_4$,0.839,6
5039.063,250.7413,393.3274,256.59784602812243,429.33406022660614,"(85, 26)",R-Q,AC033_R-Q_HighTemp,Li$_{1.4}$Zn$_{0.1}$Zr$_{0.6}$Cl$_4$,0.839,6
4001.524,264.0927,483.9728,274.2460617091814,528.2530308961952,"(85, 26)",R-Q,AC033_R-Q_HighTemp,Li$_{1.4}$Zn$_{0.1}$Zr$_{0.6}$Cl$_4$,0.839,6
3161.337,280.8546,598.6628,295.96044285683286,649.963025304192,"(85, 26)",R-Q,AC033_R-Q_HighTemp,Li$_{1.4}$Zn$_{0.1}$Zr$_{0.6}$Cl$_4$,0.839,6
2507.267,301.1858,738.4147,322.67783781316996,799.7151167232806,"(85, 26)",R-Q,AC033_R-Q_HighTemp,Li$_{1.4}$Zn$_{0.1}$Zr$_{0.6}$Cl$_4$,0.839,6
1979.167,326.8958,914.936,355.55094565811083,983.9702306395237,"(85, 26)",R-Q,AC033_R-Q_HighTemp,Li$_{1.4}$Zn$_{0.1}$Zr$_{0.6}$Cl$_4$,0.839,6
1598.011,355.5135,1110.91,395.9980484221037,1210.677895838524,"(85, 26)",R-Q,AC033_R-Q_HighTemp,Li$_{1.4}$Zn$_{0.1}$Zr$_{0.6}$Cl$_4$,0.839,6
1257.622,394.814,1380.677,445.76420164733736,1489.619220003584,"(85, 26)",R-Q,AC033_R-Q_HighTemp,Li$_{1.4}$Zn$_{0.1}$Zr$_{0.6}$Cl$_4$,0.839,6
1004.464,440.6064,1693.263,506.99652331172786,1832.8288872138182,"(85, 26)",R-Q,AC033_R-Q_HighTemp,Li$_{1.4}$Zn$_{0.1}$Zr$_{0.6}$Cl$_4$,0.839,6
800.3049,497.2072,2081.29,582.3368293916888,2255.114384062094,"(85, 26)",R-Q,AC033_R-Q_HighTemp,Li$_{1.4}$Zn$_{0.1}$Zr$_{0.6}$Cl$_4$,0.839,6
631.0096,570.947,2582.042,675.0356127455657,2774.694855958192,"(85, 26)",R-Q,AC033_R-Q_HighTemp,Li$_{1.4}$Zn$_{0.1}$Zr$_{0.6}$Cl$_4$,0.839,6
498.6702,661.9172,3197.037,789.0922828388475,3413.987156524147,"(85, 26)",R-Q,AC033_R-Q_HighTemp,Li$_{1.4}$Zn$_{0.1}$Zr$_{0.6}$Cl$_4$,0.839,6
397.2458,770.349,3930.052,929.4277168337716,4200.573003508479,"(85, 26)",R-Q,AC033_R-Q_HighTemp,Li$_{1.4}$Zn$_{0.1}$Zr$_{0.6}$Cl$_4$,0.839,6
319.6023,896.8454,4787.011,1102.0965666120155,5168.388968331326,"(85, 26)",R-Q,AC033_R-Q_HighTemp,Li$_{1.4}$Zn$_{0.1}$Zr$_{0.6}$Cl$_4$,0.839,6
251.1161,1070.228,5956.938,1314.5484815348027,6359.19064033833,"(85, 26)",R-Q,AC033_R-Q_HighTemp,Li$_{1.4}$Zn$_{0.1}$Zr$_{0.6}$Cl$_4$,0.839,6
200.8929,1268.16,7293.16,1575.9495171722451,7824.354135873579,"(85, 26)",R-Q,AC033_R-Q_HighTemp,Li$_{1.4}$Zn$_{0.1}$Zr$_{0.6}$Cl$_4$,0.839,6
158.0056,1531.264,9067.27,1897.577596905773,9627.092676734841,"(85, 26)",R-Q,AC033_R-Q_HighTemp,Li$_{1.4}$Zn$_{0.1}$Zr$_{0.6}$Cl$_4$,0.839,6
126.6892,1829.063,11077.84,2293.3090882551587,11845.183870386536,"(85, 26)",R-Q,AC033_R-Q_HighTemp,Li$_{1.4}$Zn$_{0.1}$Zr$_{0.6}$Cl$_4$,0.839,6
99.734,2226.301,13760.75,2780.217486848198,14574.325358094793,"(85, 26)",R-Q,AC033_R-Q_HighTemp,Li$_{1.4}$Zn$_{0.1}$Zr$_{0.6}$Cl$_4$,0.839,6
79.44915,2646.255,16807.81,3379.3100377392807,17932.2636075444,"(85, 26)",R-Q,AC033_R-Q_HighTemp,Li$_{1.4}$Zn$_{0.1}$Zr$_{0.6}$Cl$_4$,0.839,6
63.34459,3182.57,20544.84,4116.434074971528,22063.873983152105,"(85, 26)",R-Q,AC033_R-Q_HighTemp,Li$_{1.4}$Zn$_{0.1}$Zr$_{0.6}$Cl$_4$,0.839,6
49.86702,3996.688,25757.69,5023.392182625172,27147.41126935062,"(85, 26)",R-Q,AC033_R-Q_HighTemp,Li$_{1.4}$Zn$_{0.1}$Zr$_{0.6}$Cl$_4$,0.839,6
39.72458,4830.017,31521.9,6139.314290018749,33402.2003203074,"(85, 26)",R-Q,AC033_R-Q_HighTemp,Li$_{1.4}$Zn$_{0.1}$Zr$_{0.6}$Cl$_4$,0.839,6
31.88775,5949.557,38699.99,7512.345898933228,41098.09864256091,"(85, 26)",R-Q,AC033_R-Q_HighTemp,Li$_{1.4}$Zn$_{0.1}$Zr$_{0.6}$Cl$_4$,0.839,6
24.93351,7408.074,48370.73,9201.725279974013,50567.139165583045,"(85, 26)",R-Q,AC033_R-Q_HighTemp,Li$_{1.4}$Zn$_{0.1}$Zr$_{0.6}$Cl$_4$,0.839,6
19.94681,9054.006,59212.18,11280.339256925465,62217.85551761264,"(85, 26)",R-Q,AC033_R-Q_HighTemp,Li$_{1.4}$Zn$_{0.1}$Zr$_{0.6}$Cl$_4$,0.839,6
15.94388,11092.94,72538.02,13837.867846220823,76552.90785849397,"(85, 26)",R-Q,AC033_R-Q_HighTemp,Li$_{1.4}$Zn$_{0.1}$Zr$_{0.6}$Cl$_4$,0.839,6
12.40079,13958.18,91074.87,16984.653424299253,94190.76972095438,"(85, 26)",R-Q,AC033_R-Q_HighTemp,Li$_{1.4}$Zn$_{0.1}$Zr$_{0.6}$Cl$_4$,0.839,6
9.91015,17158.0,111568.4,20856.461354755513,115892.41152047845,"(85, 26)",R-Q,AC033_R-Q_HighTemp,Li$_{1.4}$Zn$_{0.1}$Zr$_{0.6}$Cl$_4$,0.839,6
7.971939,20989.59,135839.1,25620.33746845575,142594.13197091623,"(85, 26)",R-Q,AC033_R-Q_HighTemp,Li$_{1.4}$Zn$_{0.1}$Zr$_{0.6}$Cl$_4$,0.839,6
6.351626,25947.66,166813.6,31481.815112572516,175447.95388907898,"(85, 26)",R-Q,AC033_R-Q_HighTemp,Li$_{1.4}$Zn$_{0.1}$Zr$_{0.6}$Cl$_4$,0.839,6
5.095109,31919.12,203556.7,38693.782710486084,215871.3272306514,"(85, 26)",R-Q,AC033_R-Q_HighTemp,Li$_{1.4}$Zn$_{0.1}$Zr$_{0.6}$Cl$_4$,0.839,6
4.040948,39732.28,250901.6,47567.39441581453,265608.2837522546,"(85, 26)",R-Q,AC033_R-Q_HighTemp,Li$_{1.4}$Zn$_{0.1}$Zr$_{0.6}$Cl$_4$,0.839,6
3.175813,49970.94,311724.3,58485.49459137858,326804.6817650792,"(85, 26)",R-Q,AC033_R-Q_HighTemp,Li$_{1.4}$Zn$_{0.1}$Zr$_{0.6}$Cl$_4$,0.839,6
2.547554,61828.56,380648.0,71919.13530072708,402100.7873504176,"(85, 26)",R-Q,AC033_R-Q_HighTemp,Li$_{1.4}$Zn$_{0.1}$Zr$_{0.6}$Cl$_4$,0.839,6
2.020474,77308.91,468950.2,88447.89944522161,494745.1863742006,"(85, 26)",R-Q,AC033_R-Q_HighTemp,Li$_{1.4}$Zn$_{0.1}$Zr$_{0.6}$Cl$_4$,0.839,6
1.605308,96552.6,576318.0,108784.90637099204,608734.9419366622,"(85, 26)",R-Q,AC033_R-Q_HighTemp,Li$_{1.4}$Zn$_{0.1}$Zr$_{0.6}$Cl$_4$,0.839,6
1.273777,120918.9,708819.1,133807.57879121628,748988.0442300253,"(85, 26)",R-Q,AC033_R-Q_HighTemp,Li$_{1.4}$Zn$_{0.1}$Zr$_{0.6}$Cl$_4$,0.839,6
1.010237,151728.0,871712.8,164595.49843618792,921555.593005351,"(85, 26)",R-Q,AC033_R-Q_HighTemp,Li$_{1.4}$Zn$_{0.1}$Zr$_{0.6}$Cl$_4$,0.839,6
0.7971939,191534.8,1076349.0,202476.9836807093,1133882.8670790116,"(85, 26)",R-Q,AC033_R-Q_HighTemp,Li$_{1.4}$Zn$_{0.1}$Zr$_{0.6}$Cl$_4$,0.839,6
0.6334459,240570.9,1319984.0,249086.39870057968,1395130.5444986366,"(85, 26)",R-Q,AC033_R-Q_HighTemp,Li$_{1.4}$Zn$_{0.1}$Zr$_{0.6}$Cl$_4$,0.839,6
0.5029507,302730.8,1618751.0,306434.66671255603,1716569.932136947,"(85, 26)",R-Q,AC033_R-Q_HighTemp,Li$_{1.4}$Zn$_{0.1}$Zr$_{0.6}$Cl$_4$,0.839,6
0.3999573,380787.5,1980980.0,376996.0295310201,2112069.256555168,"(85, 26)",R-Q,AC033_R-Q_HighTemp,Li$_{1.4}$Zn$_{0.1}$Zr$_{0.6}$Cl$_4$,0.839,6
0.3175813,479919.0,2425503.0,463814.79660798056,2598691.9967380683,"(85, 26)",R-Q,AC033_R-Q_HighTemp,Li$_{1.4}$Zn$_{0.1}$Zr$_{0.6}$Cl$_4$,0.839,6
0.2520161,605948.2,2968882.0,570636.6891521424,3197433.073253056,"(85, 26)",R-Q,AC033_R-Q_HighTemp,Li$_{1.4}$Zn$_{0.1}$Zr$_{0.6}$Cl$_4$,0.839,6

File: EIS/0p9/temp_85_replicate_27_R-Q_AC033_R-Q_HighTemp_Li14Zn01Zr06Cl4.csv
Frequency,Z real,Z imag,Fit real,Fit imag,Dataset,Circuit,sample_name,material_name,height,diameter
2000039.0,179.7109,8.01093,180.34914307779792,1.9569617683000649,"(85, 27)",R-Q,AC033_R-Q_HighTemp,Li$_{1.4}$Zn$_{0.1}$Zr$_{0.6}$Cl$_4$,0.839,6
1588711.0,179.9671,7.723351,180.4295859929217,2.407847597525461,"(85, 27)",R-Q,AC033_R-Q_HighTemp,Li$_{1.4}$Zn$_{0.1}$Zr$_{0.6}$Cl$_4$,0.839,6
1261992.0,180.3749,7.729415,180.52856303123497,2.9626179452373376,"(85, 27)",R-Q,AC033_R-Q_HighTemp,Li$_{1.4}$Zn$_{0.1}$Zr$_{0.6}$Cl$_4$,0.839,6
1002539.0,180.8366,7.758239,180.6503444721263,3.645207902054307,"(85, 27)",R-Q,AC033_R-Q_HighTemp,Li$_{1.4}$Zn$_{0.1}$Zr$_{0.6}$Cl$_4$,0.839,6
796289.1,181.4542,8.054938,180.80018447136558,4.4850672259512825,"(85, 27)",R-Q,AC033_R-Q_HighTemp,Li$_{1.4}$Zn$_{0.1}$Zr$_{0.6}$Cl$_4$,0.839,6
632460.9,181.8212,8.7815,180.98454774714637,5.518430926797303,"(85, 27)",R-Q,AC033_R-Q_HighTemp,Li$_{1.4}$Zn$_{0.1}$Zr$_{0.6}$Cl$_4$,0.839,6
502382.8,182.3112,9.80484,181.21138849480505,6.789882594763971,"(85, 27)",R-Q,AC033_R-Q_HighTemp,Li$_{1.4}$Zn$_{0.1}$Zr$_{0.6}$Cl$_4$,0.839,6
399257.8,182.7742,11.15298,181.49049356375352,8.354277921067492,"(85, 27)",R-Q,AC033_R-Q_HighTemp,Li$_{1.4}$Zn$_{0.1}$Zr$_{0.6}$Cl$_4$,0.839,6
316992.2,183.3946,12.92963,181.833904702699,10.27911139969598,"(85, 27)",R-Q,AC033_R-Q_HighTemp,Li$_{1.4}$Zn$_{0.1}$Zr$_{0.6}$Cl$_4$,0.839,6
251835.9,184.152,15.20003,182.25643809055953,12.647428319437426,"(85, 27)",R-Q,AC033_R-Q_HighTemp,Li$_{1.4}$Zn$_{0.1}$Zr$_{0.6}$Cl$_4$,0.839,6
200039.1,185.0378,18.04582,182.77632356778992,15.56140768160554,"(85, 27)",R-Q,AC033_R-Q_HighTemp,Li$_{1.4}$Zn$_{0.1}$Zr$_{0.6}$Cl$_4$,0.839,6
159023.4,186.0765,21.51496,183.4159911472056,19.146770625374327,"(85, 27)",R-Q,AC033_R-Q_HighTemp,Li$_{1.4}$Zn$_{0.1}$Zr$_{0.6}$Cl$_4$,0.839,6
126210.9,187.356,25.70947,184.20303873763908,23.558204558449873,"(85, 27)",R-Q,AC033_R-Q_HighTemp,Li$_{1.4}$Zn$_{0.1}$Zr$_{0.6}$Cl$_4$,0.839,6
100429.7,189.017,31.01222,185.17142283203538,28.986037012542848,"(85, 27)",R-Q,AC033_R-Q_HighTemp,Li$_{1.4}$Zn$_{0.1}$Zr$_{0.6}$Cl$_4$,0.839,6
79804.69,190.7287,37.21067,186.3629235312031,35.66444716140923,"(85, 27)",R-Q,AC033_R-Q_HighTemp,Li$_{1.4}$Zn$_{0.1}$Zr$_{0.6}$Cl$_4$,0.839,6
63398.44,192.5817,44.8895,187.82894711041337,43.88156928035899,"(85, 27)",R-Q,AC033_R-Q_HighTemp,Li$_{1.4}$Zn$_{0.1}$Zr$_{0.6}$Cl$_4$,0.839,6
50273.44,194.8707,54.30719,189.6327438990361,53.991924052324514,"(85, 27)",R-Q,AC033_R-Q_HighTemp,Li$_{1.4}$Zn$_{0.1}$Zr$_{0.6}$Cl$_4$,0.839,6
39960.94,197.5328,65.68645,191.85213716172728,66.43171405852073,"(85, 27)",R-Q,AC033_R-Q_HighTemp,Li$_{1.4}$Zn$_{0.1}$Zr$_{0.6}$Cl$_4$,0.839,6
31757.81,200.6342,79.61254,194.58288071640453,81.73764336451843,"(85, 27)",R-Q,AC033_R-Q_HighTemp,Li$_{1.4}$Zn$_{0.1}$Zr$_{0.6}$Cl$_4$,0.839,6
25195.31,204.2749,96.7567,197.94279015055736,100.57007315662173,"(85, 27)",R-Q,AC033_R-Q_HighTemp,Li$_{1.4}$Zn$_{0.1}$Zr$_{0.6}$Cl$_4$,0.839,6
20039.06,208.4386,117.5293,202.07682587367503,123.74151245861306,"(85, 27)",R-Q,AC033_R-Q_HighTemp,Li$_{1.4}$Zn$_{0.1}$Zr$_{0.6}$Cl$_4$,0.839,6
16054.69,213.0979,142.1126,207.16334730972744,152.25167313639284,"(85, 27)",R-Q,AC033_R-Q_HighTemp,Li$_{1.4}$Zn$_{0.1}$Zr$_{0.6}$Cl$_4$,0.839,6
12773.44,218.6108,173.1893,213.42180806146695,187.33060160860802,"(85, 27)",R-Q,AC033_R-Q_HighTemp,Li$_{1.4}$Zn$_{0.1}$Zr$_{0.6}$Cl$_4$,0.839,6
9946.65,225.7299,215.4452,221.12222404781173,230.49174814391426,"(85, 27)",R-Q,AC033_R-Q_HighTemp,Li$_{1.4}$Zn$_{0.1}$Zr$_{0.6}$Cl$_4$,0.839,6
7888.72,233.4911,264.389,230.59682310897423,283.59726337416623,"(85, 27)",R-Q,AC033_R-Q_HighTemp,Li$_{1.4}$Zn$_{0.1}$Zr$_{0.6}$Cl$_4$,0.839,6
6288.11,242.7399,323.32,242.2543786915519,348.9383391855715,"(85, 27)",R-Q,AC033_R-Q_HighTemp,Li$_{1.4}$Zn$_{0.1}$Zr$_{0.6}$Cl$_4$,0.839,6
5039.063,253.357,394.0758,256.59784602812243,429.33406022660614,"(85, 27)",R-Q,AC033_R-Q_HighTemp,Li$_{1.4}$Zn$_{0.1}$Zr$_{0.6}$Cl$_4$,0.839,6
4001.524,266.743,484.8504,274.2460617091814,528.2530308961952,"(85, 27)",R-Q,AC033_R-Q_HighTemp,Li$_{1.4}$Zn$_{0.1}$Zr$_{0.6}$Cl$_4$,0.839,6
3161.337,283.5576,599.7981,295.96044285683286,649.963025304192,"(85, 27)",R-Q,AC033_R-Q_HighTemp,Li$_{1.4}$Zn$_{0.1}$Zr$_{0.6}$Cl$_4$,0.839,6
2507.267,303.951,739.7213,322.67783781316996,799.7151167232806,"(85, 27)",R-Q,AC033_R-Q_HighTemp,Li$_{1.4}$Zn$_{0.1}$Zr$_{0.6}$Cl$_4$,0.839,6
1979.167,329.6574,916.5794,355.55094565811083,983.9702306395237,"(85, 27)",R-Q,AC033_R-Q_HighTemp,Li$_{1.4}$Zn$_{0.1}$Zr$_{0.6}$Cl$_4$,0.839,6
1598.011,358.2819,1112.859,395.9980484221037,1210.677895838524,"(85, 27)",R-Q,AC033_R-Q_HighTemp,Li$_{1.4}$Zn$_{0.1}$Zr$_{0.6}$Cl$_4$,0.839,6
1257.622,397.6635,1383.207,445.76420164733736,1489.619220003584,"(85, 27)",R-Q,AC033_R-Q_HighTemp,Li$_{1.4}$Zn$_{0.1}$Zr$_{0.6}$Cl$_4$,0.839,6
1004.464,443.4544,1696.388,506.99652331172786,1832.8288872138182,"(85, 27)",R-Q,AC033_R-Q_HighTemp,Li$_{1.4}$Zn$_{0.1}$Zr$_{0.6}$Cl$_4$,0.839,6
800.3049,500.414,2084.843,582.3368293916888,2255.114384062094,"(85, 27)",R-Q,AC033_R-Q_HighTemp,Li$_{1.4}$Zn$_{0.1}$Zr$_{0.6}$Cl$_4$,0.839,6
631.0096,573.5623,2587.016,675.0356127455657,2774.694855958192,"(85, 27)",R-Q,AC033_R-Q_HighTemp,Li$_{1.4}$Zn$_{0.1}$Zr$_{0.6}$Cl$_4$,0.839,6
498.6702,665.129,3202.885,789.0922828388475,3413.987156524147,"(85, 27)",R-Q,AC033_R-Q_HighTemp,Li$_{1.4}$Zn$_{0.1}$Zr$_{0.6}$Cl$_4$,0.839,6
397.2458,773.4874,3937.261,929.4277168337716,4200.573003508479,"(85, 27)",R-Q,AC033_R-Q_HighTemp,Li$_{1.4}$Zn$_{0.1}$Zr$_{0.6}$Cl$_4$,0.839,6
319.6023,900.6009,4795.783,1102.0965666120155,5168.388968331326,"(85, 27)",R-Q,AC033_R-Q_HighTemp,Li$_{1.4}$Zn$_{0.1}$Zr$_{0.6}$Cl$_4$,0.839,6
251.1161,1073.842,5968.239,1314.5484815348027,6359.19064033833,"(85, 27)",R-Q,AC033_R-Q_HighTemp,Li$_{1.4}$Zn$_{0.1}$Zr$_{0.6}$Cl$_4$,0.839,6
200.8929,1271.793,7306.386,1575.9495171722451,7824.354135873579,"(85, 27)",R-Q,AC033_R-Q_HighTemp,Li$_{1.4}$Zn$_{0.1}$Zr$_{0.6}$Cl$_4$,0.839,6
158.0056,1534.68,9083.585,1897.577596905773,9627.092676734841,"(85, 27)",R-Q,AC033_R-Q_HighTemp,Li$_{1.4}$Zn$_{0.1}$Zr$_{0.6}$Cl$_4$,0.839,6
126.6892,1832.821,11098.72,2293.3090882551587,11845.183870386536,"(85, 27)",R-Q,AC033_R-Q_HighTemp,Li$_{1.4}$Zn$_{0.1}$Zr$_{0.6}$Cl$_4$,0.839,6
99.734,2231.421,13787.53,2780.217486848198,14574.325358094793,"(85, 27)",R-Q,AC033_R-Q_HighTemp,Li$_{1.4}$Zn$_{0.1}$Zr$_{0.6}$Cl$_4$,0.839,6
79.44915,2651.407,16840.48,3379.3100377392807,17932.2636075444,"(85, 27)",R-Q,AC033_R-Q_HighTemp,Li$_{1.4}$Zn$_{0.1}$Zr$_{0.6}$Cl$_4$,0.839,6
63.34459,3189.346,20586.3,4116.434074971528,22063.873983152105,"(85, 27)",R-Q,AC033_R-Q_HighTemp,Li$_{1.4}$Zn$_{0.1}$Zr$_{0.6}$Cl$_4$,0.839,6
49.86702,4000.495,25809.4,5023.392182625172,27147.41126935062,"(85, 27)",R-Q,AC033_R-Q_HighTemp,Li$_{1.4}$Zn$_{0.1}$Zr$_{0.6}$Cl$_4$,0.839,6
39.72458,4832.556,31586.9,6139.314290018749,33402.2003203074,"(85, 27)",R-Q,AC033_R-Q_HighTemp,Li$_{1.4}$Zn$_{0.1}$Zr$_{0.6}$Cl$_4$,0.839,6
31.88775,5951.238,38781.62,7512.345898933228,41098.09864256091,"(85, 27)",R-Q,AC033_R-Q_HighTemp,Li$_{1.4}$Zn$_{0.1}$Zr$_{0.6}$Cl$_4$,0.839,6
24.93351,7408.213,48476.0,9201.725279974013,50567.139165583045,"(85, 27)",R-Q,AC033_R-Q_HighTemp,Li$_{1.4}$Zn$_{0.1}$Zr$_{0.6}$Cl$_4$,0.839,6
19.94681,9053.702,59345.12,11280.339256925465,62217.85551761264,"(85, 27)",R-Q,AC033_R-Q_HighTemp,Li$_{1.4}$Zn$_{0.1}$Zr$_{0.6}$Cl$_4$,0.839,6
15.94388,11086.41,72705.45,13837.867846220823,76552.90785849397,"(85, 27)",R-Q,AC033_R-Q_HighTemp,Li$_{1.4}$Zn$_{0.1}$Zr$_{0.6}$Cl$_4$,0.839,6
12.40079,13944.99,91294.49,16984.653424299253,94190.76972095438,"(85, 27)",R-Q,AC033_R-Q_HighTemp,Li$_{1.4}$Zn$_{0.1}$Zr$_{0.6}$Cl$_4$,0.839,6
9.91015,17132.25,111848.6,20856.461354755513,115892.41152047845,"(85, 27)",R-Q,AC033_R-Q_HighTemp,Li$_{1.4}$Zn$_{0.1}$Zr$_{0.6}$Cl$_4$,0.839,6
7.971939,20961.59,136195.7,25620.33746845575,142594.13197091623,"(85, 27)",R-Q,AC033_R-Q_HighTemp,Li$_{1.4}$Zn$_{0.1}$Zr$_{0.6}$Cl$_4$,0.839,6
6.351626,25903.85,167265.5,31481.815112572516,175447.95388907898,"(85, 27)",R-Q,AC033_R-Q_HighTemp,Li$_{1.4}$Zn$_{0.1}$Zr$_{0.6}$Cl$_4$,0.839,6
5.095109,31853.28,204126.6,38693.782710486084,215871.3272306514,"(85, 27)",R-Q,AC033_R-Q_HighTemp,Li$_{1.4}$Zn$_{0.1}$Zr$_{0.6}$Cl$_4$,0.839,6
4.040948,39644.01,251632.9,47567.39441581453,265608.2837522546,"(85, 27)",R-Q,AC033_R-Q_HighTemp,Li$_{1.4}$Zn$_{0.1}$Zr$_{0.6}$Cl$_4$,0.839,6
3.175813,49838.52,312687.8,58485.49459137858,326804.6817650792,"(85, 27)",R-Q,AC033_R-Q_HighTemp,Li$_{1.4}$Zn$_{0.1}$Zr$_{0.6}$Cl$_4$,0.839,6
2.547554,61635.29,381875.8,71919.13530072708,402100.7873504176,"(85, 27)",R-Q,AC033_R-Q_HighTemp,Li$_{1.4}$Zn$_{0.1}$Zr$_{0.6}$Cl$_4$,0.839,6
2.020474,77045.13,470552.5,88447.89944522161,494745.1863742006,"(85, 27)",R-Q,AC033_R-Q_HighTemp,Li$_{1.4}$Zn$_{0.1}$Zr$_{0.6}$Cl$_4$,0.839,6
1.605308,96198.0,578387.6,108784.90637099204,608734.9419366622,"(85, 27)",R-Q,AC033_R-Q_HighTemp,Li$_{1.4}$Zn$_{0.1}$Zr$_{0.6}$Cl$_4$,0.839,6
1.273777,120456.1,711505.8,133807.57879121628,748988.0442300253,"(85, 27)",R-Q,AC033_R-Q_HighTemp,Li$_{1.4}$Zn$_{0.1}$Zr$_{0.6}$Cl$_4$,0.839,6
1.010237,151109.3,875219.7,164595.49843618792,921555.593005351,"(85, 27)",R-Q,AC033_R-Q_HighTemp,Li$_{1.4}$Zn$_{0.1}$Zr$_{0.6}$Cl$_4$,0.839,6
0.7971939,190704.1,1080979.0,202476.9836807093,1133882.8670790116,"(85, 27)",R-Q,AC033_R-Q_HighTemp,Li$_{1.4}$Zn$_{0.1}$Zr$_{0.6}$Cl$_4$,0.839,6
0.6334459,239510.5,1325974.0,249086.39870057968,1395130.5444986366,"(85, 27)",R-Q,AC033_R-Q_HighTemp,Li$_{1.4}$Zn$_{0.1}$Zr$_{0.6}$Cl$_4$,0.839,6
0.5029507,301288.1,1626595.0,306434.66671255603,1716569.932136947,"(85, 27)",R-Q,AC033_R-Q_HighTemp,Li$_{1.4}$Zn$_{0.1}$Zr$_{0.6}$Cl$_4$,0.839,6
0.3999573,379083.1,1991078.0,376996.0295310201,2112069.256555168,"(85, 27)",R-Q,AC033_R-Q_HighTemp,Li$_{1.4}$Zn$_{0.1}$Zr$_{0.6}$Cl$_4$,0.839,6
0.3175813,477631.9,2438617.0,463814.79660798056,2598691.9967380683,"(85, 27)",R-Q,AC033_R-Q_HighTemp,Li$_{1.4}$Zn$_{0.1}$Zr$_{0.6}$Cl$_4$,0.839,6
0.2520161,602790.3,2986054.0,570636.6891521424,3197433.073253056,"(85, 27)",R-Q,AC033_R-Q_HighTemp,Li$_{1.4}$Zn$_{0.1}$Zr$_{0.6}$Cl$_4$,0.839,6

File: EIS/0p9/temp_95_replicate_25_R-Q_AC033_R-Q_HighTemp_Li14Zn01Zr06Cl4.csv
Frequency,Z real,Z imag,Fit real,Fit imag,Dataset,Circuit,sample_name,material_name,height,diameter
2000039.0,124.9269,5.221341,127.07998017356608,1.835087306287073,"(95, 25)",R-Q,AC033_R-Q_HighTemp,Li$_{1.4}$Zn$_{0.1}$Zr$_{0.6}$Cl$_4$,0.839,6
1588711.0,124.9617,5.255616,127.1653223856031,2.2489029845719006,"(95, 25)",R-Q,AC033_R-Q_HighTemp,Li$_{1.4}$Zn$_{0.1}$Zr$_{0.6}$Cl$_4$,0.839,6
1261992.0,125.1589,5.47018,127.2699094287931,2.756034885473308,"(95, 25)",R-Q,AC033_R-Q_HighTemp,Li$_{1.4}$Zn$_{0.1}$Zr$_{0.6}$Cl$_4$,0.839,6
1002539.0,125.4373,5.737192,127.3980810491687,3.3775259946981593,"(95, 25)",R-Q,AC033_R-Q_HighTemp,Li$_{1.4}$Zn$_{0.1}$Zr$_{0.6}$Cl$_4$,0.839,6
796289.1,125.7324,6.262459,127.55515561374803,4.139164531258345,"(95, 25)",R-Q,AC033_R-Q_HighTemp,Li$_{1.4}$Zn$_{0.1}$Zr$_{0.6}$Cl$_4$,0.839,6
632460.9,126.196,7.015737,127.74765079142844,5.072554006607503,"(95, 25)",R-Q,AC033_R-Q_HighTemp,Li$_{1.4}$Zn$_{0.1}$Zr$_{0.6}$Cl$_4$,0.839,6
502382.8,126.5757,8.013183,127.9835539978416,6.216424584148479,"(95, 25)",R-Q,AC033_R-Q_HighTemp,Li$_{1.4}$Zn$_{0.1}$Zr$_{0.6}$Cl$_4$,0.839,6
399257.8,127.0115,9.328198,128.27265382603778,7.618240152804325,"(95, 25)",R-Q,AC033_R-Q_HighTemp,Li$_{1.4}$Zn$_{0.1}$Zr$_{0.6}$Cl$_4$,0.839,6
316992.2,127.5585,10.97716,128.6269462154201,9.336167798736321,"(95, 25)",R-Q,AC033_R-Q_HighTemp,Li$_{1.4}$Zn$_{0.1}$Zr$_{0.6}$Cl$_4$,0.839,6
251835.9,128.1544,12.95237,129.06113221254586,11.441491396681073,"(95, 25)",R-Q,AC033_R-Q_HighTemp,Li$_{1.4}$Zn$_{0.1}$Zr$_{0.6}$Cl$_4$,0.839,6
200039.1,128.8694,15.49282,129.59322797793538,14.02156947072505,"(95, 25)",R-Q,AC033_R-Q_HighTemp,Li$_{1.4}$Zn$_{0.1}$Zr$_{0.6}$Cl$_4$,0.839,6
159023.4,129.8177,18.5771,130.24531235057685,17.18346005831011,"(95, 25)",R-Q,AC033_R-Q_HighTemp,Li$_{1.4}$Zn$_{0.1}$Zr$_{0.6}$Cl$_4$,0.839,6
126210.9,130.871,22.3205,131.04444298964887,21.058362987968046,"(95, 25)",R-Q,AC033_R-Q_HighTemp,Li$_{1.4}$Zn$_{0.1}$Zr$_{0.6}$Cl$_4$,0.839,6
100429.7,132.3512,26.9221,132.02377910794402,25.80706389913384,"(95, 25)",R-Q,AC033_R-Q_HighTemp,Li$_{1.4}$Zn$_{0.1}$Zr$_{0.6}$Cl$_4$,0.839,6
79804.69,133.8932,32.35928,133.2239573838154,31.626605898782685,"(95, 25)",R-Q,AC033_R-Q_HighTemp,Li$_{1.4}$Zn$_{0.1}$Zr$_{0.6}$Cl$_4$,0.839,6
63398.44,135.623,39.01351,134.69477814388404,38.75846568932954,"(95, 25)",R-Q,AC033_R-Q_HighTemp,Li$_{1.4}$Zn$_{0.1}$Zr$_{0.6}$Cl$_4$,0.839,6
50273.44,137.7396,47.17376,136.49727178315464,47.49857342892297,"(95, 25)",R-Q,AC033_R-Q_HighTemp,Li$_{1.4}$Zn$_{0.1}$Zr$_{0.6}$Cl$_4$,0.839,6
39960.94,140.2254,56.98869,138.70623116679795,58.20959208929435,"(95, 25)",R-Q,AC033_R-Q_HighTemp,Li$_{1.4}$Zn$_{0.1}$Zr$_{0.6}$Cl$_4$,0.839,6
31757.81,143.1195,68.95546,141.41331509335225,71.33596583216112,"(95, 25)",R-Q,AC033_R-Q_HighTemp,Li$_{1.4}$Zn$_{0.1}$Zr$_{0.6}$Cl$_4$,0.839,6
25195.31,146.5305,83.63034,144.73085159478032,87.42236182313297,"(95, 25)",R-Q,AC033_R-Q_HighTemp,Li$_{1.4}$Zn$_{0.1}$Zr$_{0.6}$Cl$_4$,0.839,6
20039.06,150.4734,101.3913,148.79649888792358,107.1362707097338,"(95, 25)",R-Q,AC033_R-Q_HighTemp,Li$_{1.4}$Zn$_{0.1}$Zr$_{0.6}$Cl$_4$,0.839,6
16054.69,154.9455,122.3345,153.77895737937604,131.2957035502114,"(95, 25)",R-Q,AC033_R-Q_HighTemp,Li$_{1.4}$Zn$_{0.1}$Zr$_{0.6}$Cl$_4$,0.839,6
12773.44,160.3494,148.6892,159.88496973832173,160.90313445247497,"(95, 25)",R-Q,AC033_R-Q_HighTemp,Li$_{1.4}$Zn$_{0.1}$Zr$_{0.6}$Cl$_4$,0.839,6
9946.65,167.3354,184.376,167.36789949911304,197.1870973426801,"(95, 25)",R-Q,AC033_R-Q_HighTemp,Li$_{1.4}$Zn$_{0.1}$Zr$_{0.6}$Cl$_4$,0.839,6
7888.72,175.1385,225.4677,176.5382441550488,241.65316288425745,"(95, 25)",R-Q,AC033_R-Q_HighTemp,Li$_{1.4}$Zn$_{0.1}$Zr$_{0.6}$Cl$_4$,0.839,6
6288.11,184.329,274.8443,187.7765189747978,296.14641078915014,"(95, 25)",R-Q,AC033_R-Q_HighTemp,Li$_{1.4}$Zn$_{0.1}$Zr$_{0.6}$Cl$_4$,0.839,6
5039.063,195.1945,333.5681,201.54904614393251,362.92798975406924,"(95, 25)",R-Q,AC033_R-Q_HighTemp,Li$_{1.4}$Zn$_{0.1}$Zr$_{0.6}$Cl$_4$,0.839,6
4001.524,208.8148,408.6253,218.42730438791352,444.76894180800736,"(95, 25)",R-Q,AC033_R-Q_HighTemp,Li$_{1.4}$Zn$_{0.1}$Zr$_{0.6}$Cl$_4$,0.839,6
3161.337,225.7887,503.0845,239.1116419718641,545.0651842285929,"(95, 25)",R-Q,AC033_R-Q_HighTemp,Li$_{1.4}$Zn$_{0.1}$Zr$_{0.6}$Cl$_4$,0.839,6
2507.267,246.3081,617.4823,264.46033702690033,667.9784200992983,"(95, 25)",R-Q,AC033_R-Q_HighTemp,Li$_{1.4}$Zn$_{0.1}$Zr$_{0.6}$Cl$_4$,0.839,6
1979.167,272.0215,761.3145,295.52521103532854,818.6088244653439,"(95, 25)",R-Q,AC033_R-Q_HighTemp,Li$_{1.4}$Zn$_{0.1}$Zr$_{0.6}$Cl$_4$,0.839,6
1598.011,300.233,920.1672,333.59527322449844,1003.2066715462407,"(95, 25)",R-Q,AC033_R-Q_HighTemp,Li$_{1.4}$Zn$_{0.1}$Zr$_{0.6}$Cl$_4$,0.839,6
1257.622,338.9372,1137.705,380.2502068544893,1229.431684287315,"(95, 25)",R-Q,AC033_R-Q_HighTemp,Li$_{1.4}$Zn$_{0.1}$Zr$_{0.6}$Cl$_4$,0.839,6
1004.464,383.3575,1388.809,437.42591676541406,1506.6708677284478,"(95, 25)",R-Q,AC033_R-Q_HighTemp,Li$_{1.4}$Zn$_{0.1}$Zr$_{0.6}$Cl$_4$,0.839,6
800.3049,438.0166,1699.014,507.49485802132506,1846.4280144020513,"(95, 25)",R-Q,AC033_R-Q_HighTemp,Li$_{1.4}$Zn$_{0.1}$Zr$_{0.6}$Cl$_4$,0.839,6
631.0096,507.9384,2097.977,593.3644788161191,2262.8010439391915,"(95, 25)",R-Q,AC033_R-Q_HighTemp,Li$_{1.4}$Zn$_{0.1}$Zr$_{0.6}$Cl$_4$,0.839,6
498.6702,593.1169,2585.576,698.5978624419878,2773.066983664914,"(95, 25)",R-Q,AC033_R-Q_HighTemp,Li$_{1.4}$Zn$_{0.1}$Zr$_{0.6}$Cl$_4$,0.839,6
397.2458,693.4534,3164.475,827.5615742512372,3398.39886343056,"(95, 25)",R-Q,AC033_R-Q_HighTemp,Li$_{1.4}$Zn$_{0.1}$Zr$_{0.6}$Cl$_4$,0.839,6
319.6023,810.3026,3839.722,985.6068483892287,4164.744271594432,"(95, 25)",R-Q,AC033_R-Q_HighTemp,Li$_{1.4}$Zn$_{0.1}$Zr$_{0.6}$Cl$_4$,0.839,6
251.1161,967.877,4758.369,1179.2916324802673,5103.902027047357,"(95, 25)",R-Q,AC033_R-Q_HighTemp,Li$_{1.4}$Zn$_{0.1}$Zr$_{0.6}$Cl$_4$,0.839,6
200.8929,1145.719,5803.661,1416.6527038125105,6254.84164282797,"(95, 25)",R-Q,AC033_R-Q_HighTemp,Li$_{1.4}$Zn$_{0.1}$Zr$_{0.6}$Cl$_4$,0.839,6
158.0056,1379.79,7188.703,1707.5391482402156,7665.320331293234,"(95, 25)",R-Q,AC033_R-Q_HighTemp,Li$_{1.4}$Zn$_{0.1}$Zr$_{0.6}$Cl$_4$,0.839,6
126.6892,1642.324,8753.511,2064.02103921279,9393.86464703077,"(95, 25)",R-Q,AC033_R-Q_HighTemp,Li$_{1.4}$Zn$_{0.1}$Zr$_{0.6}$Cl$_4$,0.839,6
99.734,1989.016,10836.68,2500.890274702258,11512.198994017337,"(95, 25)",R-Q,AC033_R-Q_HighTemp,Li$_{1.4}$Zn$_{0.1}$Zr$_{0.6}$Cl$_4$,0.839,6
79.44915,2356.633,13207.33,3036.2743538105933,14108.221765761124,"(95, 25)",R-Q,AC033_R-Q_HighTemp,Li$_{1.4}$Zn$_{0.1}$Zr$_{0.6}$Cl$_4$,0.839,6
63.34459,2802.605,16064.24,3692.3885611695428,17289.652610707482,"(95, 25)",R-Q,AC033_R-Q_HighTemp,Li$_{1.4}$Zn$_{0.1}$Zr$_{0.6}$Cl$_4$,0.839,6
49.86702,3509.542,20118.71,4496.457770353404,21188.50216293136,"(95, 25)",R-Q,AC033_R-Q_HighTemp,Li$_{1.4}$Zn$_{0.1}$Zr$_{0.6}$Cl$_4$,0.839,6
39.72458,4211.925,24567.19,5481.846115714819,25966.549705603116,"(95, 25)",R-Q,AC033_R-Q_HighTemp,Li$_{1.4}$Zn$_{0.1}$Zr$_{0.6}$Cl$_4$,0.839,6
31.88775,5122.151,30020.39,6689.4414073684575,31822.056057985843,"(95, 25)",R-Q,AC033_R-Q_HighTemp,Li$_{1.4}$Zn$_{0.1}$Zr$_{0.6}$Cl$_4$,0.839,6
24.93351,6337.02,37451.31,8169.351734386989,38997.990231219825,"(95, 25)",R-Q,AC033_R-Q_HighTemp,Li$_{1.4}$Zn$_{0.1}$Zr$_{0.6}$Cl$_4$,0.839,6
19.94681,7713.433,45806.66,9982.984655244945,47792.11121063494,"(95, 25)",R-Q,AC033_R-Q_HighTemp,Li$_{1.4}$Zn$_{0.1}$Zr$_{0.6}$Cl$_4$,0.839,6
15.94388,9388.22,56008.11,12205.595249662765,58569.32319915226,"(95, 25)",R-Q,AC033_R-Q_HighTemp,Li$_{1.4}$Zn$_{0.1}$Zr$_{0.6}$Cl$_4$,0.839,6
12.40079,11720.05,70181.89,14929.408760988645,71776.81699157518,"(95, 25)",R-Q,AC033_R-Q_HighTemp,Li$_{1.4}$Zn$_{0.1}$Zr$_{0.6}$Cl$_4$,0.839,6
9.91015,14315.23,85827.44,18267.447400377376,87962.62575758503,"(95, 25)",R-Q,AC033_R-Q_HighTemp,Li$_{1.4}$Zn$_{0.1}$Zr$_{0.6}$Cl$_4$,0.839,6
7.971939,17409.4,104340.1,22358.22010259091,107798.3651890994,"(95, 25)",R-Q,AC033_R-Q_HighTemp,Li$_{1.4}$Zn$_{0.1}$Zr$_{0.6}$Cl$_4$,0.839,6
6.351626,21391.64,127937.1,27371.469830652688,132107.10159411535,"(95, 25)",R-Q,AC033_R-Q_HighTemp,Li$_{1.4}$Zn$_{0.1}$Zr$_{0.6}$Cl$_4$,0.839,6
5.095109,26164.92,155907.0,33515.216908634306,161897.5042987264,"(95, 25)",R-Q,AC033_R-Q_HighTemp,Li$_{1.4}$Zn$_{0.1}$Zr$_{0.6}$Cl$_4$,0.839,6
4.040948,32385.22,191891.7,41044.390639383375,198405.69948075872,"(95, 25)",R-Q,AC033_R-Q_HighTemp,Li$_{1.4}$Zn$_{0.1}$Zr$_{0.6}$Cl$_4$,0.839,6
3.175813,40504.08,238086.6,50271.40736846825,243146.56212250757,"(95, 25)",R-Q,AC033_R-Q_HighTemp,Li$_{1.4}$Zn$_{0.1}$Zr$_{0.6}$Cl$_4$,0.839,6
2.547554,49851.49,290389.6,61579.133921663524,297976.57439638174,"(95, 25)",R-Q,AC033_R-Q_HighTemp,Li$_{1.4}$Zn$_{0.1}$Zr$_{0.6}$Cl$_4$,0.839,6
2.020474,61961.04,357097.0,75436.77432224802,365170.85873608204,"(95, 25)",R-Q,AC033_R-Q_HighTemp,Li$_{1.4}$Zn$_{0.1}$Zr$_{0.6}$Cl$_4$,0.839,6
1.605308,77084.43,438638.6,92419.33899327385,447517.58201186615,"(95, 25)",R-Q,AC033_R-Q_HighTemp,Li$_{1.4}$Zn$_{0.1}$Zr$_{0.6}$Cl$_4$,0.839,6
1.273777,96084.7,538909.5,113231.50430198033,548433.6480269062,"(95, 25)",R-Q,AC033_R-Q_HighTemp,Li$_{1.4}$Zn$_{0.1}$Zr$_{0.6}$Cl$_4$,0.839,6
1.010237,120016.6,662102.8,138736.8524768601,672106.4788916502,"(95, 25)",R-Q,AC033_R-Q_HighTemp,Li$_{1.4}$Zn$_{0.1}$Zr$_{0.6}$Cl$_4$,0.839,6
0.7971939,150834.1,816775.4,169993.70518164322,823667.7683677964,"(95, 25)",R-Q,AC033_R-Q_HighTemp,Li$_{1.4}$Zn$_{0.1}$Zr$_{0.6}$Cl$_4$,0.839,6
0.6334459,188591.7,1000707.0,208299.0376283789,1009406.4169218562,"(95, 25)",R-Q,AC033_R-Q_HighTemp,Li$_{1.4}$Zn$_{0.1}$Zr$_{0.6}$Cl$_4$,0.839,6
0.5029507,236289.0,1226135.0,255242.29540654997,1237029.4840383353,"(95, 25)",R-Q,AC033_R-Q_HighTemp,Li$_{1.4}$Zn$_{0.1}$Zr$_{0.6}$Cl$_4$,0.839,6
0.3999573,295907.5,1499377.0,312771.34710952226,1515981.9857759178,"(95, 25)",R-Q,AC033_R-Q_HighTemp,Li$_{1.4}$Zn$_{0.1}$Zr$_{0.6}$Cl$_4$,0.839,6
0.3175813,371488.5,1834516.0,383273.309403716,1857838.8072809028,"(95, 25)",R-Q,AC033_R-Q_HighTemp,Li$_{1.4}$Zn$_{0.1}$Zr$_{0.6}$Cl$_4$,0.839,6
0.2520161,467057.9,2243968.0,469673.59830462164,2276784.992317919,"(95, 25)",R-Q,AC033_R-Q_HighTemp,Li$_{1.4}$Zn$_{0.1}$Zr$_{0.6}$Cl$_4$,0.839,6

File: EIS/0p9/temp_95_replicate_26_R-Q_AC033_R-Q_HighTemp_Li14Zn01Zr06Cl4.csv
Frequency,Z real,Z imag,Fit real,Fit imag,Dataset,Circuit,sample_name,material_name,height,diameter
2000039.0,126.0306,5.374731,128.29784853247162,1.8407819900676146,"(95, 26)",R-Q,AC033_R-Q_HighTemp,Li$_{1.4}$Zn$_{0.1}$Zr$_{0.6}$Cl$_4$,0.839,6
1588711.0,126.1504,5.340556,128.38360497759464,2.2557439415314886,"(95, 26)",R-Q,AC033_R-Q_HighTemp,Li$_{1.4}$Zn$_{0.1}$Zr$_{0.6}$Cl$_4$,0.839,6
1261992.0,126.3505,5.500312,128.48869324039674,2.764249518526157,"(95, 26)",R-Q,AC033_R-Q_HighTemp,Li$_{1.4}$Zn$_{0.1}$Zr$_{0.6}$Cl$_4$,0.839,6
1002539.0,126.6162,5.784975,128.61747123443456,3.38738597940524,"(95, 26)",R-Q,AC033_R-Q_HighTemp,Li$_{1.4}$Zn$_{0.1}$Zr$_{0.6}$Cl$_4$,0.839,6
796289.1,126.9283,6.306633,128.77527926462,4.1509942197942795,"(95, 26)",R-Q,AC033_R-Q_HighTemp,Li$_{1.4}$Zn$_{0.1}$Zr$_{0.6}$Cl$_4$,0.839,6
632460.9,127.363,7.056933,128.96866148475067,5.086740370753648,"(95, 26)",R-Q,AC033_R-Q_HighTemp,Li$_{1.4}$Zn$_{0.1}$Zr$_{0.6}$Cl$_4$,0.839,6
502382.8,127.7962,8.066588,129.205637277546,6.233428964094608,"(95, 26)",R-Q,AC033_R-Q_HighTemp,Li$_{1.4}$Zn$_{0.1}$Zr$_{0.6}$Cl$_4$,0.839,6
399257.8,128.2233,9.34181,129.49603381106928,7.638612120605807,"(95, 26)",R-Q,AC033_R-Q_HighTemp,Li$_{1.4}$Zn$_{0.1}$Zr$_{0.6}$Cl$_4$,0.839,6
316992.2,128.7681,11.02521,129.85189356234423,9.36056149274505,"(95, 26)",R-Q,AC033_R-Q_HighTemp,Li$_{1.4}$Zn$_{0.1}$Zr$_{0.6}$Cl$_4$,0.839,6
251835.9,129.3754,13.01245,130.28797370779583,11.47068473644561,"(95, 26)",R-Q,AC033_R-Q_HighTemp,Li$_{1.4}$Zn$_{0.1}$Zr$_{0.6}$Cl$_4$,0.839,6
200039.1,130.1164,15.51809,130.82235808977717,14.05648672089875,"(95, 26)",R-Q,AC033_R-Q_HighTemp,Li$_{1.4}$Zn$_{0.1}$Zr$_{0.6}$Cl$_4$,0.839,6
159023.4,131.0504,18.5919,131.47720713687107,17.225198274957318,"(95, 26)",R-Q,AC033_R-Q_HighTemp,Li$_{1.4}$Zn$_{0.1}$Zr$_{0.6}$Cl$_4$,0.839,6
126210.9,132.1643,22.39482,132.27967683647168,21.108222950935286,"(95, 26)",R-Q,AC033_R-Q_HighTemp,Li$_{1.4}$Zn$_{0.1}$Zr$_{0.6}$Cl$_4$,0.839,6
100429.7,133.6093,26.97471,133.26304486859274,25.86658620900529,"(95, 26)",R-Q,AC033_R-Q_HighTemp,Li$_{1.4}$Zn$_{0.1}$Zr$_{0.6}$Cl$_4$,0.839,6
79804.69,135.1678,32.42103,134.46809060063583,31.69761299485684,"(95, 26)",R-Q,AC033_R-Q_HighTemp,Li$_{1.4}$Zn$_{0.1}$Zr$_{0.6}$Cl$_4$,0.839,6
63398.44,136.9052,39.10245,135.94478617023165,38.84311062361694,"(95, 26)",R-Q,AC033_R-Q_HighTemp,Li$_{1.4}$Zn$_{0.1}$Zr$_{0.6}$Cl$_4$,0.839,6
50273.44,139.0253,47.27759,137.75436878380333,47.599396306698466,"(95, 26)",R-Q,AC033_R-Q_HighTemp,Li$_{1.4}$Zn$_{0.1}$Zr$_{0.6}$Cl$_4$,0.839,6
39960.94,141.5282,57.11122,139.97188016716652,58.32958515388738,"(95, 26)",R-Q,AC033_R-Q_HighTemp,Li$_{1.4}$Zn$_{0.1}$Zr$_{0.6}$Cl$_4$,0.839,6
31757.81,144.4342,69.09119,142.6892784768463,71.47864822280967,"(95, 26)",R-Q,AC033_R-Q_HighTemp,Li$_{1.4}$Zn$_{0.1}$Zr$_{0.6}$Cl$_4$,0.839,6
25195.31,147.8723,83.79853,146.0192517202085,87.59186505923033,"(95, 26)",R-Q,AC033_R-Q_HighTemp,Li$_{1.4}$Zn$_{0.1}$Zr$_{0.6}$Cl$_4$,0.839,6
20039.06,151.8258,101.5599,150.09989082343014,107.33743593805185,"(95, 26)",R-Q,AC033_R-Q_HighTemp,Li$_{1.4}$Zn$_{0.1}$Zr$_{0.6}$Cl$_4$,0.839,6
16054.69,156.3233,122.5466,155.10041613513778,131.53419151384173,"(95, 26)",R-Q,AC033_R-Q_HighTemp,Li$_{1.4}$Zn$_{0.1}$Zr$_{0.6}$Cl$_4$,0.839,6
12773.44,161.7251,148.951,161.22819483854923,161.18554897459293,"(95, 26)",R-Q,AC033_R-Q_HighTemp,Li$_{1.4}$Zn$_{0.1}$Zr$_{0.6}$Cl$_4$,0.839,6
9946.65,168.7552,184.711,168.73734027774276,197.52112282916767,"(95, 26)",R-Q,AC033_R-Q_HighTemp,Li$_{1.4}$Zn$_{0.1}$Zr$_{0.6}$Cl$_4$,0.839,6
7888.72,176.5797,225.8391,177.93924980420294,242.04771588949828,"(95, 26)",R-Q,AC033_R-Q_HighTemp,Li$_{1.4}$Zn$_{0.1}$Zr$_{0.6}$Cl$_4$,0.839,6
6288.11,185.7225,275.2127,189.21551813844022,296.6118049966451,"(95, 26)",R-Q,AC033_R-Q_HighTemp,Li$_{1.4}$Zn$_{0.1}$Zr$_{0.6}$Cl$_4$,0.839,6
5039.063,196.6791,334.1072,203.0337617519084,363.47611271627306,"(95, 26)",R-Q,AC033_R-Q_HighTemp,Li$_{1.4}$Zn$_{0.1}$Zr$_{0.6}$Cl$_4$,0.839,6
4001.524,210.3128,409.2422,219.9670104917779,445.4134403613069,"(95, 26)",R-Q,AC033_R-Q_HighTemp,Li$_{1.4}$Zn$_{0.1}$Zr$_{0.6}$Cl$_4$,0.839,6
3161.337,227.3214,503.8701,240.71747060139884,545.8216535108601,"(95, 26)",R-Q,AC033_R-Q_HighTemp,Li$_{1.4}$Zn$_{0.1}$Zr$_{0.6}$Cl$_4$,0.839,6
2507.267,247.8909,618.4319,266.14564456704517,668.8645883690969,"(95, 26)",R-Q,AC033_R-Q_HighTemp,Li$_{1.4}$Zn$_{0.1}$Zr$_{0.6}$Cl$_4$,0.839,6
1979.167,273.5843,762.4724,297.306015364191,819.644722221082,"(95, 26)",R-Q,AC033_R-Q_HighTemp,Li$_{1.4}$Zn$_{0.1}$Zr$_{0.6}$Cl$_4$,0.839,6
1598.011,301.8903,921.5579,335.49077489617423,1004.4147684705208,"(95, 26)",R-Q,AC033_R-Q_HighTemp,Li$_{1.4}$Zn$_{0.1}$Zr$_{0.6}$Cl$_4$,0.839,6
1257.622,340.65,1139.576,382.28341000335706,1230.836970910884,"(95, 26)",R-Q,AC033_R-Q_HighTemp,Li$_{1.4}$Zn$_{0.1}$Zr$_{0.6}$Cl$_4$,0.839,6
1004.464,385.1081,1390.925,439.62436820528075,1508.300849924772,"(95, 26)",R-Q,AC033_R-Q_HighTemp,Li$_{1.4}$Zn$_{0.1}$Zr$_{0.6}$Cl$_4$,0.839,6
800.3049,439.616,1701.619,509.89152627371084,1848.3125772539904,"(95, 26)",R-Q,AC033_R-Q_HighTemp,Li$_{1.4}$Zn$_{0.1}$Zr$_{0.6}$Cl$_4$,0.839,6
631.0096,509.4487,2101.313,595.9987985942505,2264.9721263537563,"(95, 26)",R-Q,AC033_R-Q_HighTemp,Li$_{1.4}$Zn$_{0.1}$Zr$_{0.6}$Cl$_4$,0.839,6
498.6702,595.1658,2589.937,701.5169745145412,2775.5579853171566,"(95, 26)",R-Q,AC033_R-Q_HighTemp,Li$_{1.4}$Zn$_{0.1}$Zr$_{0.6}$Cl$_4$,0.839,6
397.2458,695.6648,3169.312,830.8217956926911,3401.2436798768076,"(95, 26)",R-Q,AC033_R-Q_HighTemp,Li$_{1.4}$Zn$_{0.1}$Zr$_{0.6}$Cl$_4$,0.839,6
319.6023,812.6389,3846.097,989.2754140772931,4167.975820033179,"(95, 26)",R-Q,AC033_R-Q_HighTemp,Li$_{1.4}$Zn$_{0.1}$Zr$_{0.6}$Cl$_4$,0.839,6
251.1161,970.334,4766.083,1183.4487554145157,5107.550082095403,"(95, 26)",R-Q,AC033_R-Q_HighTemp,Li$_{1.4}$Zn$_{0.1}$Zr$_{0.6}$Cl$_4$,0.839,6
200.8929,1148.343,5813.556,1421.3940094922555,6258.929746119571,"(95, 26)",R-Q,AC033_R-Q_HighTemp,Li$_{1.4}$Zn$_{0.1}$Zr$_{0.6}$Cl$_4$,0.839,6
158.0056,1382.7,7200.587,1712.978547041057,7669.861467278824,"(95, 26)",R-Q,AC033_R-Q_HighTemp,Li$_{1.4}$Zn$_{0.1}$Zr$_{0.6}$Cl$_4$,0.839,6
126.6892,1644.858,8768.75,2070.294110518412,9398.855285717207,"(95, 26)",R-Q,AC033_R-Q_HighTemp,Li$_{1.4}$Zn$_{0.1}$Zr$_{0.6}$Cl$_4$,0.839,6
99.734,1992.088,10856.02,2508.158247541694,11517.610984073717,"(95, 26)",R-Q,AC033_R-Q_HighTemp,Li$_{1.4}$Zn$_{0.1}$Zr$_{0.6}$Cl$_4$,0.839,6
79.44915,2360.278,13231.6,3044.728780952819,14113.99141149055,"(95, 26)",R-Q,AC033_R-Q_HighTemp,Li$_{1.4}$Zn$_{0.1}$Zr$_{0.6}$Cl$_4$,0.839,6
63.34459,2805.094,16097.22,3702.2567970227738,17295.666075116154,"(95, 26)",R-Q,AC033_R-Q_HighTemp,Li$_{1.4}$Zn$_{0.1}$Zr$_{0.6}$Cl$_4$,0.839,6
49.86702,3511.843,20156.5,4508.009377523934,21194.57609548971,"(95, 26)",R-Q,AC033_R-Q_HighTemp,Li$_{1.4}$Zn$_{0.1}$Zr$_{0.6}$Cl$_4$,0.839,6
39.72458,4215.372,24613.82,5495.400340520093,25972.40568339815,"(95, 26)",R-Q,AC033_R-Q_HighTemp,Li$_{1.4}$Zn$_{0.1}$Zr$_{0.6}$Cl$_4$,0.839,6
31.88775,5126.083,30078.02,6705.375880654368,31827.287035316625,"(95, 26)",R-Q,AC033_R-Q_HighTemp,Li$_{1.4}$Zn$_{0.1}$Zr$_{0.6}$Cl$_4$,0.839,6
24.93351,6340.024,37525.46,8188.112570162581,39002.016693276135,"(95, 26)",R-Q,AC033_R-Q_HighTemp,Li$_{1.4}$Zn$_{0.1}$Zr$_{0.6}$Cl$_4$,0.839,6
19.94681,7716.203,45897.89,10005.0981351516,47794.1240940412,"(95, 26)",R-Q,AC033_R-Q_HighTemp,Li$_{1.4}$Zn$_{0.1}$Zr$_{0.6}$Cl$_4$,0.839,6
15.94388,9385.797,56123.72,12231.681295020308,58568.20984106739,"(95, 26)",R-Q,AC033_R-Q_HighTemp,Li$_{1.4}$Zn$_{0.1}$Zr$_{0.6}$Cl$_4$,0.839,6
12.40079,11718.88,70333.55,14960.196404517534,71771.06535602291,"(95, 26)",R-Q,AC033_R-Q_HighTemp,Li$_{1.4}$Zn$_{0.1}$Zr$_{0.6}$Cl$_4$,0.839,6
9.91015,14309.64,86018.41,18303.792474467886,87950.20090791,"(95, 26)",R-Q,AC033_R-Q_HighTemp,Li$_{1.4}$Zn$_{0.1}$Zr$_{0.6}$Cl$_4$,0.839,6
7.971939,17397.23,104579.0,22401.125357131543,107776.55036010439,"(95, 26)",R-Q,AC033_R-Q_HighTemp,Li$_{1.4}$Zn$_{0.1}$Zr$_{0.6}$Cl$_4$,0.839,6
6.351626,21377.24,128244.0,27422.107676806885,132072.2941802788,"(95, 26)",R-Q,AC033_R-Q_HighTemp,Li$_{1.4}$Zn$_{0.1}$Zr$_{0.6}$Cl$_4$,0.839,6
5.095109,26136.69,156285.5,33574.95495000749,161844.95450783137,"(95, 26)",R-Q,AC033_R-Q_HighTemp,Li$_{1.4}$Zn$_{0.1}$Zr$_{0.6}$Cl$_4$,0.839,6
4.040948,32343.56,192389.9,41114.82009133311,198329.17616988954,"(95, 26)",R-Q,AC033_R-Q_HighTemp,Li$_{1.4}$Zn$_{0.1}$Zr$_{0.6}$Cl$_4$,0.839,6
3.175813,40444.12,238724.3,50354.374370047655,243037.92626617744,"(95, 26)",R-Q,AC033_R-Q_HighTemp,Li$_{1.4}$Zn$_{0.1}$Zr$_{0.6}$Cl$_4$,0.839,6
2.547554,49765.73,291199.2,61676.77359989672,297825.23552241485,"(95, 26)",R-Q,AC033_R-Q_HighTemp,Li$_{1.4}$Zn$_{0.1}$Zr$_{0.6}$Cl$_4$,0.839,6
2.020474,61860.64,358157.3,75551.5472581258,364963.08323844406,"(95, 26)",R-Q,AC033_R-Q_HighTemp,Li$_{1.4}$Zn$_{0.1}$Zr$_{0.6}$Cl$_4$,0.839,6
1.605308,76924.53,440002.6,92554.06944084307,447235.6141791309,"(95, 26)",R-Q,AC033_R-Q_HighTemp,Li$_{1.4}$Zn$_{0.1}$Zr$_{0.6}$Cl$_4$,0.839,6
1.273777,95864.9,540676.4,113389.41909732822,548054.5944958061,"(95, 26)",R-Q,AC033_R-Q_HighTemp,Li$_{1.4}$Zn$_{0.1}$Zr$_{0.6}$Cl$_4$,0.839,6
1.010237,119736.6,664393.7,138921.6190052492,671600.894529071,"(95, 26)",R-Q,AC033_R-Q_HighTemp,Li$_{1.4}$Zn$_{0.1}$Zr$_{0.6}$Cl$_4$,0.839,6
0.7971939,150443.8,819758.2,170209.4660001816,822997.8656546029,"(95, 26)",R-Q,AC033_R-Q_HighTemp,Li$_{1.4}$Zn$_{0.1}$Zr$_{0.6}$Cl$_4$,0.839,6
0.6334459,188086.6,1004611.0,208550.4383060823,1008523.8009502279,"(95, 26)",R-Q,AC033_R-Q_HighTemp,Li$_{1.4}$Zn$_{0.1}$Zr$_{0.6}$Cl$_4$,0.839,6
0.5029507,235621.8,1231266.0,255534.50076330258,1235872.2902326016,"(95, 26)",R-Q,AC033_R-Q_HighTemp,Li$_{1.4}$Zn$_{0.1}$Zr$_{0.6}$Cl$_4$,0.839,6
0.3999573,295052.2,1505965.0,313110.0392074388,1514471.266147296,"(95, 26)",R-Q,AC033_R-Q_HighTemp,Li$_{1.4}$Zn$_{0.1}$Zr$_{0.6}$Cl$_4$,0.839,6
0.3175813,370390.1,1843110.0,383664.6582370404,1855873.9718600784,"(95, 26)",R-Q,AC033_R-Q_HighTemp,Li$_{1.4}$Zn$_{0.1}$Zr$_{0.6}$Cl$_4$,0.839,6
0.2520161,465563.8,2255269.0,470124.1929792509,2274238.063419764,"(95, 26)",R-Q,AC033_R-Q_HighTemp,Li$_{1.4}$Zn$_{0.1}$Zr$_{0.6}$Cl$_4$,0.839,6
