Repository: Maughan-Lab/Li-Zn-Zr-Cl_Halospinels

# Li-Zn-Zr-Cl_Halospinels

Data and information for "From Cation Order to Disorder: Unlocking Ion Transport Pathways in Li−Zn−Zr−Cl Halospinels" (doi: https://doi.org/10.1021/acs.chemmater.6c00461)

Neutron powder diffraction (NPD) collected at beamline BL-11A (POWGEN) at the Spallation Neutron Source at Oak Ridge National Laboratory, including raw data and .txt files with two theta, intensity, calculated fit, and difference are in the NPD directory.

Neutron pair distribution function (nPDF) collected at beamline BL-1B (NOMAD) at the Spallation Neutron Source at Oak Ridge National Laboratory, including raw data and .txt files with two theta, intensity, calculated fit, and difference are in the nPDF directory.

Synchrotron X-ray powder diffraction (SXRD) collected at beamline BL2-1 at the Stanford Synchrotron Radiation Lightsource at Stanford Linear Accelerator, including raw data and.txt files with two theta, intensity, calculated fit, and difference are in the SXRD directory.

Raman spectroscopy raw data files are in the Raman directory.

Electrochemical impedance spectroscopy data for each composition is in the EIS directory.

File: EIS/Li2ZnCl4/temp_30_replicate_1_AC026_20241210_NewFinal_Li2ZnCl4.csv
,Frequency,Z real,Z imag,Fit real,Fit imag,Dataset,sample_name,material_name,height,diameter
0,2000039.0,-1954.038,15920.19,20719.325752323268,86127.60091653118,"(30, 1)",AC026_20241210_NewFinal,Li$_{2}$ZnCl$_4$,1.065,6
1,1588711.0,-2198.543,20915.67,25275.57902733032,105039.08005257357,"(30, 1)",AC026_20241210_NewFinal,Li$_{2}$ZnCl$_4$,1.065,6
2,1261992.0,-2429.233,26837.07,30835.55264933251,128102.24185871973,"(30, 1)",AC026_20241210_NewFinal,Li$_{2}$ZnCl$_4$,1.065,6
3,1002539.0,-2516.331,34326.56,37621.21908459869,156228.09492271132,"(30, 1)",AC026_20241210_NewFinal,Li$_{2}$ZnCl$_4$,1.065,6
4,796289.1,-2110.096,43359.18,45904.0543294869,190527.34090675274,"(30, 1)",AC026_20241210_NewFinal,Li$_{2}$ZnCl$_4$,1.065,6
5,632460.9,-2951.227,55788.86,56016.27782776053,232354.0430351231,"(30, 1)",AC026_20241210_NewFinal,Li$_{2}$ZnCl$_4$,1.065,6
6,502382.8,-1146.968,70389.45,68364.73995554008,283358.79241397924,"(30, 1)",AC026_20241210_NewFinal,Li$_{2}$ZnCl$_4$,1.065,6
7,399257.8,-1798.01,88980.78,83448.12546130421,345553.4123641109,"(30, 1)",AC026_20241210_NewFinal,Li$_{2}$ZnCl$_4$,1.065,6
8,316992.2,-1621.949,110742.8,101878.33010673862,421389.6663199716,"(30, 1)",AC026_20241210_NewFinal,Li$_{2}$ZnCl$_4$,1.065,6
9,251835.9,589.6871,137767.0,124407.11834075041,513854.94227691775,"(30, 1)",AC026_20241210_NewFinal,Li$_{2}$ZnCl$_4$,1.065,6
10,200039.1,-973.43,173150.1,151959.50537143726,626588.4884960526,"(30, 1)",AC026_20241210_NewFinal,Li$_{2}$ZnCl$_4$,1.065,6
11,159023.4,-2267.356,223419.5,185675.76033158993,764022.4831275074,"(30, 1)",AC026_20241210_NewFinal,Li$_{2}$ZnCl$_4$,1.065,6
12,126210.9,-1007.393,276936.8,226964.54503181067,931553.044509747,"(30, 1)",AC026_20241210_NewFinal,Li$_{2}$ZnCl$_4$,1.065,6
13,100429.7,3823.405,347482.8,277570.551535803,1135747.2340997588,"(30, 1)",AC026_20241210_NewFinal,Li$_{2}$ZnCl$_4$,1.065,6
14,79804.69,6959.829,435480.8,339661.1762748007,1384593.165224898,"(30, 1)",AC026_20241210_NewFinal,Li$_{2}$ZnCl$_4$,1.065,6
15,63398.44,12526.5,549321.7,415938.40378319094,1687801.4845827944,"(30, 1)",AC026_20241210_NewFinal,Li$_{2}$ZnCl$_4$,1.065,6
16,50273.44,22707.31,683173.9,509784.3615866003,2057167.6836271393,"(30, 1)",AC026_20241210_NewFinal,Li$_{2}$ZnCl$_4$,1.065,6
17,39960.94,25143.37,851560.4,625452.2213823496,2507005.812114259,"(30, 1)",AC026_20241210_NewFinal,Li$_{2}$ZnCl$_4$,1.065,6
18,31757.81,23721.56,1097045.0,768318.6425805197,3054665.00134505,"(30, 1)",AC026_20241210_NewFinal,Li$_{2}$ZnCl$_4$,1.065,6
19,25195.31,77811.77,1384585.0,945220.3128866975,3721140.400393463,"(30, 1)",AC026_20241210_NewFinal,Li$_{2}$ZnCl$_4$,1.065,6
20,20039.06,140763.9,1698476.0,1164906.059593583,4531789.070309541,"(30, 1)",AC026_20241210_NewFinal,Li$_{2}$ZnCl$_4$,1.065,6
21,16054.69,91482.86,2182363.0,1438648.441894848,5517158.037504245,"(30, 1)",AC026_20241210_NewFinal,Li$_{2}$ZnCl$_4$,1.065,6
22,12773.44,316156.0,2739162.0,1781075.9001659977,6713924.370289517,"(30, 1)",AC026_20241210_NewFinal,Li$_{2}$ZnCl$_4$,1.065,6
23,9946.65,146742.8,3321270.0,2211309.846297519,8165933.016675503,"(30, 1)",AC026_20241210_NewFinal,Li$_{2}$ZnCl$_4$,1.065,6
24,7888.72,204671.5,3898232.0,2754521.9190926533,9925292.71030688,"(30, 1)",AC026_20241210_NewFinal,Li$_{2}$ZnCl$_4$,1.065,6
25,6288.11,84479.95,4822699.0,3444065.755741868,12053446.334892958,"(30, 1)",AC026_20241210_NewFinal,Li$_{2}$ZnCl$_4$,1.065,6
26,5039.063,600235.4,6500564.0,4324383.770810672,14622058.589824237,"(30, 1)",AC026_20241210_NewFinal,Li$_{2}$ZnCl$_4$,1.065,6
27,4001.524,827672.4,8103786.0,5454936.371353341,17713443.94953722,"(30, 1)",AC026_20241210_NewFinal,Li$_{2}$ZnCl$_4$,1.065,6
28,3161.337,1152076.0,10149500.0,6915431.932055458,21420068.33210798,"(30, 1)",AC026_20241210_NewFinal,Li$_{2}$ZnCl$_4$,1.065,6
29,2507.267,1820999.0,12607690.0,8812612.936545303,25842369.34227273,"(30, 1)",AC026_20241210_NewFinal,Li$_{2}$ZnCl$_4$,1.065,6
30,1979.167,2282455.0,15731680.0,11288701.208956908,31083725.053816736,"(30, 1)",AC026_20241210_NewFinal,Li$_{2}$ZnCl$_4$,1.065,6
31,1598.011,3365706.0,19047160.0,14531185.338698043,37240859.00355791,"(30, 1)",AC026_20241210_NewFinal,Li$_{2}$ZnCl$_4$,1.065,6
32,1257.622,5110189.0,22967940.0,18782723.597923785,44387384.41291586,"(30, 1)",AC026_20241210_NewFinal,Li$_{2}$ZnCl$_4$,1.065,6
33,1004.464,6856634.0,29003860.0,24348239.38974259,52547855.43720514,"(30, 1)",AC026_20241210_NewFinal,Li$_{2}$ZnCl$_4$,1.065,6
34,800.3049,9023846.0,34661660.0,31593564.07752313,61660298.721371524,"(30, 1)",AC026_20241210_NewFinal,Li$_{2}$ZnCl$_4$,1.065,6
35,631.0096,12932750.0,43270470.0,40926464.759203635,71528017.48077655,"(30, 1)",AC026_20241210_NewFinal,Li$_{2}$ZnCl$_4$,1.065,6
36,498.6702,17496650.0,51719710.0,52748143.20884602,81768168.64191702,"(30, 1)",AC026_20241210_NewFinal,Li$_{2}$ZnCl$_4$,1.065,6
37,397.2458,24195810.0,61024670.0,67365267.54656355,91775968.45573407,"(30, 1)",AC026_20241210_NewFinal,Li$_{2}$ZnCl$_4$,1.065,6
38,319.6023,35714920.0,71817890.0,84865408.56980324,100735981.94467455,"(30, 1)",AC026_20241210_NewFinal,Li$_{2}$ZnCl$_4$,1.065,6
39,251.1161,43341780.0,80459620.0,104985861.32164823,107714515.04058784,"(30, 1)",AC026_20241210_NewFinal,Li$_{2}$ZnCl$_4$,1.065,6
40,200.8929,61979870.0,82327120.0,127037460.60635634,111843183.4042767,"(30, 1)",AC026_20241210_NewFinal,Li$_{2}$ZnCl$_4$,1.065,6
41,158.0056,78747930.0,110767300.0,149951884.2847511,112549301.51015279,"(30, 1)",AC026_20241210_NewFinal,Li$_{2}$ZnCl$_4$,1.065,6
42,126.6892,95264620.0,105609600.0,172474108.58133066,109735191.86565019,"(30, 1)",AC026_20241210_NewFinal,Li$_{2}$ZnCl$_4$,1.065,6
43,99.734,106597500.0,117687000.0,193436162.65996543,103811092.28079028,"(30, 1)",AC026_20241210_NewFinal,Li$_{2}$ZnCl$_4$,1.065,6
44,79.44915,147680500.0,114964100.0,211992287.91891,95562770.31240325,"(30, 1)",AC026_20241210_NewFinal,Li$_{2}$ZnCl$_4$,1.065,6
45,63.34459,56198550.0,58911380.0,227722809.57081306,85927374.63286285,"(30, 1)",AC026_20241210_NewFinal,Li$_{2}$ZnCl$_4$,1.065,6
46,49.86702,237888300.0,13210320.0,240597744.35245195,75783582.3614878,"(30, 1)",AC026_20241210_NewFinal,Li$_{2}$ZnCl$_4$,1.065,6
47,39.72458,213578800.0,104156900.0,250857857.66451535,65823653.09994736,"(30, 1)",AC026_20241210_NewFinal,Li$_{2}$ZnCl$_4$,1.065,6
48,31.88775,222500300.0,91032070.0,258882275.46521625,56515059.41062738,"(30, 1)",AC026_20241210_NewFinal,Li$_{2}$ZnCl$_4$,1.065,6
49,24.93351,254929200.0,73456040.0,265085233.15981635,48122835.829177484,"(30, 1)",AC026_20241210_NewFinal,Li$_{2}$ZnCl$_4$,1.065,6
50,19.94681,249824600.0,65241670.0,269853496.9925288,40758167.12309233,"(30, 1)",AC026_20241210_NewFinal,Li$_{2}$ZnCl$_4$,1.065,6
51,15.94388,254107600.0,51400560.0,273517749.1967416,34429342.2377596,"(30, 1)",AC026_20241210_NewFinal,Li$_{2}$ZnCl$_4$,1.065,6
52,12.40079,264527600.0,48698400.0,276345911.49853563,29083790.103222046,"(30, 1)",AC026_20241210_NewFinal,Li$_{2}$ZnCl$_4$,1.065,6
53,9.91015,268945600.0,45904140.0,278547965.79335624,24638420.25724022,"(30, 1)",AC026_20241210_NewFinal,Li$_{2}$ZnCl$_4$,1.065,6
54,7.971939,273121800.0,30098000.0,280285351.47042334,20999585.04873149,"(30, 1)",AC026_20241210_NewFinal,Li$_{2}$ZnCl$_4$,1.065,6
55,6.351626,274872600.0,24991960.0,281681116.71524096,18075239.780157093,"(30, 1)",AC026_20241210_NewFinal,Li$_{2}$ZnCl$_4$,1.065,6
56,5.095109,277594700.0,19866690.0,282829069.25300187,15781788.480795082,"(30, 1)",AC026_20241210_NewFinal,Li$_{2}$ZnCl$_4$,1.065,6
57,4.040948,278364400.0,21981960.0,283801342.6798333,14047563.149368774,"(30, 1)",AC026_20241210_NewFinal,Li$_{2}$ZnCl$_4$,1.065,6
58,3.175813,279399300.0,21482240.0,284654369.0155004,12814310.260774959,"(30, 1)",AC026_20241210_NewFinal,Li$_{2}$ZnCl$_4$,1.065,6
59,2.547554,281058600.0,16518610.0,285433482.0600318,12037594.98707344,"(30, 1)",AC026_20241210_NewFinal,Li$_{2}$ZnCl$_4$,1.065,6
60,2.020474,281976800.0,14974820.0,286176437.41924196,11686702.73793066,"(30, 1)",AC026_20241210_NewFinal,Li$_{2}$ZnCl$_4$,1.065,6
61,1.605308,282578000.0,13944710.0,286916119.7856209,11744397.66191534,"(30, 1)",AC026_20241210_NewFinal,Li$_{2}$ZnCl$_4$,1.065,6
62,1.273777,283576200.0,13580830.0,287682665.95377004,12206758.719256926,"(30, 1)",AC026_20241210_NewFinal,Li$_{2}$ZnCl$_4$,1.065,6
63,1.010237,284314000.0,13617860.0,288505186.3716573,13083230.011959286,"(30, 1)",AC026_20241210_NewFinal,Li$_{2}$ZnCl$_4$,1.065,6
64,0.7971939,285149100.0,14002980.0,289413228.19672656,14396974.256935643,"(30, 1)",AC026_20241210_NewFinal,Li$_{2}$ZnCl$_4$,1.065,6
65,0.6334459,286305200.0,14986560.0,290438091.59280974,16185593.74793409,"(30, 1)",AC026_20241210_NewFinal,Li$_{2}$ZnCl$_4$,1.065,6
66,0.5029507,287281400.0,16358480.0,291614088.2408475,18502273.583845366,"(30, 1)",AC026_20241210_NewFinal,Li$_{2}$ZnCl$_4$,1.065,6
67,0.3999573,288536000.0,18269400.0,292979815.5935758,21417402.210562516,"(30, 1)",AC026_20241210_NewFinal,Li$_{2}$ZnCl$_4$,1.065,6
68,0.3175813,290010800.0,20724050.0,294579510.9582371,25020731.383739132,"(30, 1)",AC026_20241210_NewFinal,Li$_{2}$ZnCl$_4$,1.065,6
69,0.2520161,291653700.0,24004110.0,296464544.8879475,29424149.81928651,"(30, 1)",AC026_20241210_NewFinal,Li$_{2}$ZnCl$_4$,1.065,6

File: EIS/Li2ZnCl4/temp_30_replicate_2_AC026_20241210_NewFinal_Li2ZnCl4.csv
,Frequency,Z real,Z imag,Fit real,Fit imag,Dataset,sample_name,material_name,height,diameter
0,2000039.0,-1884.687,15942.62,19735.207204669034,83783.74294455572,"(30, 2)",AC026_20241210_NewFinal,Li$_{2}$ZnCl$_4$,1.065,6
1,1588711.0,-2259.754,21017.0,24091.951915838046,102252.76611708688,"(30, 2)",AC026_20241210_NewFinal,Li$_{2}$ZnCl$_4$,1.065,6
2,1261992.0,-2356.996,26952.41,29412.20464718356,124792.30065377433,"(30, 2)",AC026_20241210_NewFinal,Li$_{2}$ZnCl$_4$,1.065,6
3,1002539.0,-2826.842,34560.56,35909.87406173996,152299.08160019296,"(30, 2)",AC026_20241210_NewFinal,Li$_{2}$ZnCl$_4$,1.065,6
4,796289.1,-2285.71,43727.85,43846.759153757135,185867.1969013497,"(30, 2)",AC026_20241210_NewFinal,Li$_{2}$ZnCl$_4$,1.065,6
5,632460.9,-2215.039,54457.38,53543.464921428946,226831.4220739329,"(30, 2)",AC026_20241210_NewFinal,Li$_{2}$ZnCl$_4$,1.065,6
6,502382.8,-865.7648,70434.48,65392.89914312331,276820.0213131647,"(30, 2)",AC026_20241210_NewFinal,Li$_{2}$ZnCl$_4$,1.065,6
7,399257.8,-1959.717,89126.94,79877.00439764201,337819.0585373276,"(30, 2)",AC026_20241210_NewFinal,Li$_{2}$ZnCl$_4$,1.065,6
8,316992.2,-630.6987,112947.5,97587.56504800978,412250.6906601835,"(30, 2)",AC026_20241210_NewFinal,Li$_{2}$ZnCl$_4$,1.065,6
9,251835.9,1084.177,139683.7,119252.17540905513,503068.4277569899,"(30, 2)",AC026_20241210_NewFinal,Li$_{2}$ZnCl$_4$,1.065,6
10,200039.1,-273.3847,177256.2,145766.78576831866,613872.9535888945,"(30, 2)",AC026_20241210_NewFinal,Li$_{2}$ZnCl$_4$,1.065,6
11,159023.4,2069.49,219767.1,178236.68996301971,749052.8179132487,"(30, 2)",AC026_20241210_NewFinal,Li$_{2}$ZnCl$_4$,1.065,6
12,126210.9,2913.415,285845.4,218028.42827615875,913955.1501771614,"(30, 2)",AC026_20241210_NewFinal,Li$_{2}$ZnCl$_4$,1.065,6
13,100429.7,6320.065,345277.0,266835.91878103215,1115092.5090686895,"(30, 2)",AC026_20241210_NewFinal,Li$_{2}$ZnCl$_4$,1.065,6
14,79804.69,6826.324,437562.7,326765.293653136,1360393.0710502923,"(30, 2)",AC026_20241210_NewFinal,Li$_{2}$ZnCl$_4$,1.065,6
15,63398.44,13515.47,546255.3,400444.5397129573,1659502.5528101693,"(30, 2)",AC026_20241210_NewFinal,Li$_{2}$ZnCl$_4$,1.065,6
16,50273.44,15003.06,682048.9,491166.31752208853,2024147.5055282144,"(30, 2)",AC026_20241210_NewFinal,Li$_{2}$ZnCl$_4$,1.065,6
17,39960.94,21609.52,870800.5,603075.534657762,2468570.8068858166,"(30, 2)",AC026_20241210_NewFinal,Li$_{2}$ZnCl$_4$,1.065,6
18,31757.81,25419.53,1098531.0,741417.7623717447,3010051.112428631,"(30, 2)",AC026_20241210_NewFinal,Li$_{2}$ZnCl$_4$,1.065,6
19,25195.31,58510.32,1351148.0,912870.9485465772,3669518.3613639455,"(30, 2)",AC026_20241210_NewFinal,Li$_{2}$ZnCl$_4$,1.065,6
20,20039.06,78738.7,1712337.0,1125991.830155567,4472276.561107119,"(30, 2)",AC026_20241210_NewFinal,Li$_{2}$ZnCl$_4$,1.065,6
21,16054.69,185782.0,2156854.0,1391820.96709635,5448841.983610198,"(30, 2)",AC026_20241210_NewFinal,Li$_{2}$ZnCl$_4$,1.065,6
22,12773.44,134914.6,2705625.0,1724707.6600254576,6635897.9029826205,"(30, 2)",AC026_20241210_NewFinal,Li$_{2}$ZnCl$_4$,1.065,6
23,9946.65,238383.9,3078051.0,2143439.662753816,8077353.305551831,"(30, 2)",AC026_20241210_NewFinal,Li$_{2}$ZnCl$_4$,1.065,6
24,7888.72,-57817.43,4207564.0,2672794.0616914392,9825468.090668757,"(30, 2)",AC026_20241210_NewFinal,Li$_{2}$ZnCl$_4$,1.065,6
25,6288.11,23831.47,5313098.0,3345665.9127719486,11941963.928357475,"(30, 2)",AC026_20241210_NewFinal,Li$_{2}$ZnCl$_4$,1.065,6
26,5039.063,571453.9,6489939.0,4205979.209559281,14498966.860557802,"(30, 2)",AC026_20241210_NewFinal,Li$_{2}$ZnCl$_4$,1.065,6
27,4001.524,821088.1,8095724.0,5312634.685574087,17579507.90819827,"(30, 2)",AC026_20241210_NewFinal,Li$_{2}$ZnCl$_4$,1.065,6
28,3161.337,1150070.0,10123940.0,6744784.473258552,21277117.20393643,"(30, 2)",AC026_20241210_NewFinal,Li$_{2}$ZnCl$_4$,1.065,6
29,2507.267,1797983.0,12614600.0,8608707.373892454,25693754.78688666,"(30, 2)",AC026_20241210_NewFinal,Li$_{2}$ZnCl$_4$,1.065,6
30,1979.167,2771032.0,15844260.0,11046414.456757335,30934897.129872777,"(30, 2)",AC026_20241210_NewFinal,Li$_{2}$ZnCl$_4$,1.065,6
31,1598.011,3342244.0,19057910.0,14245702.977327922,37100037.421616115,"(30, 2)",AC026_20241210_NewFinal,Li$_{2}$ZnCl$_4$,1.065,6
32,1257.622,5204619.0,24194290.0,18450467.829253536,44266239.16042618,"(30, 2)",AC026_20241210_NewFinal,Li$_{2}$ZnCl$_4$,1.065,6
33,1004.464,6485228.0,29009160.0,23968361.920443047,52461995.04710592,"(30, 2)",AC026_20241210_NewFinal,Li$_{2}$ZnCl$_4$,1.065,6
34,800.3049,9282618.0,35091280.0,31170102.224709604,61629186.194931395,"(30, 2)",AC026_20241210_NewFinal,Li$_{2}$ZnCl$_4$,1.065,6
35,631.0096,12976900.0,42897560.0,40471041.61078429,71573724.68484494,"(30, 2)",AC026_20241210_NewFinal,Li$_{2}$ZnCl$_4$,1.065,6
36,498.6702,17826430.0,51509140.0,52282620.36193018,81912273.53894356,"(30, 2)",AC026_20241210_NewFinal,Li$_{2}$ZnCl$_4$,1.065,6
37,397.2458,24697630.0,59872730.0,66923045.40742666,92034184.24008189,"(30, 2)",AC026_20241210_NewFinal,Li$_{2}$ZnCl$_4$,1.065,6
38,319.6023,30863030.0,71910140.0,84489465.81093675,101111135.60919006,"(30, 2)",AC026_20241210_NewFinal,Li$_{2}$ZnCl$_4$,1.065,6
39,251.1161,48894510.0,81553110.0,104721963.61228283,108190248.36360279,"(30, 2)",AC026_20241210_NewFinal,Li$_{2}$ZnCl$_4$,1.065,6
40,200.8929,68024600.0,88086700.0,126923079.63693295,112382192.35123052,"(30, 2)",AC026_20241210_NewFinal,Li$_{2}$ZnCl$_4$,1.065,6
41,158.0056,72359450.0,98192340.0,150004719.61791787,113099124.41710414,"(30, 2)",AC026_20241210_NewFinal,Li$_{2}$ZnCl$_4$,1.065,6
42,126.6892,93669390.0,108982600.0,172686002.95929822,110240662.9154309,"(30, 2)",AC026_20241210_NewFinal,Li$_{2}$ZnCl$_4$,1.065,6
43,99.734,155387900.0,107016200.0,193775965.75672027,104228074.71749508,"(30, 2)",AC026_20241210_NewFinal,Li$_{2}$ZnCl$_4$,1.065,6
44,79.44915,145120300.0,108670100.0,212415959.31799892,95866842.30140607,"(30, 2)",AC026_20241210_NewFinal,Li$_{2}$ZnCl$_4$,1.065,6
45,63.34459,22562800.0,92491740.0,228185278.78420684,86114718.53375128,"(30, 2)",AC026_20241210_NewFinal,Li$_{2}$ZnCl$_4$,1.065,6
46,49.86702,116789900.0,120024600.0,241061559.59101003,75865926.8028394,"(30, 2)",AC026_20241210_NewFinal,Li$_{2}$ZnCl$_4$,1.065,6
47,39.72458,216435900.0,104751400.0,251296858.60102597,65821143.74684265,"(30, 2)",AC026_20241210_NewFinal,Li$_{2}$ZnCl$_4$,1.065,6
48,31.88775,229741200.0,84580570.0,259281288.6246992,56450109.46093458,"(30, 2)",AC026_20241210_NewFinal,Li$_{2}$ZnCl$_4$,1.065,6
49,24.93351,256585500.0,69037820.0,265437736.7806531,48016179.489439525,"(30, 2)",AC026_20241210_NewFinal,Li$_{2}$ZnCl$_4$,1.065,6
50,19.94681,251912600.0,68610940.0,270158836.17411774,40626992.18405147,"(30, 2)",AC026_20241210_NewFinal,Li$_{2}$ZnCl$_4$,1.065,6
51,15.94388,259817600.0,70208190.0,273778742.7780331,34286847.60991713,"(30, 2)",AC026_20241210_NewFinal,Li$_{2}$ZnCl$_4$,1.065,6
52,12.40079,265495100.0,48268410.0,276567114.71775687,28939514.93167148,"(30, 2)",AC026_20241210_NewFinal,Li$_{2}$ZnCl$_4$,1.065,6
53,9.91015,271386100.0,42576100.0,278734548.284756,24498885.074645564,"(30, 2)",AC026_20241210_NewFinal,Li$_{2}$ZnCl$_4$,1.065,6
54,7.971939,272428000.0,39580910.0,280442443.7904181,20868982.982588373,"(30, 2)",AC026_20241210_NewFinal,Li$_{2}$ZnCl$_4$,1.065,6
55,6.351626,276590400.0,31706330.0,281813473.4882919,17956055.2467023,"(30, 2)",AC026_20241210_NewFinal,Li$_{2}$ZnCl$_4$,1.065,6
56,5.095109,277262400.0,30047430.0,282940928.67186797,15675301.870870262,"(30, 2)",AC026_20241210_NewFinal,Li$_{2}$ZnCl$_4$,1.065,6
57,4.040948,279820000.0,21419530.0,283896398.7891663,13954240.359587394,"(30, 2)",AC026_20241210_NewFinal,Li$_{2}$ZnCl$_4$,1.065,6
58,3.175813,280790800.0,21520670.0,284735803.32484126,12734092.482042892,"(30, 2)",AC026_20241210_NewFinal,Li$_{2}$ZnCl$_4$,1.065,6
59,2.547554,282284600.0,16520710.0,285504022.41645867,11970108.519960733,"(30, 2)",AC026_20241210_NewFinal,Li$_{2}$ZnCl$_4$,1.065,6
60,2.020474,283053900.0,14999230.0,286238426.0370602,11631407.502234207,"(30, 2)",AC026_20241210_NewFinal,Li$_{2}$ZnCl$_4$,1.065,6
61,1.605308,284007500.0,13878400.0,286971580.9397462,11700690.01204154,"(30, 2)",AC026_20241210_NewFinal,Li$_{2}$ZnCl$_4$,1.065,6
62,1.273777,284557700.0,13471950.0,287733368.9030891,12174040.80678195,"(30, 2)",AC026_20241210_NewFinal,Li$_{2}$ZnCl$_4$,1.065,6
63,1.010237,285592500.0,13601190.0,288552701.91447777,13060954.913487308,"(30, 2)",AC026_20241210_NewFinal,Li$_{2}$ZnCl$_4$,1.065,6
64,0.7971939,286404400.0,14064950.0,289458978.7605285,14384673.601233687,"(30, 2)",AC026_20241210_NewFinal,Li$_{2}$ZnCl$_4$,1.065,6
65,0.6334459,287486500.0,15008940.0,290483395.48756963,16182892.619926432,"(30, 2)",AC026_20241210_NewFinal,Li$_{2}$ZnCl$_4$,1.065,6
66,0.5029507,288622800.0,16502180.0,291660199.0019026,18508895.969304528,"(30, 2)",AC026_20241210_NewFinal,Li$_{2}$ZnCl$_4$,1.065,6
67,0.3999573,289879800.0,18363480.0,293027957.4082293,21433169.073595293,"(30, 2)",AC026_20241210_NewFinal,Li$_{2}$ZnCl$_4$,1.065,6
68,0.3175813,291305100.0,20706880.0,294630911.12518007,25045552.54624747,"(30, 2)",AC026_20241210_NewFinal,Li$_{2}$ZnCl$_4$,1.065,6
69,0.2520161,293032800.0,23916970.0,296520464.1631086,29458010.058478765,"(30, 2)",AC026_20241210_NewFinal,Li$_{2}$ZnCl$_4$,1.065,6

File: EIS/Li2ZnCl4/temp_30_replicate_3_AC026_20241210_NewFinal_Li2ZnCl4.csv
,Frequency,Z real,Z imag,Fit real,Fit imag,Dataset,sample_name,material_name,height,diameter
0,2000039.0,-1831.434,15963.68,25870.817851027878,161902.55858545032,"(30, 3)",AC026_20241210_NewFinal,Li$_{2}$ZnCl$_4$,1.065,6
1,1588711.0,-2459.648,20629.63,31938.53857845775,199752.8542905742,"(30, 3)",AC026_20241210_NewFinal,Li$_{2}$ZnCl$_4$,1.065,6
2,1261992.0,-2599.064,26326.96,39437.40669732296,246450.73304237955,"(30, 3)",AC026_20241210_NewFinal,Li$_{2}$ZnCl$_4$,1.065,6
3,1002539.0,-2461.042,34496.91,48708.93850279485,304063.26972783083,"(30, 3)",AC026_20241210_NewFinal,Li$_{2}$ZnCl$_4$,1.065,6
4,796289.1,-2327.224,44394.57,60178.156937025735,375139.83566294255,"(30, 3)",AC026_20241210_NewFinal,Li$_{2}$ZnCl$_4$,1.065,6
5,632460.9,-2144.499,55288.46,74375.02981693602,462824.27728273417,"(30, 3)",AC026_20241210_NewFinal,Li$_{2}$ZnCl$_4$,1.065,6
6,502382.8,-2203.485,70124.85,91961.91752823131,570992.9950995606,"(30, 3)",AC026_20241210_NewFinal,Li$_{2}$ZnCl$_4$,1.065,6
7,399257.8,-955.247,88655.99,113768.9531867717,704424.7975082592,"(30, 3)",AC026_20241210_NewFinal,Li$_{2}$ZnCl$_4$,1.065,6
8,316992.2,-2665.591,110053.5,140839.9958263321,869009.6768883858,"(30, 3)",AC026_20241210_NewFinal,Li$_{2}$ZnCl$_4$,1.065,6
9,251835.9,2797.645,138233.9,174492.82010785077,1072005.1687312205,"(30, 3)",AC026_20241210_NewFinal,Li$_{2}$ZnCl$_4$,1.065,6
10,200039.1,-5214.104,176769.2,216398.67548877667,1322350.7306816995,"(30, 3)",AC026_20241210_NewFinal,Li$_{2}$ZnCl$_4$,1.065,6
11,159023.4,3342.221,222478.2,268688.4723072939,1631052.6242771323,"(30, 3)",AC026_20241210_NewFinal,Li$_{2}$ZnCl$_4$,1.065,6
12,126210.9,4238.519,273902.2,334095.9397236716,2011654.071650124,"(30, 3)",AC026_20241210_NewFinal,Li$_{2}$ZnCl$_4$,1.065,6
13,100429.7,5626.673,347430.2,416152.6041589089,2480807.902565075,"(30, 3)",AC026_20241210_NewFinal,Li$_{2}$ZnCl$_4$,1.065,6
14,79804.69,8763.319,439867.5,519456.0205153496,3058971.2957063406,"(30, 3)",AC026_20241210_NewFinal,Li$_{2}$ZnCl$_4$,1.065,6
15,63398.44,14768.07,541732.1,650042.3159829584,3771244.1306629297,"(30, 3)",AC026_20241210_NewFinal,Li$_{2}$ZnCl$_4$,1.065,6
16,50273.44,25027.01,684832.8,815908.1595930961,4648373.103161703,"(30, 3)",AC026_20241210_NewFinal,Li$_{2}$ZnCl$_4$,1.065,6
17,39960.94,21457.22,860996.8,1027747.6920811599,5727941.649418819,"(30, 3)",AC026_20241210_NewFinal,Li$_{2}$ZnCl$_4$,1.065,6
18,31757.81,39220.59,1116100.0,1299999.3844832308,7055758.249655906,"(30, 3)",AC026_20241210_NewFinal,Li$_{2}$ZnCl$_4$,1.065,6
19,25195.31,59620.79,1370472.0,1652339.6532919917,8687438.208699938,"(30, 3)",AC026_20241210_NewFinal,Li$_{2}$ZnCl$_4$,1.065,6
20,20039.06,76074.98,1719010.0,2111818.32710923,10690138.510067625,"(30, 3)",AC026_20241210_NewFinal,Li$_{2}$ZnCl$_4$,1.065,6
21,16054.69,-4708.984,2083615.0,2715909.3823089246,13144338.093223222,"(30, 3)",AC026_20241210_NewFinal,Li$_{2}$ZnCl$_4$,1.065,6
22,12773.44,270812.3,2678229.0,3516849.5036708955,16145434.017316287,"(30, 3)",AC026_20241210_NewFinal,Li$_{2}$ZnCl$_4$,1.065,6
23,9946.65,385939.1,3369777.0,4587748.724967042,19804710.53199653,"(30, 3)",AC026_20241210_NewFinal,Li$_{2}$ZnCl$_4$,1.065,6
24,7888.72,407712.7,3924322.0,6031051.030926649,24248876.88238121,"(30, 3)",AC026_20241210_NewFinal,Li$_{2}$ZnCl$_4$,1.065,6
25,6288.11,756508.9,5506074.0,7989918.518902725,29616783.876915302,"(30, 3)",AC026_20241210_NewFinal,Li$_{2}$ZnCl$_4$,1.065,6
26,5039.063,573367.8,6489873.0,10662832.721927168,36051036.837150075,"(30, 3)",AC026_20241210_NewFinal,Li$_{2}$ZnCl$_4$,1.065,6
27,4001.524,806638.3,8111938.0,14320799.832867812,43681001.12922108,"(30, 3)",AC026_20241210_NewFinal,Li$_{2}$ZnCl$_4$,1.065,6
28,3161.337,1166383.0,10111700.0,19324409.67849744,52592363.76178795,"(30, 3)",AC026_20241210_NewFinal,Li$_{2}$ZnCl$_4$,1.065,6
29,2507.267,1819520.0,12615890.0,26133812.95918396,62777824.064133875,"(30, 3)",AC026_20241210_NewFinal,Li$_{2}$ZnCl$_4$,1.065,6
30,1979.167,2452658.0,15936690.0,35297910.20921377,74065772.56366016,"(30, 3)",AC026_20241210_NewFinal,Li$_{2}$ZnCl$_4$,1.065,6
31,1598.011,3386516.0,19047270.0,47401045.63468029,86032866.66194063,"(30, 3)",AC026_20241210_NewFinal,Li$_{2}$ZnCl$_4$,1.065,6
32,1257.622,4197879.0,23765570.0,62942685.0914083,97926447.57487096,"(30, 3)",AC026_20241210_NewFinal,Li$_{2}$ZnCl$_4$,1.065,6
33,1004.464,6401212.0,28957180.0,82141917.93471166,108651703.89683053,"(30, 3)",AC026_20241210_NewFinal,Li$_{2}$ZnCl$_4$,1.065,6
34,800.3049,9322547.0,35420550.0,104708803.46294343,116895706.18409973,"(30, 3)",AC026_20241210_NewFinal,Li$_{2}$ZnCl$_4$,1.065,6
35,631.0096,12697460.0,42884810.0,129696886.95346902,121424022.49000898,"(30, 3)",AC026_20241210_NewFinal,Li$_{2}$ZnCl$_4$,1.065,6
36,498.6702,17870390.0,51671440.0,155579022.87529698,121472647.04023549,"(30, 3)",AC026_20241210_NewFinal,Li$_{2}$ZnCl$_4$,1.065,6
37,397.2458,25266080.0,60319400.0,180591338.34935904,117037219.02573739,"(30, 3)",AC026_20241210_NewFinal,Li$_{2}$ZnCl$_4$,1.065,6
38,319.6023,35731730.0,71956390.0,203201412.21450278,108875004.1922195,"(30, 3)",AC026_20241210_NewFinal,Li$_{2}$ZnCl$_4$,1.065,6
39,251.1161,43973860.0,83293390.0,222454969.26339984,98218298.78391148,"(30, 3)",AC026_20241210_NewFinal,Li$_{2}$ZnCl$_4$,1.065,6
40,200.8929,51528860.0,89219720.0,238055010.9238354,86382429.1555446,"(30, 3)",AC026_20241210_NewFinal,Li$_{2}$ZnCl$_4$,1.065,6
41,158.0056,80885810.0,115086800.0,250216232.18958512,74467274.91893883,"(30, 3)",AC026_20241210_NewFinal,Li$_{2}$ZnCl$_4$,1.065,6
42,126.6892,90064920.0,113813700.0,259436537.82704654,63231250.27259893,"(30, 3)",AC026_20241210_NewFinal,Li$_{2}$ZnCl$_4$,1.065,6
43,99.734,113394900.0,141485900.0,266300770.9490516,53102960.61392707,"(30, 3)",AC026_20241210_NewFinal,Li$_{2}$ZnCl$_4$,1.065,6
44,79.44915,154336200.0,121967300.0,271359488.18040615,44258437.53244963,"(30, 3)",AC026_20241210_NewFinal,Li$_{2}$ZnCl$_4$,1.065,6
45,63.34459,-307307200.0,20530220.0,275075006.8927342,36708703.228967704,"(30, 3)",AC026_20241210_NewFinal,Li$_{2}$ZnCl$_4$,1.065,6
46,49.86702,218719900.0,18239950.0,277810252.3300202,30371407.975503504,"(30, 3)",AC026_20241210_NewFinal,Li$_{2}$ZnCl$_4$,1.065,6
47,39.72458,197427100.0,109521300.0,279838613.4113558,25120463.866805162,"(30, 3)",AC026_20241210_NewFinal,Li$_{2}$ZnCl$_4$,1.065,6
48,31.88775,228478800.0,85457830.0,281361006.1510391,20816758.23800463,"(30, 3)",AC026_20241210_NewFinal,Li$_{2}$ZnCl$_4$,1.065,6
49,24.93351,229605800.0,77290980.0,282523144.1639822,17325371.458768774,"(30, 3)",AC026_20241210_NewFinal,Li$_{2}$ZnCl$_4$,1.065,6
50,19.94681,251436000.0,67284580.0,283430230.78627145,14524152.342090469,"(30, 3)",AC026_20241210_NewFinal,Li$_{2}$ZnCl$_4$,1.065,6
51,15.94388,264148500.0,42475080.0,284158444.0402603,12307174.12668193,"(30, 3)",AC026_20241210_NewFinal,Li$_{2}$ZnCl$_4$,1.065,6
52,12.40079,266824000.0,48221220.0,284763503.4680236,10585369.659104267,"(30, 3)",AC026_20241210_NewFinal,Li$_{2}$ZnCl$_4$,1.065,6
53,9.91015,273876200.0,33566640.0,285286893.1852895,9285748.51243984,"(30, 3)",AC026_20241210_NewFinal,Li$_{2}$ZnCl$_4$,1.065,6
54,7.971939,275363300.0,33736050.0,285760322.15206254,8350010.443453984,"(30, 3)",AC026_20241210_NewFinal,Li$_{2}$ZnCl$_4$,1.065,6
55,6.351626,278002000.0,29927390.0,286208910.01985127,7733007.005128763,"(30, 3)",AC026_20241210_NewFinal,Li$_{2}$ZnCl$_4$,1.065,6
56,5.095109,279003600.0,30186500.0,286653475.6842547,7401289.253853414,"(30, 3)",AC026_20241210_NewFinal,Li$_{2}$ZnCl$_4$,1.065,6
57,4.040948,280991700.0,22997920.0,287112206.8901774,7331857.8953917,"(30, 3)",AC026_20241210_NewFinal,Li$_{2}$ZnCl$_4$,1.065,6
58,3.175813,282552400.0,21155390.0,287601911.34650975,7511165.812530711,"(30, 3)",AC026_20241210_NewFinal,Li$_{2}$ZnCl$_4$,1.065,6
59,2.547554,283650800.0,16666820.0,288138992.1279464,7934388.7139765695,"(30, 3)",AC026_20241210_NewFinal,Li$_{2}$ZnCl$_4$,1.065,6
60,2.020474,284826300.0,15052770.0,288740249.062511,8604963.878248384,"(30, 3)",AC026_20241210_NewFinal,Li$_{2}$ZnCl$_4$,1.065,6
61,1.605308,285275500.0,14057180.0,289423579.3642606,9534391.602174984,"(30, 3)",AC026_20241210_NewFinal,Li$_{2}$ZnCl$_4$,1.065,6
62,1.273777,286073200.0,13624150.0,290208631.5796893,10742294.401633207,"(30, 3)",AC026_20241210_NewFinal,Li$_{2}$ZnCl$_4$,1.065,6
63,1.010237,286955900.0,13586620.0,291117454.3553839,12256732.6772362,"(30, 3)",AC026_20241210_NewFinal,Li$_{2}$ZnCl$_4$,1.065,6
64,0.7971939,288168100.0,14141300.0,292175173.6953521,14114781.05468482,"(30, 3)",AC026_20241210_NewFinal,Li$_{2}$ZnCl$_4$,1.065,6
65,0.6334459,289050700.0,14994730.0,293410727.9204122,16363376.228347585,"(30, 3)",AC026_20241210_NewFinal,Li$_{2}$ZnCl$_4$,1.065,6
66,0.5029507,290267200.0,16428210.0,294857687.55873287,19060454.56590181,"(30, 3)",AC026_20241210_NewFinal,Li$_{2}$ZnCl$_4$,1.065,6
67,0.3999573,291471800.0,18366310.0,296555187.2873597,22276405.895075083,"(30, 3)",AC026_20241210_NewFinal,Li$_{2}$ZnCl$_4$,1.065,6
68,0.3175813,292901400.0,20768610.0,298548998.43420905,26095878.856987238,"(30, 3)",AC026_20241210_NewFinal,Li$_{2}$ZnCl$_4$,1.065,6
69,0.2520161,294674900.0,24057890.0,300892773.2236305,30619983.132909507,"(30, 3)",AC026_20241210_NewFinal,Li$_{2}$ZnCl$_4$,1.065,6

File: EIS/Li2ZnCl4/temp_35_replicate_1_AC026_20241210_NewFinal_Li2ZnCl4.csv
,Frequency,Z real,Z imag,Fit real,Fit imag,Dataset,sample_name,material_name,height,diameter
0,2000039.0,-1877.846,15884.22,8256.905071513736,46941.761129400686,"(35, 1)",AC026_20241210_NewFinal,Li$_{2}$ZnCl$_4$,1.065,6
1,1588711.0,-2038.269,20304.15,10164.131833849897,57780.02587843209,"(35, 1)",AC026_20241210_NewFinal,Li$_{2}$ZnCl$_4$,1.065,6
2,1261992.0,-2721.501,26706.07,12513.05243114009,71120.81379608503,"(35, 1)",AC026_20241210_NewFinal,Li$_{2}$ZnCl$_4$,1.065,6
3,1002539.0,-2503.627,34419.73,15406.485062778687,87541.85582793396,"(35, 1)",AC026_20241210_NewFinal,Li$_{2}$ZnCl$_4$,1.065,6
4,796289.1,-2274.398,43569.03,18971.43998921754,107754.18118200309,"(35, 1)",AC026_20241210_NewFinal,Li$_{2}$ZnCl$_4$,1.065,6
5,632460.9,-2159.91,55668.46,23364.941010510414,132632.82808201626,"(35, 1)",AC026_20241210_NewFinal,Li$_{2}$ZnCl$_4$,1.065,6
6,502382.8,-2998.419,69804.88,28781.312647828014,163254.60567901083,"(35, 1)",AC026_20241210_NewFinal,Li$_{2}$ZnCl$_4$,1.065,6
7,399257.8,-1510.653,86782.48,35461.3339301889,200944.51307780802,"(35, 1)",AC026_20241210_NewFinal,Li$_{2}$ZnCl$_4$,1.065,6
8,316992.2,-2283.03,109279.8,43703.78429807276,247332.7802394649,"(35, 1)",AC026_20241210_NewFinal,Li$_{2}$ZnCl$_4$,1.065,6
9,251835.9,-979.082,138738.6,53880.07689765077,304424.9306712132,"(35, 1)",AC026_20241210_NewFinal,Li$_{2}$ZnCl$_4$,1.065,6
10,200039.1,7730.567,177089.8,66452.90820599241,374687.79137050314,"(35, 1)",AC026_20241210_NewFinal,Li$_{2}$ZnCl$_4$,1.065,6
11,159023.4,849.2181,222466.4,82000.17776895115,461155.00674077607,"(35, 1)",AC026_20241210_NewFinal,Li$_{2}$ZnCl$_4$,1.065,6
12,126210.9,1142.107,278451.9,101245.88767159586,567556.3657679289,"(35, 1)",AC026_20241210_NewFinal,Li$_{2}$ZnCl$_4$,1.065,6
13,100429.7,9209.236,343316.4,125100.37651728284,698476.1397562829,"(35, 1)",AC026_20241210_NewFinal,Li$_{2}$ZnCl$_4$,1.065,6
14,79804.69,12973.0,433437.5,154713.162719194,859546.6605078081,"(35, 1)",AC026_20241210_NewFinal,Li$_{2}$ZnCl$_4$,1.065,6
15,63398.44,12429.98,545192.5,191542.99233595253,1057684.543841603,"(35, 1)",AC026_20241210_NewFinal,Li$_{2}$ZnCl$_4$,1.065,6
16,50273.44,29599.45,682596.6,237451.59143597522,1301378.256207214,"(35, 1)",AC026_20241210_NewFinal,Li$_{2}$ZnCl$_4$,1.065,6
17,39960.94,20399.99,862959.8,294830.3806394309,1601037.0663404998,"(35, 1)",AC026_20241210_NewFinal,Li$_{2}$ZnCl$_4$,1.065,6
18,31757.81,35451.29,1077268.0,366773.4099823039,1969412.6772753512,"(35, 1)",AC026_20241210_NewFinal,Li$_{2}$ZnCl$_4$,1.065,6
19,25195.31,51252.81,1332324.0,457315.5763941113,2422105.720573004,"(35, 1)",AC026_20241210_NewFinal,Li$_{2}$ZnCl$_4$,1.065,6
20,20039.06,41547.59,1728969.0,571763.5890274759,2978169.3047690475,"(35, 1)",AC026_20241210_NewFinal,Li$_{2}$ZnCl$_4$,1.065,6
21,16054.69,95971.4,2158639.0,717159.2521072015,3660820.0301390802,"(35, 1)",AC026_20241210_NewFinal,Li$_{2}$ZnCl$_4$,1.065,6
22,12773.44,72246.25,2709937.0,902931.9168431207,4498261.705368433,"(35, 1)",AC026_20241210_NewFinal,Li$_{2}$ZnCl$_4$,1.065,6
23,9946.65,170834.0,3714142.0,1141821.2727929447,5524615.64507935,"(35, 1)",AC026_20241210_NewFinal,Li$_{2}$ZnCl$_4$,1.065,6
24,7888.72,496035.5,3881774.0,1451185.0871656954,6780929.135344557,"(35, 1)",AC026_20241210_NewFinal,Li$_{2}$ZnCl$_4$,1.065,6
25,6288.11,1297637.0,5667951.0,1854850.774218688,8316192.439112195,"(35, 1)",AC026_20241210_NewFinal,Li$_{2}$ZnCl$_4$,1.065,6
26,5039.063,719102.3,6349725.0,2385724.5806326596,10188221.466369417,"(35, 1)",AC026_20241210_NewFinal,Li$_{2}$ZnCl$_4$,1.065,6
27,4001.524,1017067.0,7896221.0,3089431.98813819,12464137.212018555,"(35, 1)",AC026_20241210_NewFinal,Li$_{2}$ZnCl$_4$,1.065,6
28,3161.337,1436414.0,9841788.0,4029308.8339152667,15219963.392755937,"(35, 1)",AC026_20241210_NewFinal,Li$_{2}$ZnCl$_4$,1.065,6
29,2507.267,2225116.0,12164960.0,5293047.862197997,18538529.44731486,"(35, 1)",AC026_20241210_NewFinal,Li$_{2}$ZnCl$_4$,1.065,6
30,1979.167,3064633.0,15376850.0,7001129.049670152,22504366.08878386,"(35, 1)",AC026_20241210_NewFinal,Li$_{2}$ZnCl$_4$,1.065,6
31,1598.011,4257919.0,18231090.0,9316630.077151101,27193610.739283476,"(35, 1)",AC026_20241210_NewFinal,Li$_{2}$ZnCl$_4$,1.065,6
32,1257.622,6529284.0,22132720.0,12454801.062330805,32656231.794550393,"(35, 1)",AC026_20241210_NewFinal,Li$_{2}$ZnCl$_4$,1.065,6
33,1004.464,8320080.0,26795110.0,16688467.971497286,38887609.2802013,"(35, 1)",AC026_20241210_NewFinal,Li$_{2}$ZnCl$_4$,1.065,6
34,800.3049,11032250.0,32356240.0,22341643.753994975,45787823.15568631,"(35, 1)",AC026_20241210_NewFinal,Li$_{2}$ZnCl$_4$,1.065,6
35,631.0096,15790310.0,38481470.0,29759425.6473695,53111942.57979298,"(35, 1)",AC026_20241210_NewFinal,Li$_{2}$ZnCl$_4$,1.065,6
36,498.6702,21186950.0,45794060.0,39240707.32857581,60425372.98015242,"(35, 1)",AC026_20241210_NewFinal,Li$_{2}$ZnCl$_4$,1.065,6
37,397.2458,28127950.0,52394240.0,50928689.17997221,67093903.83944976,"(35, 1)",AC026_20241210_NewFinal,Li$_{2}$ZnCl$_4$,1.065,6
38,319.6023,35270660.0,60178160.0,64680426.36763075,72348097.77291489,"(35, 1)",AC026_20241210_NewFinal,Li$_{2}$ZnCl$_4$,1.065,6
39,251.1161,48769730.0,65907900.0,79975724.94463217,75444441.24515189,"(35, 1)",AC026_20241210_NewFinal,Li$_{2}$ZnCl$_4$,1.065,6
40,200.8929,54966990.0,68073860.0,95944547.01517212,75887332.94070308,"(35, 1)",AC026_20241210_NewFinal,Li$_{2}$ZnCl$_4$,1.065,6
41,158.0056,77203940.0,67162520.0,111546717.22510657,73607723.20482989,"(35, 1)",AC026_20241210_NewFinal,Li$_{2}$ZnCl$_4$,1.065,6
42,126.6892,92738300.0,70267060.0,125837101.70840149,68990118.74329859,"(35, 1)",AC026_20241210_NewFinal,Li$_{2}$ZnCl$_4$,1.065,6
43,99.734,123717700.0,62721530.0,138182267.1187064,62730178.07582389,"(35, 1)",AC026_20241210_NewFinal,Li$_{2}$ZnCl$_4$,1.065,6
44,79.44915,125464900.0,71195980.0,148333509.45887232,55612684.199644856,"(35, 1)",AC026_20241210_NewFinal,Li$_{2}$ZnCl$_4$,1.065,6
45,63.34459,92039160.0,37738600.0,156363164.5681795,48325220.0245819,"(35, 1)",AC026_20241210_NewFinal,Li$_{2}$ZnCl$_4$,1.065,6
46,49.86702,188834500.0,90111140.0,162537873.67550594,41365643.65196607,"(35, 1)",AC026_20241210_NewFinal,Li$_{2}$ZnCl$_4$,1.065,6
47,39.72458,151160200.0,56585100.0,167199011.81285095,35034185.21240458,"(35, 1)",AC026_20241210_NewFinal,Li$_{2}$ZnCl$_4$,1.065,6
48,31.88775,160778900.0,45171970.0,170682648.7186842,29471706.316361167,"(35, 1)",AC026_20241210_NewFinal,Li$_{2}$ZnCl$_4$,1.065,6
49,24.93351,171645000.0,34254490.0,173279760.69275406,24710125.565927498,"(35, 1)",AC026_20241210_NewFinal,Li$_{2}$ZnCl$_4$,1.065,6
50,19.94681,169336200.0,31328400.0,175224272.64886206,20716611.49693994,"(35, 1)",AC026_20241210_NewFinal,Li$_{2}$ZnCl$_4$,1.065,6
51,15.94388,169731300.0,27649790.0,176696012.77161595,17425733.77816251,"(35, 1)",AC026_20241210_NewFinal,Li$_{2}$ZnCl$_4$,1.065,6
52,12.40079,174382500.0,21921200.0,177829665.82679307,14760250.699920034,"(35, 1)",AC026_20241210_NewFinal,Li$_{2}$ZnCl$_4$,1.065,6
53,9.91015,175682200.0,14950760.0,178724838.5980705,12643350.881483845,"(35, 1)",AC026_20241210_NewFinal,Li$_{2}$ZnCl$_4$,1.065,6
54,7.971939,177230100.0,13478950.0,179455071.19994566,11005207.017524594,"(35, 1)",AC026_20241210_NewFinal,Li$_{2}$ZnCl$_4$,1.065,6
55,6.351626,177946400.0,10845620.0,180075123.24742568,9786048.67457134,"(35, 1)",AC026_20241210_NewFinal,Li$_{2}$ZnCl$_4$,1.065,6
56,5.095109,178832700.0,9711729.0,180626557.76718315,8937256.984789645,"(35, 1)",AC026_20241210_NewFinal,Li$_{2}$ZnCl$_4$,1.065,6
57,4.040948,179316000.0,10566950.0,181141902.51086235,8421432.07632051,"(35, 1)",AC026_20241210_NewFinal,Li$_{2}$ZnCl$_4$,1.065,6
58,3.175813,179890700.0,9057434.0,181647717.8459288,8212005.979921034,"(35, 1)",AC026_20241210_NewFinal,Li$_{2}$ZnCl$_4$,1.065,6
59,2.547554,180552300.0,8547014.0,182166866.63956442,8292733.634160327,"(35, 1)",AC026_20241210_NewFinal,Li$_{2}$ZnCl$_4$,1.065,6
60,2.020474,181094800.0,8191831.0,182720224.0121827,8657249.733331325,"(35, 1)",AC026_20241210_NewFinal,Li$_{2}$ZnCl$_4$,1.065,6
61,1.605308,181537400.0,8160343.0,183328008.67782247,9308795.481152713,"(35, 1)",AC026_20241210_NewFinal,Li$_{2}$ZnCl$_4$,1.065,6
62,1.273777,182064400.0,8383847.0,184010871.40267512,10260173.380999025,"(35, 1)",AC026_20241210_NewFinal,Li$_{2}$ZnCl$_4$,1.065,6
63,1.010237,182625200.0,8922996.0,184790841.27354032,11533965.013341047,"(35, 1)",AC026_20241210_NewFinal,Li$_{2}$ZnCl$_4$,1.065,6
64,0.7971939,183377800.0,9698265.0,185692205.64989766,13163037.153450826,"(35, 1)",AC026_20241210_NewFinal,Li$_{2}$ZnCl$_4$,1.065,6
65,0.6334459,184116500.0,10836360.0,186742382.86939448,15191360.139037486,"(35, 1)",AC026_20241210_NewFinal,Li$_{2}$ZnCl$_4$,1.065,6
66,0.5029507,184948300.0,12318250.0,187972836.10058528,17675165.992871847,"(35, 1)",AC026_20241210_NewFinal,Li$_{2}$ZnCl$_4$,1.065,6
67,0.3999573,185932400.0,14092690.0,189420070.67687592,20684480.726050407,"(35, 1)",AC026_20241210_NewFinal,Li$_{2}$ZnCl$_4$,1.065,6
68,0.3175813,186971200.0,16382690.0,191126754.69065353,24305074.62488005,"(35, 1)",AC026_20241210_NewFinal,Li$_{2}$ZnCl$_4$,1.065,6
69,0.2520161,188243600.0,19094920.0,193143002.8123926,28640885.80414799,"(35, 1)",AC026_20241210_NewFinal,Li$_{2}$ZnCl$_4$,1.065,6

File: EIS/Li2ZnCl4/temp_35_replicate_2_AC026_20241210_NewFinal_Li2ZnCl4.csv
,Frequency,Z real,Z imag,Fit real,Fit imag,Dataset,sample_name,material_name,height,diameter
0,2000039.0,-1864.711,15839.75,8236.24554616701,46906.77364985323,"(35, 2)",AC026_20241210_NewFinal,Li$_{2}$ZnCl$_4$,1.065,6
1,1588711.0,-2336.702,20675.01,10140.162219298853,57739.19475902209,"(35, 2)",AC026_20241210_NewFinal,Li$_{2}$ZnCl$_4$,1.065,6
2,1261992.0,-2339.561,26719.27,12485.268997471863,71073.13188851843,"(35, 2)",AC026_20241210_NewFinal,Li$_{2}$ZnCl$_4$,1.065,6
3,1002539.0,-1979.702,34477.07,15374.31407648563,87486.12980921428,"(35, 2)",AC026_20241210_NewFinal,Li$_{2}$ZnCl$_4$,1.065,6
4,796289.1,-2355.989,44106.59,18934.229835333455,107688.99307224907,"(35, 2)",AC026_20241210_NewFinal,Li$_{2}$ZnCl$_4$,1.065,6
5,632460.9,-2797.402,55616.47,23321.954035285748,132556.48769930354,"(35, 2)",AC026_20241210_NewFinal,Li$_{2}$ZnCl$_4$,1.065,6
6,502382.8,-1753.375,70135.59,28731.716974108564,163165.09164049587,"(35, 2)",AC026_20241210_NewFinal,Li$_{2}$ZnCl$_4$,1.065,6
7,399257.8,63.21918,85117.28,35404.19563374735,200839.39927307,"(35, 2)",AC026_20241210_NewFinal,Li$_{2}$ZnCl$_4$,1.065,6
8,316992.2,-77.98051,110156.8,43638.060523582615,247209.1438119075,"(35, 2)",AC026_20241210_NewFinal,Li$_{2}$ZnCl$_4$,1.065,6
9,251835.9,-198.2781,140259.8,53804.61075752931,304279.2363806318,"(35, 2)",AC026_20241210_NewFinal,Li$_{2}$ZnCl$_4$,1.065,6
10,200039.1,1210.277,175671.6,66366.42667013129,374515.7456862455,"(35, 2)",AC026_20241210_NewFinal,Li$_{2}$ZnCl$_4$,1.065,6
11,159023.4,-2413.139,221437.1,81901.29425251867,460951.37301162235,"(35, 2)",AC026_20241210_NewFinal,Li$_{2}$ZnCl$_4$,1.065,6
12,126210.9,8478.003,273559.0,101133.11170503391,567314.7291712322,"(35, 2)",AC026_20241210_NewFinal,Li$_{2}$ZnCl$_4$,1.065,6
13,100429.7,5646.532,342198.3,124972.13379061616,698188.6072267353,"(35, 2)",AC026_20241210_NewFinal,Li$_{2}$ZnCl$_4$,1.065,6
14,79804.69,9157.545,433292.2,154567.8299934493,859203.4761868038,"(35, 2)",AC026_20241210_NewFinal,Li$_{2}$ZnCl$_4$,1.065,6
15,63398.44,16498.74,550098.9,191378.95327186363,1057273.5943613462,"(35, 2)",AC026_20241210_NewFinal,Li$_{2}$ZnCl$_4$,1.065,6
16,50273.44,14849.81,687540.8,237267.32135545544,1300884.4317628585,"(35, 2)",AC026_20241210_NewFinal,Li$_{2}$ZnCl$_4$,1.065,6
17,39960.94,26809.16,860066.4,294624.5706144537,1600441.4322239102,"(35, 2)",AC026_20241210_NewFinal,Li$_{2}$ZnCl$_4$,1.065,6
18,31757.81,24993.16,1072488.0,366545.14333432174,1968691.3952560013,"(35, 2)",AC026_20241210_NewFinal,Li$_{2}$ZnCl$_4$,1.065,6
19,25195.31,100688.3,1361380.0,457064.5733461583,2421228.638705503,"(35, 2)",AC026_20241210_NewFinal,Li$_{2}$ZnCl$_4$,1.065,6
20,20039.06,60711.76,1696950.0,571490.5370787925,2977098.10580367,"(35, 2)",AC026_20241210_NewFinal,Li$_{2}$ZnCl$_4$,1.065,6
21,16054.69,73212.0,2296029.0,716866.2390205506,3659505.789890439,"(35, 2)",AC026_20241210_NewFinal,Li$_{2}$ZnCl$_4$,1.065,6
22,12773.44,203052.9,2565464.0,902622.9766741296,4496641.659436739,"(35, 2)",AC026_20241210_NewFinal,Li$_{2}$ZnCl$_4$,1.065,6
23,9946.65,162482.5,3409896.0,1141503.0370350878,5522608.890573726,"(35, 2)",AC026_20241210_NewFinal,Li$_{2}$ZnCl$_4$,1.065,6
24,7888.72,582210.9,4089686.0,1450867.4918086187,6778430.898558047,"(35, 2)",AC026_20241210_NewFinal,Li$_{2}$ZnCl$_4$,1.065,6
25,6288.11,422839.9,5225439.0,1854547.6900743318,8313066.416233061,"(35, 2)",AC026_20241210_NewFinal,Li$_{2}$ZnCl$_4$,1.065,6
26,5039.063,744479.6,6355744.0,2385454.0762676774,10184289.593008596,"(35, 2)",AC026_20241210_NewFinal,Li$_{2}$ZnCl$_4$,1.065,6
27,4001.524,1020604.0,7855920.0,3089215.6501621366,12459166.05353404,"(35, 2)",AC026_20241210_NewFinal,Li$_{2}$ZnCl$_4$,1.065,6
28,3161.337,1481315.0,9819456.0,4029169.080750459,15213646.219956841,"(35, 2)",AC026_20241210_NewFinal,Li$_{2}$ZnCl$_4$,1.065,6
29,2507.267,2213647.0,12178600.0,5293001.394239652,18530463.092335325,"(35, 2)",AC026_20241210_NewFinal,Li$_{2}$ZnCl$_4$,1.065,6
30,1979.167,3346089.0,14808070.0,7001173.389016864,22494022.12341788,"(35, 2)",AC026_20241210_NewFinal,Li$_{2}$ZnCl$_4$,1.065,6
31,1598.011,4223791.0,18150700.0,9316718.59019137,27180301.87304199,"(35, 2)",AC026_20241210_NewFinal,Li$_{2}$ZnCl$_4$,1.065,6
32,1257.622,5905561.0,21728580.0,12454800.349692883,32639077.436584502,"(35, 2)",AC026_20241210_NewFinal,Li$_{2}$ZnCl$_4$,1.065,6
33,1004.464,7966443.0,26861730.0,16688091.414580982,38865509.85830484,"(35, 2)",AC026_20241210_NewFinal,Li$_{2}$ZnCl$_4$,1.065,6
34,800.3049,10961250.0,32040630.0,22340359.363538593,45759461.17122772,"(35, 2)",AC026_20241210_NewFinal,Li$_{2}$ZnCl$_4$,1.065,6
35,631.0096,15792930.0,38280160.0,29756349.942547314,53075836.478787445,"(35, 2)",AC026_20241210_NewFinal,Li$_{2}$ZnCl$_4$,1.065,6
36,498.6702,21164950.0,45767370.0,39234523.136704646,60380007.87111082,"(35, 2)",AC026_20241210_NewFinal,Li$_{2}$ZnCl$_4$,1.065,6
37,397.2458,29087800.0,51993290.0,50917656.139700666,67037933.722727664,"(35, 2)",AC026_20241210_NewFinal,Li$_{2}$ZnCl$_4$,1.065,6
38,319.6023,38116940.0,60266900.0,64662556.93140942,72280547.28741854,"(35, 2)",AC026_20241210_NewFinal,Li$_{2}$ZnCl$_4$,1.065,6
39,251.1161,47720590.0,64383560.0,79949130.24562527,75364762.84371535,"(35, 2)",AC026_20241210_NewFinal,Li$_{2}$ZnCl$_4$,1.065,6
40,200.8929,56652540.0,74381780.0,95907818.78070936,75795185.43195668,"(35, 2)",AC026_20241210_NewFinal,Li$_{2}$ZnCl$_4$,1.065,6
41,158.0056,78240110.0,67629700.0,111499117.11118555,73502488.83881724,"(35, 2)",AC026_20241210_NewFinal,Li$_{2}$ZnCl$_4$,1.065,6
42,126.6892,91305360.0,77212740.0,125778414.81749538,68870368.17911093,"(35, 2)",AC026_20241210_NewFinal,Li$_{2}$ZnCl$_4$,1.065,6
43,99.734,95412850.0,68524580.0,138112398.58026254,62593326.82138706,"(35, 2)",AC026_20241210_NewFinal,Li$_{2}$ZnCl$_4$,1.065,6
44,79.44915,122488600.0,68599400.0,148252046.482839,55454921.186714076,"(35, 2)",AC026_20241210_NewFinal,Li$_{2}$ZnCl$_4$,1.065,6
45,63.34459,75376270.0,569959.0,156269077.25005263,48141605.61883026,"(35, 2)",AC026_20241210_NewFinal,Li$_{2}$ZnCl$_4$,1.065,6
46,49.86702,132210400.0,20178960.0,162429386.551874,41150221.12127246,"(35, 2)",AC026_20241210_NewFinal,Li$_{2}$ZnCl$_4$,1.065,6
47,39.72458,156206500.0,52812130.0,167073583.4986474,34780006.1573427,"(35, 2)",AC026_20241210_NewFinal,Li$_{2}$ZnCl$_4$,1.065,6
48,31.88775,157944400.0,43823480.0,170536982.668487,29170743.962863456,"(35, 2)",AC026_20241210_NewFinal,Li$_{2}$ZnCl$_4$,1.065,6
49,24.93351,159564100.0,36738870.0,173109796.76712736,24353089.637025014,"(35, 2)",AC026_20241210_NewFinal,Li$_{2}$ZnCl$_4$,1.065,6
50,19.94681,169665000.0,29740120.0,175025137.9073847,20292685.811475735,"(35, 2)",AC026_20241210_NewFinal,Li$_{2}$ZnCl$_4$,1.065,6
51,15.94388,171469500.0,18774040.0,176461926.68760955,16922250.147794228,"(35, 2)",AC026_20241210_NewFinal,Li$_{2}$ZnCl$_4$,1.065,6
52,12.40079,174193100.0,21790270.0,177553801.1603056,14162302.460552897,"(35, 2)",AC026_20241210_NewFinal,Li$_{2}$ZnCl$_4$,1.065,6
53,9.91015,176502600.0,16818590.0,178399139.32838592,11933341.170464914,"(35, 2)",AC026_20241210_NewFinal,Li$_{2}$ZnCl$_4$,1.065,6
54,7.971939,177058400.0,13154950.0,179070026.80210873,10162321.15341584,"(35, 2)",AC026_20241210_NewFinal,Li$_{2}$ZnCl$_4$,1.065,6
55,6.351626,178218700.0,11791430.0,179619495.9661055,8785635.847188726,"(35, 2)",AC026_20241210_NewFinal,Li$_{2}$ZnCl$_4$,1.065,6
56,5.095109,178807700.0,9843211.0,180087057.00404966,7750102.99867216,"(35, 2)",AC026_20241210_NewFinal,Li$_{2}$ZnCl$_4$,1.065,6
57,4.040948,179223900.0,10800300.0,180502798.07284757,7012901.455866793,"(35, 2)",AC026_20241210_NewFinal,Li$_{2}$ZnCl$_4$,1.065,6
58,3.175813,180001600.0,7972422.0,180890381.48834616,6541027.924511435,"(35, 2)",AC026_20241210_NewFinal,Li$_{2}$ZnCl$_4$,1.065,6
59,2.547554,180468800.0,8562913.0,181269228.92746118,6310601.837874301,"(35, 2)",AC026_20241210_NewFinal,Li$_{2}$ZnCl$_4$,1.065,6
60,2.020474,180990600.0,8160912.0,181656130.87059763,6306200.755429913,"(35, 2)",AC026_20241210_NewFinal,Li$_{2}$ZnCl$_4$,1.065,6
61,1.605308,181500700.0,8170839.0,182066458.9763114,6520323.987679327,"(35, 2)",AC026_20241210_NewFinal,Li$_{2}$ZnCl$_4$,1.065,6
62,1.273777,182042900.0,8360117.0,182515113.39899215,6953034.981367433,"(35, 2)",AC026_20241210_NewFinal,Li$_{2}$ZnCl$_4$,1.065,6
63,1.010237,182578500.0,8937353.0,183017301.60211107,7611808.367409782,"(35, 2)",AC026_20241210_NewFinal,Li$_{2}$ZnCl$_4$,1.065,6
64,0.7971939,183273400.0,9756860.0,183589219.64973935,8511596.26342695,"(35, 2)",AC026_20241210_NewFinal,Li$_{2}$ZnCl$_4$,1.065,6
65,0.6334459,184029000.0,10868520.0,184248689.25386304,9675124.956215909,"(35, 2)",AC026_20241210_NewFinal,Li$_{2}$ZnCl$_4$,1.065,6
66,0.5029507,184877500.0,12295880.0,185015792.10509866,11133434.291977607,"(35, 2)",AC026_20241210_NewFinal,Li$_{2}$ZnCl$_4$,1.065,6
67,0.3999573,185870300.0,14121790.0,185913535.67843315,12926676.189803306,"(35, 2)",AC026_20241210_NewFinal,Li$_{2}$ZnCl$_4$,1.065,6
68,0.3175813,186921100.0,16310510.0,186968580.6362339,15105194.715267867,"(35, 2)",AC026_20241210_NewFinal,Li$_{2}$ZnCl$_4$,1.065,6
69,0.2520161,188168400.0,19064540.0,188212058.34032586,17730917.653499555,"(35, 2)",AC026_20241210_NewFinal,Li$_{2}$ZnCl$_4$,1.065,6
