Repository: Maughan-Lab/Li-Zn-Zr-Cl_Halospinels

# Li-Zn-Zr-Cl_Halospinels

Data and information for "From Cation Order to Disorder: Unlocking Ion Transport Pathways in Li−Zn−Zr−Cl Halospinels" (doi: https://doi.org/10.1021/acs.chemmater.6c00461)

Neutron powder diffraction (NPD) collected at beamline BL-11A (POWGEN) at the Spallation Neutron Source at Oak Ridge National Laboratory, including raw data and .txt files with two theta, intensity, calculated fit, and difference are in the NPD directory.

File: EIS/Li2ZnCl4/temp_35_replicate_3_AC026_20241210_NewFinal_Li2ZnCl4.csv
,Frequency,Z real,Z imag,Fit real,Fit imag,Dataset,sample_name,material_name,height,diameter
0,2000039.0,-1899.882,15859.73,8235.697035961248,46905.51186538498,"(35, 3)",AC026_20241210_NewFinal,Li$_{2}$ZnCl$_4$,1.065,6
1,1588711.0,-2160.57,21148.68,10139.512182505912,57737.69460565107,"(35, 3)",AC026_20241210_NewFinal,Li$_{2}$ZnCl$_4$,1.065,6
2,1261992.0,-2405.55,27200.29,12484.498653751732,71071.34797006185,"(35, 3)",AC026_20241210_NewFinal,Li$_{2}$ZnCl$_4$,1.065,6
3,1002539.0,-2221.484,34107.59,15373.401172232689,87484.00798808174,"(35, 3)",AC026_20241210_NewFinal,Li$_{2}$ZnCl$_4$,1.065,6
4,796289.1,-1613.23,43697.57,18933.14800098218,107686.46876155172,"(35, 3)",AC026_20241210_NewFinal,Li$_{2}$ZnCl$_4$,1.065,6
5,632460.9,-2805.772,55279.48,23320.672023437186,132553.48381504766,"(35, 3)",AC026_20241210_NewFinal,Li$_{2}$ZnCl$_4$,1.065,6
6,502382.8,-2410.501,70298.23,28730.197756230104,163161.51614465794,"(35, 3)",AC026_20241210_NewFinal,Li$_{2}$ZnCl$_4$,1.065,6
7,399257.8,-1149.164,89988.96,35402.39532895588,200835.14222387312,"(35, 3)",AC026_20241210_NewFinal,Li$_{2}$ZnCl$_4$,1.065,6
8,316992.2,-2949.733,110809.9,43635.92712791555,247204.07382002423,"(35, 3)",AC026_20241210_NewFinal,Li$_{2}$ZnCl$_4$,1.065,6
9,251835.9,-1673.026,139021.4,53802.08263592714,304273.1963486227,"(35, 3)",AC026_20241210_NewFinal,Li$_{2}$ZnCl$_4$,1.065,6
10,200039.1,727.0536,175245.9,66363.43076581965,374508.54768244893,"(35, 3)",AC026_20241210_NewFinal,Li$_{2}$ZnCl$_4$,1.065,6
11,159023.4,3969.656,214830.5,81897.74395920546,460942.79209789645,"(35, 3)",AC026_20241210_NewFinal,Li$_{2}$ZnCl$_4$,1.065,6
12,126210.9,2958.522,278970.1,101128.9043357864,567304.4959650929,"(35, 3)",AC026_20241210_NewFinal,Li$_{2}$ZnCl$_4$,1.065,6
13,100429.7,3740.812,347426.9,124967.14756269394,698176.3989309744,"(35, 3)",AC026_20241210_NewFinal,Li$_{2}$ZnCl$_4$,1.065,6
14,79804.69,12164.23,433430.5,154561.9204296149,859188.9057616416,"(35, 3)",AC026_20241210_NewFinal,Li$_{2}$ZnCl$_4$,1.065,6
15,63398.44,12617.83,544603.7,191371.94889411336,1057256.1974432154,"(35, 3)",AC026_20241210_NewFinal,Li$_{2}$ZnCl$_4$,1.065,6
16,50273.44,19777.84,679293.2,237259.01851420227,1300863.6508472008,"(35, 3)",AC026_20241210_NewFinal,Li$_{2}$ZnCl$_4$,1.065,6
17,39960.94,16579.11,855367.9,294614.72725114756,1600416.5975235938,"(35, 3)",AC026_20241210_NewFinal,Li$_{2}$ZnCl$_4$,1.065,6
18,31757.81,45467.71,1092142.0,366533.47141247435,1968661.701518361,"(35, 3)",AC026_20241210_NewFinal,Li$_{2}$ZnCl$_4$,1.065,6
19,25195.31,93545.44,1317083.0,457050.7295958089,2421193.1171157323,"(35, 3)",AC026_20241210_NewFinal,Li$_{2}$ZnCl$_4$,1.065,6
20,20039.06,117241.3,1717201.0,571474.111568883,2977055.5899170013,"(35, 3)",AC026_20241210_NewFinal,Li$_{2}$ZnCl$_4$,1.065,6
21,16054.69,105340.8,2160151.0,716846.7408815359,3659454.874318946,"(35, 3)",AC026_20241210_NewFinal,Li$_{2}$ZnCl$_4$,1.065,6
22,12773.44,158867.2,2713648.0,902599.8160078482,4496580.649772634,"(35, 3)",AC026_20241210_NewFinal,Li$_{2}$ZnCl$_4$,1.065,6
23,9946.65,628753.0,3437111.0,1141475.5016236925,5522535.742774849,"(35, 3)",AC026_20241210_NewFinal,Li$_{2}$ZnCl$_4$,1.065,6
24,7888.72,328375.0,3924754.0,1450834.7166021871,6778343.145791504,"(35, 3)",AC026_20241210_NewFinal,Li$_{2}$ZnCl$_4$,1.065,6
25,6288.11,839738.1,4739533.0,1854508.6165068795,8312961.081052987,"(35, 3)",AC026_20241210_NewFinal,Li$_{2}$ZnCl$_4$,1.065,6
26,5039.063,728595.5,6372835.0,2385407.3971134126,10184163.082901197,"(35, 3)",AC026_20241210_NewFinal,Li$_{2}$ZnCl$_4$,1.065,6
27,4001.524,1001998.0,7879600.0,3089159.7337959395,12459014.038614064,"(35, 3)",AC026_20241210_NewFinal,Li$_{2}$ZnCl$_4$,1.065,6
28,3161.337,1460670.0,9800910.0,4029101.8663103883,15213463.493507385,"(35, 3)",AC026_20241210_NewFinal,Li$_{2}$ZnCl$_4$,1.065,6
29,2507.267,2204873.0,12173390.0,5292920.246605125,18530243.418879762,"(35, 3)",AC026_20241210_NewFinal,Li$_{2}$ZnCl$_4$,1.065,6
30,1979.167,2860460.0,14862170.0,7001074.900790607,22493758.086461883,"(35, 3)",AC026_20241210_NewFinal,Li$_{2}$ZnCl$_4$,1.065,6
31,1598.011,4121820.0,18141310.0,9316598.31974493,27179984.747061525,"(35, 3)",AC026_20241210_NewFinal,Li$_{2}$ZnCl$_4$,1.065,6
32,1257.622,6347879.0,22647980.0,12454652.495542556,32638697.1257208,"(35, 3)",AC026_20241210_NewFinal,Li$_{2}$ZnCl$_4$,1.065,6
33,1004.464,8228506.0,26813400.0,16687908.456716212,38865054.96340393,"(35, 3)",AC026_20241210_NewFinal,Li$_{2}$ZnCl$_4$,1.065,6
34,800.3049,11513170.0,32446220.0,22340131.763546206,45758919.25132188,"(35, 3)",AC026_20241210_NewFinal,Li$_{2}$ZnCl$_4$,1.065,6
35,631.0096,15478670.0,38794990.0,29756066.0875016,53075194.525923304,"(35, 3)",AC026_20241210_NewFinal,Li$_{2}$ZnCl$_4$,1.065,6
36,498.6702,21325120.0,45249290.0,39234169.79555256,60379252.86406163,"(35, 3)",AC026_20241210_NewFinal,Li$_{2}$ZnCl$_4$,1.065,6
37,397.2458,28072150.0,52934080.0,50917219.65266705,67037052.84455111,"(35, 3)",AC026_20241210_NewFinal,Li$_{2}$ZnCl$_4$,1.065,6
38,319.6023,38615140.0,58323940.0,64662024.999779485,72279527.11898018,"(35, 3)",AC026_20241210_NewFinal,Li$_{2}$ZnCl$_4$,1.065,6
39,251.1161,48867650.0,65925850.0,79948493.53243846,75363586.94961537,"(35, 3)",AC026_20241210_NewFinal,Li$_{2}$ZnCl$_4$,1.065,6
40,200.8929,58896670.0,77707680.0,95907071.06121457,75793830.5567791,"(35, 3)",AC026_20241210_NewFinal,Li$_{2}$ZnCl$_4$,1.065,6
41,158.0056,81741780.0,68364610.0,111498253.18512481,73500921.03920293,"(35, 3)",AC026_20241210_NewFinal,Li$_{2}$ZnCl$_4$,1.065,6
42,126.6892,90336220.0,79304940.0,125777426.79685925,68868540.49086168,"(35, 3)",AC026_20241210_NewFinal,Li$_{2}$ZnCl$_4$,1.065,6
43,99.734,105268900.0,72085390.0,138111272.235603,62591178.95736883,"(35, 3)",AC026_20241210_NewFinal,Li$_{2}$ZnCl$_4$,1.065,6
44,79.44915,115519200.0,70434690.0,148250758.99957368,55452380.30537709,"(35, 3)",AC026_20241210_NewFinal,Li$_{2}$ZnCl$_4$,1.065,6
45,63.34459,54985320.0,46446770.0,156267596.52656734,48138586.727097616,"(35, 3)",AC026_20241210_NewFinal,Li$_{2}$ZnCl$_4$,1.065,6
46,49.86702,106537100.0,69523130.0,162427671.29505828,41146626.235170715,"(35, 3)",AC026_20241210_NewFinal,Li$_{2}$ZnCl$_4$,1.065,6
47,39.72458,158035400.0,46524910.0,167071583.29333273,34775722.09487443,"(35, 3)",AC026_20241210_NewFinal,Li$_{2}$ZnCl$_4$,1.065,6
48,31.88775,157776000.0,43765570.0,170534637.54468846,29165639.01937742,"(35, 3)",AC026_20241210_NewFinal,Li$_{2}$ZnCl$_4$,1.065,6
49,24.93351,163858400.0,49331240.0,173107036.12266162,24347009.40047881,"(35, 3)",AC026_20241210_NewFinal,Li$_{2}$ZnCl$_4$,1.065,6
50,19.94681,169397200.0,31359710.0,175021878.80752558,20285448.23096606,"(35, 3)",AC026_20241210_NewFinal,Li$_{2}$ZnCl$_4$,1.065,6
51,15.94388,170056300.0,24302620.0,176458071.59374395,16913639.82356347,"(35, 3)",AC026_20241210_NewFinal,Li$_{2}$ZnCl$_4$,1.065,6
52,12.40079,174320600.0,21732830.0,177549235.10890067,14152064.022662714,"(35, 3)",AC026_20241210_NewFinal,Li$_{2}$ZnCl$_4$,1.065,6
53,9.91015,175718700.0,21775390.0,178393726.53631106,11921171.549308574,"(35, 3)",AC026_20241210_NewFinal,Li$_{2}$ZnCl$_4$,1.065,6
54,7.971939,177065400.0,13996220.0,179063606.63249922,10147860.49976762,"(35, 3)",AC026_20241210_NewFinal,Li$_{2}$ZnCl$_4$,1.065,6
55,6.351626,177994200.0,15675830.0,179611878.15345138,8768456.818182021,"(35, 3)",AC026_20241210_NewFinal,Li$_{2}$ZnCl$_4$,1.065,6
56,5.095109,178690400.0,10779660.0,180078016.00563037,7729698.080455474,"(35, 3)",AC026_20241210_NewFinal,Li$_{2}$ZnCl$_4$,1.065,6
57,4.040948,179257600.0,11003020.0,180492066.38271824,6988667.939065621,"(35, 3)",AC026_20241210_NewFinal,Li$_{2}$ZnCl$_4$,1.065,6
58,3.175813,180079900.0,9087971.0,180877641.7169906,6512250.082218926,"(35, 3)",AC026_20241210_NewFinal,Li$_{2}$ZnCl$_4$,1.065,6
59,2.547554,180691000.0,8500672.0,181254104.41274217,6276429.775478093,"(35, 3)",AC026_20241210_NewFinal,Li$_{2}$ZnCl$_4$,1.065,6
60,2.020474,181126000.0,8156527.0,181638174.5419365,6265625.304854104,"(35, 3)",AC026_20241210_NewFinal,Li$_{2}$ZnCl$_4$,1.065,6
61,1.605308,181572100.0,8123768.0,182045140.14243773,6472146.902878919,"(35, 3)",AC026_20241210_NewFinal,Li$_{2}$ZnCl$_4$,1.065,6
62,1.273777,182153300.0,8422888.0,182489802.0684031,6895833.553887571,"(35, 3)",AC026_20241210_NewFinal,Li$_{2}$ZnCl$_4$,1.065,6
63,1.010237,182813500.0,8894228.0,182987249.87266868,7543893.416552257,"(35, 3)",AC026_20241210_NewFinal,Li$_{2}$ZnCl$_4$,1.065,6
64,0.7971939,183446300.0,9763517.0,183553539.61742887,8430962.260282997,"(35, 3)",AC026_20241210_NewFinal,Li$_{2}$ZnCl$_4$,1.065,6
65,0.6334459,184210400.0,10877160.0,184206326.78807044,9579390.808817262,"(35, 3)",AC026_20241210_NewFinal,Li$_{2}$ZnCl$_4$,1.065,6
66,0.5029507,185058200.0,12348890.0,184965495.715808,11019773.043274958,"(35, 3)",AC026_20241210_NewFinal,Li$_{2}$ZnCl$_4$,1.065,6
67,0.3999573,185966300.0,14077950.0,185853819.5558988,12791731.55299369,"(35, 3)",AC026_20241210_NewFinal,Li$_{2}$ZnCl$_4$,1.065,6
68,0.3175813,187065300.0,16322480.0,186897680.77167353,14944981.982518345,"(35, 3)",AC026_20241210_NewFinal,Li$_{2}$ZnCl$_4$,1.065,6
69,0.2520161,188316200.0,19044410.0,188127880.4319378,17540706.052898936,"(35, 3)",AC026_20241210_NewFinal,Li$_{2}$ZnCl$_4$,1.065,6

File: EIS/Li2ZnCl4/temp_45_replicate_1_AC026_20241210_NewFinal_Li2ZnCl4.csv
,Frequency,Z real,Z imag,Fit real,Fit imag,Dataset,sample_name,material_name,height,diameter
0,2000039.0,-1781.26,15718.94,7081.416127481651,40356.31020836766,"(45, 1)",AC026_20241210_NewFinal,Li$_{2}$ZnCl$_4$,1.065,6
1,1588711.0,-1808.203,20736.28,8722.10952345821,49677.35727850947,"(45, 1)",AC026_20241210_NewFinal,Li$_{2}$ZnCl$_4$,1.065,6
2,1261992.0,-2102.375,26730.37,10744.53283985697,61150.82725602196,"(45, 1)",AC026_20241210_NewFinal,Li$_{2}$ZnCl$_4$,1.065,6
3,1002539.0,-2266.841,34310.01,13238.305496253339,75273.48953687349,"(45, 1)",AC026_20241210_NewFinal,Li$_{2}$ZnCl$_4$,1.065,6
4,796289.1,-2093.676,43553.97,16314.4952316772,92656.61828189711,"(45, 1)",AC026_20241210_NewFinal,Li$_{2}$ZnCl$_4$,1.065,6
5,632460.9,-2222.167,54693.21,20110.957202475136,114052.30727584711,"(45, 1)",AC026_20241210_NewFinal,Li$_{2}$ZnCl$_4$,1.065,6
6,502382.8,-1654.445,69716.82,24799.104044908014,140385.79076038423,"(45, 1)",AC026_20241210_NewFinal,Li$_{2}$ZnCl$_4$,1.065,6
7,399257.8,-337.3809,89327.94,30592.538775849844,172795.11872342502,"(45, 1)",AC026_20241210_NewFinal,Li$_{2}$ZnCl$_4$,1.065,6
8,316992.2,-3610.192,108649.0,37758.13391064265,212679.82564539486,"(45, 1)",AC026_20241210_NewFinal,Li$_{2}$ZnCl$_4$,1.065,6
9,251835.9,-297.2722,136290.0,46630.35292670174,261760.5777851214,"(45, 1)",AC026_20241210_NewFinal,Li$_{2}$ZnCl$_4$,1.065,6
10,200039.1,5000.54,171827.8,57629.911493477615,322152.1920110333,"(45, 1)",AC026_20241210_NewFinal,Li$_{2}$ZnCl$_4$,1.065,6
11,159023.4,7286.871,217108.1,71288.3057691534,396452.89278154256,"(45, 1)",AC026_20241210_NewFinal,Li$_{2}$ZnCl$_4$,1.065,6
12,126210.9,5064.81,270028.5,88280.35228114568,487853.2115449351,"(45, 1)",AC026_20241210_NewFinal,Li$_{2}$ZnCl$_4$,1.065,6
13,100429.7,9086.674,339290.6,109467.77451703286,600268.5222142775,"(45, 1)",AC026_20241210_NewFinal,Li$_{2}$ZnCl$_4$,1.065,6
14,79804.69,13029.54,428509.3,135958.16096456232,738499.8151368462,"(45, 1)",AC026_20241210_NewFinal,Li$_{2}$ZnCl$_4$,1.065,6
15,63398.44,19621.34,536795.5,169185.49017908995,908427.8717822204,"(45, 1)",AC026_20241210_NewFinal,Li$_{2}$ZnCl$_4$,1.065,6
16,50273.44,26030.41,662519.1,211021.1323416698,1117246.3813107815,"(45, 1)",AC026_20241210_NewFinal,Li$_{2}$ZnCl$_4$,1.065,6
17,39960.94,59389.21,835831.6,263928.1643297952,1373739.4954877635,"(45, 1)",AC026_20241210_NewFinal,Li$_{2}$ZnCl$_4$,1.065,6
18,31757.81,41662.76,1060148.0,331177.4892892011,1688608.4157429654,"(45, 1)",AC026_20241210_NewFinal,Li$_{2}$ZnCl$_4$,1.065,6
19,25195.31,104490.1,1306262.0,417152.3156928733,2074849.082944445,"(45, 1)",AC026_20241210_NewFinal,Li$_{2}$ZnCl$_4$,1.065,6
20,20039.06,129489.0,1634094.0,527778.8802036564,2548177.5771471877,"(45, 1)",AC026_20241210_NewFinal,Li$_{2}$ZnCl$_4$,1.065,6
21,16054.69,267567.3,1965064.0,671136.8370178528,3127489.1802108465,"(45, 1)",AC026_20241210_NewFinal,Li$_{2}$ZnCl$_4$,1.065,6
22,12773.44,268922.0,2430145.0,858323.224533142,3835317.433951151,"(45, 1)",AC026_20241210_NewFinal,Li$_{2}$ZnCl$_4$,1.065,6
23,9946.65,481732.6,3147600.0,1104669.1378171456,4698224.761722804,"(45, 1)",AC026_20241210_NewFinal,Li$_{2}$ZnCl$_4$,1.065,6
24,7888.72,-52068.8,4044261.0,1431435.2656417768,5746996.573949151,"(45, 1)",AC026_20241210_NewFinal,Li$_{2}$ZnCl$_4$,1.065,6
25,6288.11,729867.4,4789299.0,1868132.034057688,7016411.853263952,"(45, 1)",AC026_20241210_NewFinal,Li$_{2}$ZnCl$_4$,1.065,6
26,5039.063,1084263.0,6022086.0,2455599.5632234165,8544206.18810727,"(45, 1)",AC026_20241210_NewFinal,Li$_{2}$ZnCl$_4$,1.065,6
27,4001.524,1514911.0,7405603.0,3249893.5588224805,10368609.95417606,"(45, 1)",AC026_20241210_NewFinal,Li$_{2}$ZnCl$_4$,1.065,6
28,3161.337,2086417.0,9074531.0,4326763.415244136,12523535.75006854,"(45, 1)",AC026_20241210_NewFinal,Li$_{2}$ZnCl$_4$,1.065,6
29,2507.267,3124425.0,11094300.0,5785926.0718221245,15030173.11694325,"(45, 1)",AC026_20241210_NewFinal,Li$_{2}$ZnCl$_4$,1.065,6
30,1979.167,4348048.0,13176070.0,7753239.277406028,17883659.103602614,"(45, 1)",AC026_20241210_NewFinal,Li$_{2}$ZnCl$_4$,1.065,6
31,1598.011,5812796.0,15874150.0,10377162.04256942,21034181.854692664,"(45, 1)",AC026_20241210_NewFinal,Li$_{2}$ZnCl$_4$,1.065,6
32,1257.622,8426607.0,19333890.0,13813962.765041359,24364295.213267256,"(45, 1)",AC026_20241210_NewFinal,Li$_{2}$ZnCl$_4$,1.065,6
33,1004.464,10696360.0,22049880.0,18195652.78902375,27669329.76893476,"(45, 1)",AC026_20241210_NewFinal,Li$_{2}$ZnCl$_4$,1.065,6
34,800.3049,14445560.0,25026980.0,23578995.222025022,30654898.03972738,"(45, 1)",AC026_20241210_NewFinal,Li$_{2}$ZnCl$_4$,1.065,6
35,631.0096,19209510.0,28388750.0,29886522.91209651,32969442.7303311,"(45, 1)",AC026_20241210_NewFinal,Li$_{2}$ZnCl$_4$,1.065,6
36,498.6702,24769270.0,31719200.0,36868208.853976734,34280560.25244077,"(45, 1)",AC026_20241210_NewFinal,Li$_{2}$ZnCl$_4$,1.065,6
37,397.2458,31287710.0,33731850.0,44119299.43327563,34376150.8372728,"(45, 1)",AC026_20241210_NewFinal,Li$_{2}$ZnCl$_4$,1.065,6
38,319.6023,37526540.0,37044240.0,51166601.484232,33241510.39251391,"(45, 1)",AC026_20241210_NewFinal,Li$_{2}$ZnCl$_4$,1.065,6
39,251.1161,45324460.0,33950980.0,57589325.459883384,31065102.068909433,"(45, 1)",AC026_20241210_NewFinal,Li$_{2}$ZnCl$_4$,1.065,6
40,200.8929,53140360.0,30474320.0,63113269.74128994,28169207.34569119,"(45, 1)",AC026_20241210_NewFinal,Li$_{2}$ZnCl$_4$,1.065,6
41,158.0056,61445710.0,31496570.0,67638400.5060899,24908766.381567173,"(45, 1)",AC026_20241210_NewFinal,Li$_{2}$ZnCl$_4$,1.065,6
42,126.6892,63147110.0,29857190.0,71206374.4701763,21589678.006352227,"(45, 1)",AC026_20241210_NewFinal,Li$_{2}$ZnCl$_4$,1.065,6
43,99.734,67819830.0,27701600.0,73942347.32109793,18430247.350848008,"(45, 1)",AC026_20241210_NewFinal,Li$_{2}$ZnCl$_4$,1.065,6
44,79.44915,71957500.0,22809850.0,76001828.72125192,15559875.123912955,"(45, 1)",AC026_20241210_NewFinal,Li$_{2}$ZnCl$_4$,1.065,6
45,63.34459,44451570.0,27314300.0,77535894.71973771,13037289.158747816,"(45, 1)",AC026_20241210_NewFinal,Li$_{2}$ZnCl$_4$,1.065,6
46,49.86702,71332410.0,27160930.0,78674330.63066797,10873389.97690496,"(45, 1)",AC026_20241210_NewFinal,Li$_{2}$ZnCl$_4$,1.065,6
47,39.72458,79966420.0,12751850.0,79520905.46480241,9050898.362468574,"(45, 1)",AC026_20241210_NewFinal,Li$_{2}$ZnCl$_4$,1.065,6
48,31.88775,80608650.0,11647710.0,80155025.50405091,7538490.598340237,"(45, 1)",AC026_20241210_NewFinal,Li$_{2}$ZnCl$_4$,1.065,6
49,24.93351,80239290.0,6601054.0,80635878.90746108,6299857.598994325,"(45, 1)",AC026_20241210_NewFinal,Li$_{2}$ZnCl$_4$,1.065,6
50,19.94681,81918300.0,7543934.0,81006972.24339168,5298989.040255645,"(45, 1)",AC026_20241210_NewFinal,Li$_{2}$ZnCl$_4$,1.065,6
51,15.94388,82969290.0,7217001.0,81300145.2404106,4502960.542350352,"(45, 1)",AC026_20241210_NewFinal,Li$_{2}$ZnCl$_4$,1.065,6
52,12.40079,82902310.0,5481180.0,81538793.18072596,3883198.236610205,"(45, 1)",AC026_20241210_NewFinal,Li$_{2}$ZnCl$_4$,1.065,6
53,9.91015,83045780.0,4126460.0,81740320.78227024,3415879.24165821,"(45, 1)",AC026_20241210_NewFinal,Li$_{2}$ZnCl$_4$,1.065,6
54,7.971939,83340130.0,4138864.0,81917957.69798955,3081882.3422358646,"(45, 1)",AC026_20241210_NewFinal,Li$_{2}$ZnCl$_4$,1.065,6
55,6.351626,83558400.0,3541149.0,82082083.76094323,2866536.9523368296,"(45, 1)",AC026_20241210_NewFinal,Li$_{2}$ZnCl$_4$,1.065,6
56,5.095109,83760460.0,3829943.0,82241195.17916559,2759313.223999454,"(45, 1)",AC026_20241210_NewFinal,Li$_{2}$ZnCl$_4$,1.065,6
57,4.040948,83966810.0,3349156.0,82402616.42246646,2753532.732795066,"(45, 1)",AC026_20241210_NewFinal,Li$_{2}$ZnCl$_4$,1.065,6
58,3.175813,84209040.0,3012977.0,82573037.15732375,2846142.468595944,"(45, 1)",AC026_20241210_NewFinal,Li$_{2}$ZnCl$_4$,1.065,6
59,2.547554,84494820.0,3349262.0,82758932.80938338,3037574.5803961963,"(45, 1)",AC026_20241210_NewFinal,Li$_{2}$ZnCl$_4$,1.065,6
60,2.020474,84697700.0,3544835.0,82966911.63950756,3331703.897233216,"(45, 1)",AC026_20241210_NewFinal,Li$_{2}$ZnCl$_4$,1.065,6
61,1.605308,84928030.0,3861708.0,83204019.95654567,3735910.660899422,"(45, 1)",AC026_20241210_NewFinal,Li$_{2}$ZnCl$_4$,1.065,6
62,1.273777,85219730.0,4286264.0,83478029.33644737,4261254.782538435,"(45, 1)",AC026_20241210_NewFinal,Li$_{2}$ZnCl$_4$,1.065,6
63,1.010237,85544780.0,4859542.0,83797724.61926053,4922768.90442524,"(45, 1)",AC026_20241210_NewFinal,Li$_{2}$ZnCl$_4$,1.065,6
64,0.7971939,85943330.0,5575149.0,84173208.33039145,5739879.84925966,"(45, 1)",AC026_20241210_NewFinal,Li$_{2}$ZnCl$_4$,1.065,6
65,0.6334459,86385060.0,6449837.0,84616235.51618949,6736971.276808577,"(45, 1)",AC026_20241210_NewFinal,Li$_{2}$ZnCl$_4$,1.065,6
66,0.5029507,86874810.0,7535947.0,85140592.44502002,7944104.367313637,"(45, 1)",AC026_20241210_NewFinal,Li$_{2}$ZnCl$_4$,1.065,6
67,0.3999573,87441650.0,8819453.0,85762532.97247113,9397918.075128293,"(45, 1)",AC026_20241210_NewFinal,Li$_{2}$ZnCl$_4$,1.065,6
68,0.3175813,88087110.0,10392920.0,86501287.46389596,11142735.996049482,"(45, 1)",AC026_20241210_NewFinal,Li$_{2}$ZnCl$_4$,1.065,6
69,0.2520161,88842700.0,12290010.0,87379660.93930578,13231913.28252088,"(45, 1)",AC026_20241210_NewFinal,Li$_{2}$ZnCl$_4$,1.065,6

File: EIS/Li2ZnCl4/temp_45_replicate_2_AC026_20241210_NewFinal_Li2ZnCl4.csv
,Frequency,Z real,Z imag,Fit real,Fit imag,Dataset,sample_name,material_name,height,diameter
0,2000039.0,-1890.101,15776.25,7195.419872634271,40554.9634565341,"(45, 2)",AC026_20241210_NewFinal,Li$_{2}$ZnCl$_4$,1.065,6
1,1588711.0,-2220.943,20330.94,8855.492284893298,49909.496412689725,"(45, 2)",AC026_20241210_NewFinal,Li$_{2}$ZnCl$_4$,1.065,6
2,1261992.0,-2347.321,26295.51,10900.575856235117,61422.07494715065,"(45, 2)",AC026_20241210_NewFinal,Li$_{2}$ZnCl$_4$,1.065,6
3,1002539.0,-2520.903,33732.97,13420.84298524498,75590.40903337784,"(45, 2)",AC026_20241210_NewFinal,Li$_{2}$ZnCl$_4$,1.065,6
4,796289.1,-1826.882,43239.51,16528.007046348383,93026.87027030611,"(45, 2)",AC026_20241210_NewFinal,Li$_{2}$ZnCl$_4$,1.065,6
5,632460.9,-2144.2,54972.91,20360.676897342146,114484.83286804664,"(45, 2)",AC026_20241210_NewFinal,Li$_{2}$ZnCl$_4$,1.065,6
6,502382.8,-1743.007,68940.03,25091.144887841798,140891.02497157638,"(45, 2)",AC026_20241210_NewFinal,Li$_{2}$ZnCl$_4$,1.065,6
7,399257.8,-532.242,88165.29,30934.040653073742,173385.23954248236,"(45, 2)",AC026_20241210_NewFinal,Li$_{2}$ZnCl$_4$,1.065,6
8,316992.2,-2834.222,109467.6,38157.43454842096,213369.04466553,"(45, 2)",AC026_20241210_NewFinal,Li$_{2}$ZnCl$_4$,1.065,6
9,251835.9,1183.6,137384.1,47097.18740531826,262565.479381663,"(45, 2)",AC026_20241210_NewFinal,Li$_{2}$ZnCl$_4$,1.065,6
10,200039.1,-1312.298,177449.1,58175.64466903986,323092.1292537554,"(45, 2)",AC026_20241210_NewFinal,Li$_{2}$ZnCl$_4$,1.065,6
11,159023.4,7189.277,219881.1,71926.20296152207,397550.44968705275,"(45, 2)",AC026_20241210_NewFinal,Li$_{2}$ZnCl$_4$,1.065,6
12,126210.9,-168.6704,267128.3,89025.8944504514,489134.7429538763,"(45, 2)",AC026_20241210_NewFinal,Li$_{2}$ZnCl$_4$,1.065,6
13,100429.7,9760.05,340296.9,110339.02516085327,601764.7845727893,"(45, 2)",AC026_20241210_NewFinal,Li$_{2}$ZnCl$_4$,1.065,6
14,79804.69,14505.64,428123.8,136976.19315543395,740246.7038394879,"(45, 2)",AC026_20241210_NewFinal,Li$_{2}$ZnCl$_4$,1.065,6
15,63398.44,27142.51,530605.9,170374.88357380967,910467.2835792422,"(45, 2)",AC026_20241210_NewFinal,Li$_{2}$ZnCl$_4$,1.065,6
16,50273.44,23749.32,665671.7,212410.55169827136,1119627.2237025993,"(45, 2)",AC026_20241210_NewFinal,Li$_{2}$ZnCl$_4$,1.065,6
17,39960.94,37902.06,848577.7,265551.0331707107,1376518.869157139,"(45, 2)",AC026_20241210_NewFinal,Li$_{2}$ZnCl$_4$,1.065,6
18,31757.81,66624.63,1044178.0,333072.7750170995,1691853.0010743912,"(45, 2)",AC026_20241210_NewFinal,Li$_{2}$ZnCl$_4$,1.065,6
19,25195.31,97690.1,1306484.0,419365.44596888806,2078636.767745369,"(45, 2)",AC026_20241210_NewFinal,Li$_{2}$ZnCl$_4$,1.065,6
20,20039.06,152361.7,1679572.0,530362.8151752602,2552599.3700286457,"(45, 2)",AC026_20241210_NewFinal,Li$_{2}$ZnCl$_4$,1.065,6
21,16054.69,124236.7,2014408.0,674153.3287495745,3132651.462891803,"(45, 2)",AC026_20241210_NewFinal,Li$_{2}$ZnCl$_4$,1.065,6
22,12773.44,374438.8,2522912.0,861844.304895145,3841344.616065885,"(45, 2)",AC026_20241210_NewFinal,Li$_{2}$ZnCl$_4$,1.065,6
23,9946.65,192839.4,3011676.0,1108778.8909238684,4705262.41317698,"(45, 2)",AC026_20241210_NewFinal,Li$_{2}$ZnCl$_4$,1.065,6
24,7888.72,664682.9,4016663.0,1436231.9633993085,5755215.121169848,"(45, 2)",AC026_20241210_NewFinal,Li$_{2}$ZnCl$_4$,1.065,6
25,6288.11,414874.8,4512951.0,1873730.7471717615,7026010.933438265,"(45, 2)",AC026_20241210_NewFinal,Li$_{2}$ZnCl$_4$,1.065,6
26,5039.063,1097760.0,6007971.0,2462135.409331641,8555419.75223256,"(45, 2)",AC026_20241210_NewFinal,Li$_{2}$ZnCl$_4$,1.065,6
27,4001.524,1527318.0,7372400.0,3257525.8165931082,10381712.18066003,"(45, 2)",AC026_20241210_NewFinal,Li$_{2}$ZnCl$_4$,1.065,6
28,3161.337,2105521.0,9064192.0,4335680.8120867945,12538847.749679983,"(45, 2)",AC026_20241210_NewFinal,Li$_{2}$ZnCl$_4$,1.065,6
29,2507.267,3145053.0,11060820.0,5796353.612967663,15048070.238894438,"(45, 2)",AC026_20241210_NewFinal,Li$_{2}$ZnCl$_4$,1.065,6
30,1979.167,4602786.0,13494310.0,7765446.943113027,17904578.354880713,"(45, 2)",AC026_20241210_NewFinal,Li$_{2}$ZnCl$_4$,1.065,6
31,1598.011,5899054.0,15871920.0,10391475.37148981,21058628.54061002,"(45, 2)",AC026_20241210_NewFinal,Li$_{2}$ZnCl$_4$,1.065,6
32,1257.622,8038350.0,18415710.0,13830774.530934006,24392847.60293288,"(45, 2)",AC026_20241210_NewFinal,Li$_{2}$ZnCl$_4$,1.065,6
33,1004.464,11046310.0,21892160.0,18215433.564313456,27702640.95206983,"(45, 2)",AC026_20241210_NewFinal,Li$_{2}$ZnCl$_4$,1.065,6
34,800.3049,14416560.0,24948980.0,23602299.171864416,30693696.045593865,"(45, 2)",AC026_20241210_NewFinal,Li$_{2}$ZnCl$_4$,1.065,6
35,631.0096,19250830.0,28516200.0,29913985.47807514,33014533.72514754,"(45, 2)",AC026_20241210_NewFinal,Li$_{2}$ZnCl$_4$,1.065,6
36,498.6702,24661680.0,31544680.0,36900537.309081756,34332843.14739072,"(45, 2)",AC026_20241210_NewFinal,Li$_{2}$ZnCl$_4$,1.065,6
37,397.2458,30922800.0,33783160.0,44157264.85213489,34436650.20185492,"(45, 2)",AC026_20241210_NewFinal,Li$_{2}$ZnCl$_4$,1.065,6
38,319.6023,39464540.0,35719150.0,51211044.98305964,33311425.75491979,"(45, 2)",AC026_20241210_NewFinal,Li$_{2}$ZnCl$_4$,1.065,6
39,251.1161,45127250.0,34355170.0,57641185.92597672,31145861.727478705,"(45, 2)",AC026_20241210_NewFinal,Li$_{2}$ZnCl$_4$,1.065,6
40,200.8929,52645630.0,30263540.0,63173628.15734723,28262514.031141937,"(45, 2)",AC026_20241210_NewFinal,Li$_{2}$ZnCl$_4$,1.065,6
41,158.0056,61076070.0,30788720.0,67708528.9462474,25016631.44320782,"(45, 2)",AC026_20241210_NewFinal,Li$_{2}$ZnCl$_4$,1.065,6
42,126.6892,63057760.0,29250380.0,71287781.06251043,21714450.469865065,"(45, 2)",AC026_20241210_NewFinal,Li$_{2}$ZnCl$_4$,1.065,6
43,99.734,67662340.0,24727040.0,74036816.12896065,18574646.78228032,"(45, 2)",AC026_20241210_NewFinal,Li$_{2}$ZnCl$_4$,1.065,6
44,79.44915,72037520.0,23451600.0,76111458.50237127,15727034.215626284,"(45, 2)",AC026_20241210_NewFinal,Li$_{2}$ZnCl$_4$,1.065,6
45,63.34459,50419450.0,59792970.0,77663141.36310059,13230808.160725571,"(45, 2)",AC026_20241210_NewFinal,Li$_{2}$ZnCl$_4$,1.065,6
46,49.86702,69391620.0,9136928.0,78822056.82985051,11097403.04371622,"(45, 2)",AC026_20241210_NewFinal,Li$_{2}$ZnCl$_4$,1.065,6
47,39.72458,78711730.0,11336550.0,79692439.83032073,9310151.488195159,"(45, 2)",AC026_20241210_NewFinal,Li$_{2}$ZnCl$_4$,1.065,6
48,31.88775,79852660.0,10713540.0,80354232.56355597,7838431.194160128,"(45, 2)",AC026_20241210_NewFinal,Li$_{2}$ZnCl$_4$,1.065,6
49,24.93351,80584330.0,11803860.0,80867241.24570344,6646736.3048979975,"(45, 2)",AC026_20241210_NewFinal,Li$_{2}$ZnCl$_4$,1.065,6
50,19.94681,81315310.0,7470891.0,81275686.16177349,5699974.8046744745,"(45, 2)",AC026_20241210_NewFinal,Li$_{2}$ZnCl$_4$,1.065,6
51,15.94388,81185270.0,7009401.0,81612231.59181413,4966270.31181603,"(45, 2)",AC026_20241210_NewFinal,Li$_{2}$ZnCl$_4$,1.065,6
52,12.40079,81987420.0,5563186.0,81901225.36953522,4418242.8009239435,"(45, 2)",AC026_20241210_NewFinal,Li$_{2}$ZnCl$_4$,1.065,6
53,9.91015,82159820.0,3799480.0,82161172.27954766,4033426.911867244,"(45, 2)",AC026_20241210_NewFinal,Li$_{2}$ZnCl$_4$,1.065,6
54,7.971939,82522230.0,3562616.0,82406571.80251165,3794242.218809082,"(45, 2)",AC026_20241210_NewFinal,Li$_{2}$ZnCl$_4$,1.065,6
55,6.351626,82661630.0,3503150.0,82649268.74339418,3687763.5748296613,"(45, 2)",AC026_20241210_NewFinal,Li$_{2}$ZnCl$_4$,1.065,6
56,5.095109,82927580.0,3193838.0,82899448.38691646,3705434.375622359,"(45, 2)",AC026_20241210_NewFinal,Li$_{2}$ZnCl$_4$,1.065,6
57,4.040948,83074870.0,3134680.0,83166381.40340856,3842802.089548233,"(45, 2)",AC026_20241210_NewFinal,Li$_{2}$ZnCl$_4$,1.065,6
58,3.175813,83276740.0,3579433.0,83458998.38942571,4099318.611544655,"(45, 2)",AC026_20241210_NewFinal,Li$_{2}$ZnCl$_4$,1.065,6
59,2.547554,83546230.0,3305862.0,83786353.20302881,4478227.602380296,"(45, 2)",AC026_20241210_NewFinal,Li$_{2}$ZnCl$_4$,1.065,6
60,2.020474,83769160.0,3526767.0,84158018.61602858,4986550.394657327,"(45, 2)",AC026_20241210_NewFinal,Li$_{2}$ZnCl$_4$,1.065,6
61,1.605308,83993260.0,3829824.0,84584446.60116988,5635177.260152862,"(45, 2)",AC026_20241210_NewFinal,Li$_{2}$ZnCl$_4$,1.065,6
62,1.273777,84281490.0,4244721.0,85077317.87802586,6439069.449858697,"(45, 2)",AC026_20241210_NewFinal,Li$_{2}$ZnCl$_4$,1.065,6
63,1.010237,84601730.0,4820801.0,85649900.30156735,7417578.053567734,"(45, 2)",AC026_20241210_NewFinal,Li$_{2}$ZnCl$_4$,1.065,6
64,0.7971939,85001270.0,5541143.0,86317432.60682552,8594887.6007349,"(45, 2)",AC026_20241210_NewFinal,Li$_{2}$ZnCl$_4$,1.065,6
65,0.6334459,85424740.0,6404753.0,87097548.4142903,10000595.02065144,"(45, 2)",AC026_20241210_NewFinal,Li$_{2}$ZnCl$_4$,1.065,6
66,0.5029507,85894660.0,7472070.0,88010754.89777601,11670437.8954992,"(45, 2)",AC026_20241210_NewFinal,Li$_{2}$ZnCl$_4$,1.065,6
67,0.3999573,86477930.0,8752162.0,89080980.88253263,13647189.802819915,"(45, 2)",AC026_20241210_NewFinal,Li$_{2}$ZnCl$_4$,1.065,6
68,0.3175813,87091040.0,10323240.0,90336210.22948053,15981744.963919701,"(45, 2)",AC026_20241210_NewFinal,Li$_{2}$ZnCl$_4$,1.065,6
69,0.2520161,87842830.0,12203620.0,91809218.09197511,18734419.45513669,"(45, 2)",AC026_20241210_NewFinal,Li$_{2}$ZnCl$_4$,1.065,6

File: EIS/Li2ZnCl4/temp_45_replicate_3_AC026_20241210_NewFinal_Li2ZnCl4.csv
,Frequency,Z real,Z imag,Fit real,Fit imag,Dataset,sample_name,material_name,height,diameter
0,2000039.0,-1943.708,15836.49,7078.732664387969,40349.7138449045,"(45, 3)",AC026_20241210_NewFinal,Li$_{2}$ZnCl$_4$,1.065,6
1,1588711.0,-2188.945,20361.49,8718.902266221803,49669.49257947102,"(45, 3)",AC026_20241210_NewFinal,Li$_{2}$ZnCl$_4$,1.065,6
2,1261992.0,-2023.501,26171.7,10740.69945137225,61141.451730623114,"(45, 3)",AC026_20241210_NewFinal,Li$_{2}$ZnCl$_4$,1.065,6
3,1002539.0,-2409.514,34312.94,13233.72361911706,75262.31471669996,"(45, 3)",AC026_20241210_NewFinal,Li$_{2}$ZnCl$_4$,1.065,6
4,796289.1,-2105.455,43088.47,16309.018562387488,92643.30111052732,"(45, 3)",AC026_20241210_NewFinal,Li$_{2}$ZnCl$_4$,1.065,6
5,632460.9,-1724.989,54521.13,20104.410792124996,114036.43991674729,"(45, 3)",AC026_20241210_NewFinal,Li$_{2}$ZnCl$_4$,1.065,6
6,502382.8,-1702.988,68386.67,24791.278672523673,140366.88854179403,"(45, 3)",AC026_20241210_NewFinal,Li$_{2}$ZnCl$_4$,1.065,6
7,399257.8,-2377.195,87990.13,30583.1842094389,172772.60589195957,"(45, 3)",AC026_20241210_NewFinal,Li$_{2}$ZnCl$_4$,1.065,6
8,316992.2,-300.4839,109844.9,37746.950833551506,212653.01854633813,"(45, 3)",AC026_20241210_NewFinal,Li$_{2}$ZnCl$_4$,1.065,6
9,251835.9,1578.432,137732.3,46616.98326176521,261728.66502636677,"(45, 3)",AC026_20241210_NewFinal,Li$_{2}$ZnCl$_4$,1.065,6
10,200039.1,3157.853,172492.6,57613.92680321289,322114.2110989901,"(45, 3)",AC026_20241210_NewFinal,Li$_{2}$ZnCl$_4$,1.065,6
11,159023.4,5492.058,215195.0,71269.1933453027,396407.70264108863,"(45, 3)",AC026_20241210_NewFinal,Li$_{2}$ZnCl$_4$,1.065,6
12,126210.9,3799.184,278379.1,88257.49845956828,487799.46025220247,"(45, 3)",AC026_20241210_NewFinal,Li$_{2}$ZnCl$_4$,1.065,6
13,100429.7,8470.645,339730.2,109440.44466286335,600204.6091820865,"(45, 3)",AC026_20241210_NewFinal,Li$_{2}$ZnCl$_4$,1.065,6
14,79804.69,15771.49,430893.4,135925.47546699634,738423.8469007164,"(45, 3)",AC026_20241210_NewFinal,Li$_{2}$ZnCl$_4$,1.065,6
15,63398.44,25372.05,540838.4,169146.3956760811,908337.6104445823,"(45, 3)",AC026_20241210_NewFinal,Li$_{2}$ZnCl$_4$,1.065,6
16,50273.44,33081.21,663795.4,210974.36726656242,1117139.1846195199,"(45, 3)",AC026_20241210_NewFinal,Li$_{2}$ZnCl$_4$,1.065,6
17,39960.94,37943.71,850057.4,263872.21774515987,1373612.247462987,"(45, 3)",AC026_20241210_NewFinal,Li$_{2}$ZnCl$_4$,1.065,6
18,31757.81,63621.8,1077880.0,331110.55187015666,1688457.4467372366,"(45, 3)",AC026_20241210_NewFinal,Li$_{2}$ZnCl$_4$,1.065,6
19,25195.31,99272.3,1342861.0,417072.221685474,2074670.0780439784,"(45, 3)",AC026_20241210_NewFinal,Li$_{2}$ZnCl$_4$,1.065,6
20,20039.06,172851.8,1681057.0,527683.039290545,2547965.471911252,"(45, 3)",AC026_20241210_NewFinal,Li$_{2}$ZnCl$_4$,1.065,6
21,16054.69,206117.9,1924131.0,671022.1554074867,3127238.0429087346,"(45, 3)",AC026_20241210_NewFinal,Li$_{2}$ZnCl$_4$,1.065,6
22,12773.44,310375.9,2551167.0,858186.015474858,3835020.3336550696,"(45, 3)",AC026_20241210_NewFinal,Li$_{2}$ZnCl$_4$,1.065,6
23,9946.65,433758.2,3120133.0,1104505.023491332,4697873.621715004,"(45, 3)",AC026_20241210_NewFinal,Li$_{2}$ZnCl$_4$,1.065,6
24,7888.72,419583.6,3956129.0,1431239.0755203909,5746582.009536013,"(45, 3)",AC026_20241210_NewFinal,Li$_{2}$ZnCl$_4$,1.065,6
25,6288.11,750840.9,4713848.0,1867897.7100962058,7015922.991414736,"(45, 3)",AC026_20241210_NewFinal,Li$_{2}$ZnCl$_4$,1.065,6
26,5039.063,1080498.0,5980922.0,2455320.0903808135,8543630.461589368,"(45, 3)",AC026_20241210_NewFinal,Li$_{2}$ZnCl$_4$,1.065,6
27,4001.524,1522412.0,7363706.0,3249560.950599255,10367932.851693602,"(45, 3)",AC026_20241210_NewFinal,Li$_{2}$ZnCl$_4$,1.065,6
28,3161.337,2143972.0,9036129.0,4326368.796216072,12522740.48068412,"(45, 3)",AC026_20241210_NewFinal,Li$_{2}$ZnCl$_4$,1.065,6
29,2507.267,3165746.0,11014360.0,5785459.904955548,15029240.104022307,"(45, 3)",AC026_20241210_NewFinal,Li$_{2}$ZnCl$_4$,1.065,6
30,1979.167,4652106.0,13317650.0,7752691.764272493,17882565.154674467,"(45, 3)",AC026_20241210_NewFinal,Li$_{2}$ZnCl$_4$,1.065,6
31,1598.011,5882844.0,15840640.0,10376523.643587995,21032898.7678833,"(45, 3)",AC026_20241210_NewFinal,Li$_{2}$ZnCl$_4$,1.065,6
32,1257.622,7741709.0,18634430.0,13813224.599732349,24362787.53024199,"(45, 3)",AC026_20241210_NewFinal,Li$_{2}$ZnCl$_4$,1.065,6
33,1004.464,11129760.0,21888350.0,18194806.37969889,27667551.495040856,"(45, 3)",AC026_20241210_NewFinal,Li$_{2}$ZnCl$_4$,1.065,6
34,800.3049,14822720.0,25177040.0,23578030.792485613,30652788.59380182,"(45, 3)",AC026_20241210_NewFinal,Li$_{2}$ZnCl$_4$,1.065,6
35,631.0096,18984510.0,28087530.0,29885425.647871785,32966923.155505143,"(45, 3)",AC026_20241210_NewFinal,Li$_{2}$ZnCl$_4$,1.065,6
36,498.6702,25214570.0,30776840.0,36866953.57398998,34277531.27523718,"(45, 3)",AC026_20241210_NewFinal,Li$_{2}$ZnCl$_4$,1.065,6
37,397.2458,31159360.0,33006830.0,44117845.64556709,34372493.71583401,"(45, 3)",AC026_20241210_NewFinal,Li$_{2}$ZnCl$_4$,1.065,6
38,319.6023,35609700.0,32461080.0,51164891.28750961,33237089.41604882,"(45, 3)",AC026_20241210_NewFinal,Li$_{2}$ZnCl$_4$,1.065,6
39,251.1161,46115220.0,32697260.0,57587285.06009207,31059765.722590387,"(45, 3)",AC026_20241210_NewFinal,Li$_{2}$ZnCl$_4$,1.065,6
40,200.8929,49194640.0,29949720.0,63110812.73975563,28162785.589040633,"(45, 3)",AC026_20241210_NewFinal,Li$_{2}$ZnCl$_4$,1.065,6
41,158.0056,57565040.0,32942850.0,67635430.12254657,24901063.80272176,"(45, 3)",AC026_20241210_NewFinal,Li$_{2}$ZnCl$_4$,1.065,6
42,126.6892,63675910.0,26459070.0,71202783.06656764,21580464.424310617,"(45, 3)",AC026_20241210_NewFinal,Li$_{2}$ZnCl$_4$,1.065,6
43,99.734,67205150.0,23934860.0,73938013.3197109,18419247.47552821,"(45, 3)",AC026_20241210_NewFinal,Li$_{2}$ZnCl$_4$,1.065,6
44,79.44915,70813570.0,20625450.0,75996611.82756105,15546757.886263948,"(45, 3)",AC026_20241210_NewFinal,Li$_{2}$ZnCl$_4$,1.065,6
45,63.34459,44376970.0,21519650.0,77529630.23778604,13021656.419349322,"(45, 3)",AC026_20241210_NewFinal,Li$_{2}$ZnCl$_4$,1.065,6
46,49.86702,82328070.0,4367175.0,78666823.20317367,10854763.915812898,"(45, 3)",AC026_20241210_NewFinal,Li$_{2}$ZnCl$_4$,1.065,6
47,39.72458,77973460.0,11193850.0,79511922.1963467,9028706.795507887,"(45, 3)",AC026_20241210_NewFinal,Li$_{2}$ZnCl$_4$,1.065,6
48,31.88775,78970220.0,11187880.0,80144288.22575514,7512049.517449267,"(45, 3)",AC026_20241210_NewFinal,Li$_{2}$ZnCl$_4$,1.065,6
49,24.93351,78889060.0,5982417.0,80623055.25981636,6268350.264196034,"(45, 3)",AC026_20241210_NewFinal,Li$_{2}$ZnCl$_4$,1.065,6
50,19.94681,80396460.0,6951445.0,80991665.22096899,5261440.920304676,"(45, 3)",AC026_20241210_NewFinal,Li$_{2}$ZnCl$_4$,1.065,6
51,15.94388,81094200.0,5311280.0,81281880.81568165,4458209.312807282,"(45, 3)",AC026_20241210_NewFinal,Li$_{2}$ZnCl$_4$,1.065,6
52,12.40079,81143430.0,5245951.0,81517005.58550996,3829857.9085725225,"(45, 3)",AC026_20241210_NewFinal,Li$_{2}$ZnCl$_4$,1.065,6
53,9.91015,81471860.0,4068225.0,81714334.96810463,3352297.3183016763,"(45, 3)",AC026_20241210_NewFinal,Li$_{2}$ZnCl$_4$,1.065,6
54,7.971939,81641250.0,4110359.0,81886968.41926004,3006088.6847921396,"(45, 3)",AC026_20241210_NewFinal,Li$_{2}$ZnCl$_4$,1.065,6
55,6.351626,81838610.0,3991629.0,82045130.62591562,2776182.77883232,"(45, 3)",AC026_20241210_NewFinal,Li$_{2}$ZnCl$_4$,1.065,6
56,5.095109,81964950.0,3866824.0,82197132.89247707,2651598.3565103947,"(45, 3)",AC026_20241210_NewFinal,Li$_{2}$ZnCl$_4$,1.065,6
57,4.040948,82177610.0,3245750.0,82350079.29542418,2625118.843181531,"(45, 3)",AC026_20241210_NewFinal,Li$_{2}$ZnCl$_4$,1.065,6
58,3.175813,82347250.0,3036694.0,82510396.78562686,2693049.637486354,"(45, 3)",AC026_20241210_NewFinal,Li$_{2}$ZnCl$_4$,1.065,6
59,2.547554,82627900.0,3283574.0,82684247.60655926,2855057.966111627,"(45, 3)",AC026_20241210_NewFinal,Li$_{2}$ZnCl$_4$,1.065,6
60,2.020474,82858280.0,3475202.0,82877866.66211735,3114106.694254326,"(45, 3)",AC026_20241210_NewFinal,Li$_{2}$ZnCl$_4$,1.065,6
61,1.605308,83095720.0,3803147.0,83097855.15637985,3476488.792201497,"(45, 3)",AC026_20241210_NewFinal,Li$_{2}$ZnCl$_4$,1.065,6
62,1.273777,83375050.0,4206000.0,83351454.01624861,3951967.893812311,"(45, 3)",AC026_20241210_NewFinal,Li$_{2}$ZnCl$_4$,1.065,6
63,1.010237,83680560.0,4780328.0,83646815.44089246,4554031.18366683,"(45, 3)",AC026_20241210_NewFinal,Li$_{2}$ZnCl$_4$,1.065,6
64,0.7971939,84092990.0,5481148.0,83993287.71459153,5300262.9500502,"(45, 3)",AC026_20241210_NewFinal,Li$_{2}$ZnCl$_4$,1.065,6
65,0.6334459,84507280.0,6353513.0,84401726.66530438,6212850.13921498,"(45, 3)",AC026_20241210_NewFinal,Li$_{2}$ZnCl$_4$,1.065,6
66,0.5029507,84983060.0,7416787.0,84884846.49559505,7319234.960700848,"(45, 3)",AC026_20241210_NewFinal,Li$_{2}$ZnCl$_4$,1.065,6
67,0.3999573,85535580.0,8693131.0,85457622.92079894,8652933.977446096,"(45, 3)",AC026_20241210_NewFinal,Li$_{2}$ZnCl$_4$,1.065,6
68,0.3175813,86177430.0,10251770.0,86137762.47785306,10254548.2089528,"(45, 3)",AC026_20241210_NewFinal,Li$_{2}$ZnCl$_4$,1.065,6
69,0.2520161,86928980.0,12123380.0,86946253.44210748,12172994.6830611,"(45, 3)",AC026_20241210_NewFinal,Li$_{2}$ZnCl$_4$,1.065,6
