Repository: Maughan-Lab/Li-Zn-Zr-Cl_Halospinels

# Li-Zn-Zr-Cl_Halospinels

Data and information for "From Cation Order to Disorder: Unlocking Ion Transport Pathways in Li−Zn−Zr−Cl Halospinels" (doi: https://doi.org/10.1021/acs.chemmater.6c00461)

Neutron powder diffraction (NPD) collected at beamline BL-11A (POWGEN) at the Spallation Neutron Source at Oak Ridge National Laboratory, including raw data and .txt files with two theta, intensity, calculated fit, and difference are in the NPD directory.

File: EIS/Li2ZnCl4/temp_55_replicate_1_AC026_20241210_NewFinal_Li2ZnCl4.csv
,Frequency,Z real,Z imag,Fit real,Fit imag,Dataset,sample_name,material_name,height,diameter
0,2000039.0,-1698.521,15618.87,3552.220180579856,22329.700152409725,"(55, 1)",AC026_20241210_NewFinal,Li$_{2}$ZnCl$_4$,1.065,6
1,1588711.0,-2342.44,20432.84,4387.57981402232,27552.766098806682,"(55, 1)",AC026_20241210_NewFinal,Li$_{2}$ZnCl$_4$,1.065,6
2,1261992.0,-2822.76,26960.27,5420.608286281777,33997.13898383401,"(55, 1)",AC026_20241210_NewFinal,Li$_{2}$ZnCl$_4$,1.065,6
3,1002539.0,-1956.586,33543.75,6698.713693145401,41948.18427882254,"(55, 1)",AC026_20241210_NewFinal,Li$_{2}$ZnCl$_4$,1.065,6
4,796289.1,-1445.81,43046.17,8281.00146050199,51757.83258747617,"(55, 1)",AC026_20241210_NewFinal,Li$_{2}$ZnCl$_4$,1.065,6
5,632460.9,-1842.767,54082.12,10241.326776636814,63860.04702606513,"(55, 1)",AC026_20241210_NewFinal,Li$_{2}$ZnCl$_4$,1.065,6
6,502382.8,-1430.671,68256.41,12672.225491450807,78789.85238702809,"(55, 1)",AC026_20241210_NewFinal,Li$_{2}$ZnCl$_4$,1.065,6
7,399257.8,-682.7141,86286.22,15690.014288079221,97206.72846103522,"(55, 1)",AC026_20241210_NewFinal,Li$_{2}$ZnCl$_4$,1.065,6
8,316992.2,-449.6252,107064.6,19441.463004560297,119923.34045277389,"(55, 1)",AC026_20241210_NewFinal,Li$_{2}$ZnCl$_4$,1.065,6
9,251835.9,793.0185,137095.5,24112.60280840239,147940.7800623081,"(55, 1)",AC026_20241210_NewFinal,Li$_{2}$ZnCl$_4$,1.065,6
10,200039.1,11087.91,166922.8,29940.466248860477,182491.72267674073,"(55, 1)",AC026_20241210_NewFinal,Li$_{2}$ZnCl$_4$,1.065,6
11,159023.4,4312.745,215612.0,37228.89261533788,225093.16695153844,"(55, 1)",AC026_20241210_NewFinal,Li$_{2}$ZnCl$_4$,1.065,6
12,126210.9,6441.718,265738.4,46370.02398164671,277610.7038720072,"(55, 1)",AC026_20241210_NewFinal,Li$_{2}$ZnCl$_4$,1.065,6
13,100429.7,14820.11,336269.3,57873.83632305983,342336.541700123,"(55, 1)",AC026_20241210_NewFinal,Li$_{2}$ZnCl$_4$,1.065,6
14,79804.69,21637.85,415701.3,72409.10161471445,422083.74695296906,"(55, 1)",AC026_20241210_NewFinal,Li$_{2}$ZnCl$_4$,1.065,6
15,63398.44,37136.96,521555.8,90860.7123959323,520299.26541400707,"(55, 1)",AC026_20241210_NewFinal,Li$_{2}$ZnCl$_4$,1.065,6
16,50273.44,60121.7,656257.9,114410.53364749522,641198.106020162,"(55, 1)",AC026_20241210_NewFinal,Li$_{2}$ZnCl$_4$,1.065,6
17,39960.94,87305.4,811708.0,144652.17066610383,789920.3256611609,"(55, 1)",AC026_20241210_NewFinal,Li$_{2}$ZnCl$_4$,1.065,6
18,31757.81,88709.86,1002646.0,183754.63750147252,972710.6524610415,"(55, 1)",AC026_20241210_NewFinal,Li$_{2}$ZnCl$_4$,1.065,6
19,25195.31,149423.2,1286040.0,234696.33267280555,1197116.8729131666,"(55, 1)",AC026_20241210_NewFinal,Li$_{2}$ZnCl$_4$,1.065,6
20,20039.06,220393.9,1577445.0,301599.41689243563,1472196.0186203993,"(55, 1)",AC026_20241210_NewFinal,Li$_{2}$ZnCl$_4$,1.065,6
21,16054.69,190511.0,2022607.0,390205.81018771726,1808704.465145689,"(55, 1)",AC026_20241210_NewFinal,Li$_{2}$ZnCl$_4$,1.065,6
22,12773.44,364775.5,2375899.0,508548.8550733711,2219225.313255702,"(55, 1)",AC026_20241210_NewFinal,Li$_{2}$ZnCl$_4$,1.065,6
23,9946.65,675623.9,2847992.0,667886.2209982726,2718147.729545282,"(55, 1)",AC026_20241210_NewFinal,Li$_{2}$ZnCl$_4$,1.065,6
24,7888.72,535528.1,3617102.0,883961.7561643814,3321349.713516084,"(55, 1)",AC026_20241210_NewFinal,Li$_{2}$ZnCl$_4$,1.065,6
25,6288.11,1082014.0,4244179.0,1178638.3419164978,4045338.370266575,"(55, 1)",AC026_20241210_NewFinal,Li$_{2}$ZnCl$_4$,1.065,6
26,5039.063,1660461.0,5249959.0,1581853.4095380977,4905465.70984684,"(55, 1)",AC026_20241210_NewFinal,Li$_{2}$ZnCl$_4$,1.065,6
27,4001.524,2292578.0,6283557.0,2133628.596392701,5912682.141707177,"(55, 1)",AC026_20241210_NewFinal,Li$_{2}$ZnCl$_4$,1.065,6
28,3161.337,3172974.0,7499634.0,2885422.5076677226,7068197.755652621,"(55, 1)",AC026_20241210_NewFinal,Li$_{2}$ZnCl$_4$,1.065,6
29,2507.267,4417681.0,8743944.0,3899376.1312460755,8355612.660635101,"(55, 1)",AC026_20241210_NewFinal,Li$_{2}$ZnCl$_4$,1.065,6
30,1979.167,6096790.0,10127530.0,5243069.186625533,9730972.5944412,"(55, 1)",AC026_20241210_NewFinal,Li$_{2}$ZnCl$_4$,1.065,6
31,1598.011,7608066.0,11140120.0,6976909.997897174,11113316.175836034,"(55, 1)",AC026_20241210_NewFinal,Li$_{2}$ZnCl$_4$,1.065,6
32,1257.622,10033750.0,12543010.0,9132714.855714798,12381556.23516077,"(55, 1)",AC026_20241210_NewFinal,Li$_{2}$ZnCl$_4$,1.065,6
33,1004.464,12347040.0,13096380.0,11687213.035995172,13385996.132582417,"(55, 1)",AC026_20241210_NewFinal,Li$_{2}$ZnCl$_4$,1.065,6
34,800.3049,14848100.0,13607760.0,14542514.23829909,13979811.610444399,"(55, 1)",AC026_20241210_NewFinal,Li$_{2}$ZnCl$_4$,1.065,6
35,631.0096,17667230.0,13432790.0,17530245.337560218,14063914.497771958,"(55, 1)",AC026_20241210_NewFinal,Li$_{2}$ZnCl$_4$,1.065,6
36,498.6702,20601980.0,13100700.0,20447211.760882065,13623792.045459451,"(55, 1)",AC026_20241210_NewFinal,Li$_{2}$ZnCl$_4$,1.065,6
37,397.2458,23073380.0,12242730.0,23109137.843094878,12735331.996298734,"(55, 1)",AC026_20241210_NewFinal,Li$_{2}$ZnCl$_4$,1.065,6
38,319.6023,24249920.0,11496910.0,25394401.274628524,11535670.003473707,"(55, 1)",AC026_20241210_NewFinal,Li$_{2}$ZnCl$_4$,1.065,6
39,251.1161,26931620.0,9711544.0,27257951.177975237,10178038.34195359,"(55, 1)",AC026_20241210_NewFinal,Li$_{2}$ZnCl$_4$,1.065,6
40,200.8929,28967110.0,8957316.0,28717394.528250556,8794685.81372355,"(55, 1)",AC026_20241210_NewFinal,Li$_{2}$ZnCl$_4$,1.065,6
41,158.0056,29101240.0,7184927.0,29826985.012470905,7479380.436584614,"(55, 1)",AC026_20241210_NewFinal,Li$_{2}$ZnCl$_4$,1.065,6
42,126.6892,30364510.0,6501053.0,30653876.30885751,6286913.579685733,"(55, 1)",AC026_20241210_NewFinal,Li$_{2}$ZnCl$_4$,1.065,6
43,99.734,30966610.0,5265630.0,31262785.378326476,5241390.586918699,"(55, 1)",AC026_20241210_NewFinal,Li$_{2}$ZnCl$_4$,1.065,6
44,79.44915,31655190.0,3079704.0,31708767.385924462,4346446.906861755,"(55, 1)",AC026_20241210_NewFinal,Li$_{2}$ZnCl$_4$,1.065,6
45,63.34459,41492180.0,1447689.0,32035369.995821834,3593894.7538985442,"(55, 1)",AC026_20241210_NewFinal,Li$_{2}$ZnCl$_4$,1.065,6
46,49.86702,31262580.0,1007796.0,32275534.261068095,2969840.2428119793,"(55, 1)",AC026_20241210_NewFinal,Li$_{2}$ZnCl$_4$,1.065,6
47,39.72458,32305940.0,2141383.0,32453509.06420815,2458533.661829306,"(55, 1)",AC026_20241210_NewFinal,Li$_{2}$ZnCl$_4$,1.065,6
48,31.88775,32410990.0,2131810.0,32586872.07996041,2044570.2967601356,"(55, 1)",AC026_20241210_NewFinal,Li$_{2}$ZnCl$_4$,1.065,6
49,24.93351,32508780.0,1589422.0,32688280.384919353,1714022.9756550214,"(55, 1)",AC026_20241210_NewFinal,Li$_{2}$ZnCl$_4$,1.065,6
50,19.94681,32576170.0,1375255.0,32766852.245215006,1454938.0509829854,"(55, 1)",AC026_20241210_NewFinal,Li$_{2}$ZnCl$_4$,1.065,6
51,15.94388,32680870.0,1231802.0,32829203.793724466,1257480.7535250196,"(55, 1)",AC026_20241210_NewFinal,Li$_{2}$ZnCl$_4$,1.065,6
52,12.40079,32716100.0,1095800.0,32880204.983742286,1113906.8328971392,"(55, 1)",AC026_20241210_NewFinal,Li$_{2}$ZnCl$_4$,1.065,6
53,9.91015,32759900.0,1132681.0,32923523.12449059,1018465.1277332101,"(55, 1)",AC026_20241210_NewFinal,Li$_{2}$ZnCl$_4$,1.065,6
54,7.971939,32840680.0,997464.0,32962012.578979924,967291.1005106049,"(55, 1)",AC026_20241210_NewFinal,Li$_{2}$ZnCl$_4$,1.065,6
55,6.351626,32903260.0,1094688.0,32997996.42822718,958325.2702526913,"(55, 1)",AC026_20241210_NewFinal,Li$_{2}$ZnCl$_4$,1.065,6
56,5.095109,32950500.0,1014942.0,33033474.275336638,991276.0236262998,"(55, 1)",AC026_20241210_NewFinal,Li$_{2}$ZnCl$_4$,1.065,6
57,4.040948,33027760.0,1138435.0,33070281.121270005,1067638.9385802508,"(55, 1)",AC026_20241210_NewFinal,Li$_{2}$ZnCl$_4$,1.065,6
58,3.175813,33115480.0,1165275.0,33110215.416757077,1190781.7032817237,"(55, 1)",AC026_20241210_NewFinal,Li$_{2}$ZnCl$_4$,1.065,6
59,2.547554,33239420.0,1331326.0,33155149.597718287,1366103.298633759,"(55, 1)",AC026_20241210_NewFinal,Li$_{2}$ZnCl$_4$,1.065,6
60,2.020474,33340850.0,1502701.0,33207133.19420932,1601277.40365673,"(55, 1)",AC026_20241210_NewFinal,Li$_{2}$ZnCl$_4$,1.065,6
61,1.605308,33456490.0,1721410.0,33268496.574276805,1906592.4950673024,"(55, 1)",AC026_20241210_NewFinal,Li$_{2}$ZnCl$_4$,1.065,6
62,1.273777,33590100.0,2001339.0,33341962.245242313,2295404.636554384,"(55, 1)",AC026_20241210_NewFinal,Li$_{2}$ZnCl$_4$,1.065,6
63,1.010237,33751040.0,2330628.0,33430770.17499856,2784723.455809381,"(55, 1)",AC026_20241210_NewFinal,Li$_{2}$ZnCl$_4$,1.065,6
64,0.7971939,33945900.0,2745783.0,33538823.677570097,3395957.3742411435,"(55, 1)",AC026_20241210_NewFinal,Li$_{2}$ZnCl$_4$,1.065,6
65,0.6334459,34152500.0,3234629.0,33670862.95127056,4155850.9630775214,"(55, 1)",AC026_20241210_NewFinal,Li$_{2}$ZnCl$_4$,1.065,6
66,0.5029507,34395640.0,3824685.0,33832674.330794565,5097655.608691545,"(55, 1)",AC026_20241210_NewFinal,Li$_{2}$ZnCl$_4$,1.065,6
67,0.3999573,34668500.0,4529815.0,34031344.71997368,6262584.819319619,"(55, 1)",AC026_20241210_NewFinal,Li$_{2}$ZnCl$_4$,1.065,6
68,0.3175813,34991280.0,5383801.0,34275572.54473786,7701617.92457763,"(55, 1)",AC026_20241210_NewFinal,Li$_{2}$ZnCl$_4$,1.065,6
69,0.2520161,35365400.0,6410721.0,34576048.970240876,9477731.14300196,"(55, 1)",AC026_20241210_NewFinal,Li$_{2}$ZnCl$_4$,1.065,6

File: EIS/Li2ZnCl4/temp_55_replicate_2_AC026_20241210_NewFinal_Li2ZnCl4.csv
,Frequency,Z real,Z imag,Fit real,Fit imag,Dataset,sample_name,material_name,height,diameter
0,2000039.0,-1739.93,15638.8,3617.6785962402214,22506.537920608887,"(55, 2)",AC026_20241210_NewFinal,Li$_{2}$ZnCl$_4$,1.065,6
1,1588711.0,-2081.897,20545.37,4467.134717183158,27764.346426904976,"(55, 2)",AC026_20241210_NewFinal,Li$_{2}$ZnCl$_4$,1.065,6
2,1261992.0,-2225.028,26562.49,5517.296400237532,34250.06880600317,"(55, 2)",AC026_20241210_NewFinal,Li$_{2}$ZnCl$_4$,1.065,6
3,1002539.0,-1967.803,33720.84,6816.228532713501,42250.2642426924,"(55, 2)",AC026_20241210_NewFinal,Li$_{2}$ZnCl$_4$,1.065,6
4,796289.1,-1925.816,42964.11,8423.837085609279,52118.25373268811,"(55, 2)",AC026_20241210_NewFinal,Li$_{2}$ZnCl$_4$,1.065,6
5,632460.9,-1993.733,54579.78,10414.95386009995,64289.61360135282,"(55, 2)",AC026_20241210_NewFinal,Li$_{2}$ZnCl$_4$,1.065,6
6,502382.8,-1098.612,68880.28,12883.307325182235,79301.2319131242,"(55, 2)",AC026_20241210_NewFinal,Li$_{2}$ZnCl$_4$,1.065,6
7,399257.8,370.4639,86442.36,15946.672275077513,97814.72904021642,"(55, 2)",AC026_20241210_NewFinal,Li$_{2}$ZnCl$_4$,1.065,6
8,316992.2,-361.06,107751.5,19753.60361798797,120645.21354149342,"(55, 2)",AC026_20241210_NewFinal,Li$_{2}$ZnCl$_4$,1.065,6
9,251835.9,2688.597,136600.3,24492.321071800834,148796.54415432122,"(55, 2)",AC026_20241210_NewFinal,Li$_{2}$ZnCl$_4$,1.065,6
10,200039.1,5548.746,168620.4,30402.54464788145,183504.49915215696,"(55, 2)",AC026_20241210_NewFinal,Li$_{2}$ZnCl$_4$,1.065,6
11,159023.4,6555.347,211372.1,37791.419138344994,226289.51310603018,"(55, 2)",AC026_20241210_NewFinal,Li$_{2}$ZnCl$_4$,1.065,6
12,126210.9,12067.25,270455.9,47055.15881840983,279020.91895473487,"(55, 2)",AC026_20241210_NewFinal,Li$_{2}$ZnCl$_4$,1.065,6
13,100429.7,15031.58,334808.1,58708.76363462328,343994.9083804082,"(55, 2)",AC026_20241210_NewFinal,Li$_{2}$ZnCl$_4$,1.065,6
14,79804.69,24653.49,417688.1,73427.2104761743,424028.6511848464,"(55, 2)",AC026_20241210_NewFinal,Li$_{2}$ZnCl$_4$,1.065,6
15,63398.44,35841.91,523500.8,92103.05872678466,522573.10960359906,"(55, 2)",AC026_20241210_NewFinal,Li$_{2}$ZnCl$_4$,1.065,6
16,50273.44,43951.2,647136.7,115927.64085412103,643846.8901414933,"(55, 2)",AC026_20241210_NewFinal,Li$_{2}$ZnCl$_4$,1.065,6
17,39960.94,76629.7,807361.7,146506.2270322381,792992.7136482666,"(55, 2)",AC026_20241210_NewFinal,Li$_{2}$ZnCl$_4$,1.065,6
18,31757.81,110850.4,1016802.0,186022.13569649556,976256.2605314422,"(55, 2)",AC026_20241210_NewFinal,Li$_{2}$ZnCl$_4$,1.065,6
19,25195.31,179995.7,1293164.0,237471.15739079283,1201183.4050310187,"(55, 2)",AC026_20241210_NewFinal,Li$_{2}$ZnCl$_4$,1.065,6
20,20039.06,243542.2,1538980.0,304996.29602345463,1476824.7251384456,"(55, 2)",AC026_20241210_NewFinal,Li$_{2}$ZnCl$_4$,1.065,6
21,16054.69,350004.7,1955348.0,394363.8606635327,1813923.2119800663,"(55, 2)",AC026_20241210_NewFinal,Li$_{2}$ZnCl$_4$,1.065,6
22,12773.44,430224.0,2403514.0,513634.6067259949,2225038.335628553,"(55, 2)",AC026_20241210_NewFinal,Li$_{2}$ZnCl$_4$,1.065,6
23,9946.65,502748.5,3113326.0,674094.8826680912,2724520.963448515,"(55, 2)",AC026_20241210_NewFinal,Li$_{2}$ZnCl$_4$,1.065,6
24,7888.72,911711.4,3267767.0,891514.4502666441,3328190.6004664414,"(55, 2)",AC026_20241210_NewFinal,Li$_{2}$ZnCl$_4$,1.065,6
25,6288.11,959161.0,4447577.0,1187771.422591277,4052469.5546949054,"(55, 2)",AC026_20241210_NewFinal,Li$_{2}$ZnCl$_4$,1.065,6
26,5039.063,1660490.0,5257892.0,1592793.76963937,4912593.759252871,"(55, 2)",AC026_20241210_NewFinal,Li$_{2}$ZnCl$_4$,1.065,6
27,4001.524,2288915.0,6302792.0,2146546.530177947,5919366.43943209,"(55, 2)",AC026_20241210_NewFinal,Li$_{2}$ZnCl$_4$,1.065,6
28,3161.337,3156494.0,7460031.0,2900352.9729375653,7073832.476195086,"(55, 2)",AC026_20241210_NewFinal,Li$_{2}$ZnCl$_4$,1.065,6
29,2507.267,4473880.0,8685548.0,3916104.329399492,8359446.842902794,"(55, 2)",AC026_20241210_NewFinal,Li$_{2}$ZnCl$_4$,1.065,6
30,1979.167,5866067.0,10169290.0,5260994.3471481325,9732206.222076245,"(55, 2)",AC026_20241210_NewFinal,Li$_{2}$ZnCl$_4$,1.065,6
31,1598.011,7638714.0,11088500.0,6994938.226125814,11111310.360853927,"(55, 2)",AC026_20241210_NewFinal,Li$_{2}$ZnCl$_4$,1.065,6
32,1257.622,9769198.0,12505520.0,9149278.95473754,12376157.407313367,"(55, 2)",AC026_20241210_NewFinal,Li$_{2}$ZnCl$_4$,1.065,6
33,1004.464,12311540.0,13005640.0,11700529.67633819,13377878.981159862,"(55, 2)",AC026_20241210_NewFinal,Li$_{2}$ZnCl$_4$,1.065,6
34,800.3049,15039170.0,13289730.0,14551095.784852553,13970634.972798279,"(55, 2)",AC026_20241210_NewFinal,Li$_{2}$ZnCl$_4$,1.065,6
35,631.0096,17647160.0,13300230.0,17533480.00816223,14056089.48712839,"(55, 2)",AC026_20241210_NewFinal,Li$_{2}$ZnCl$_4$,1.065,6
36,498.6702,20375860.0,12816760.0,20445677.51906532,13619881.273905922,"(55, 2)",AC026_20241210_NewFinal,Li$_{2}$ZnCl$_4$,1.065,6
37,397.2458,22850220.0,12289410.0,23104437.279461697,12737388.239585893,"(55, 2)",AC026_20241210_NewFinal,Li$_{2}$ZnCl$_4$,1.065,6
38,319.6023,25420460.0,10707750.0,25388637.021874186,11544875.45564044,"(55, 2)",AC026_20241210_NewFinal,Li$_{2}$ZnCl$_4$,1.065,6
39,251.1161,26939440.0,9869882.0,27253173.030480657,10194759.675767116,"(55, 2)",AC026_20241210_NewFinal,Li$_{2}$ZnCl$_4$,1.065,6
40,200.8929,28844710.0,8932225.0,28715268.549940534,8818789.905486453,"(55, 2)",AC026_20241210_NewFinal,Li$_{2}$ZnCl$_4$,1.065,6
41,158.0056,29128490.0,6612414.0,29828722.8182365,7510586.738052962,"(55, 2)",AC026_20241210_NewFinal,Li$_{2}$ZnCl$_4$,1.065,6
42,126.6892,30098450.0,6395080.0,30660329.134909254,6325050.651083276,"(55, 2)",AC026_20241210_NewFinal,Li$_{2}$ZnCl$_4$,1.065,6
43,99.734,30619750.0,5122438.0,31274594.610099655,5286533.087348304,"(55, 2)",AC026_20241210_NewFinal,Li$_{2}$ZnCl$_4$,1.065,6
44,79.44915,31261950.0,4506783.0,31726506.411660213,4398964.61245323,"(55, 2)",AC026_20241210_NewFinal,Li$_{2}$ZnCl$_4$,1.065,6
45,63.34459,42141670.0,7143872.0,32059654.655972194,3654453.6393088917,"(55, 2)",AC026_20241210_NewFinal,Li$_{2}$ZnCl$_4$,1.065,6
46,49.86702,29949420.0,3451092.0,32307102.7321105,3039384.489521817,"(55, 2)",AC026_20241210_NewFinal,Li$_{2}$ZnCl$_4$,1.065,6
47,39.72458,31800570.0,2198901.0,32493280.296198435,2538264.2003443777,"(55, 2)",AC026_20241210_NewFinal,Li$_{2}$ZnCl$_4$,1.065,6
48,31.88775,32063820.0,2095922.0,32635992.475470077,2135926.097355065,"(55, 2)",AC026_20241210_NewFinal,Li$_{2}$ZnCl$_4$,1.065,6
49,24.93351,32151730.0,1245803.0,32748166.39793857,1818665.9445349267,"(55, 2)",AC026_20241210_NewFinal,Li$_{2}$ZnCl$_4$,1.065,6
50,19.94681,32252390.0,1320075.0,32839234.361504752,1574739.66737558,"(55, 2)",AC026_20241210_NewFinal,Li$_{2}$ZnCl$_4$,1.065,6
51,15.94388,32342700.0,1205417.0,32916175.688381776,1394507.2074993667,"(55, 2)",AC026_20241210_NewFinal,Li$_{2}$ZnCl$_4$,1.065,6
52,12.40079,32388050.0,1108291.0,32984280.611401685,1270398.5572102494,"(55, 2)",AC026_20241210_NewFinal,Li$_{2}$ZnCl$_4$,1.065,6
53,9.91015,32435630.0,1170038.0,33047703.94746746,1196805.788146253,"(55, 2)",AC026_20241210_NewFinal,Li$_{2}$ZnCl$_4$,1.065,6
54,7.971939,32491780.0,964669.0,33109866.923716467,1169960.0595429651,"(55, 2)",AC026_20241210_NewFinal,Li$_{2}$ZnCl$_4$,1.065,6
55,6.351626,32549490.0,966617.0,33173752.960621405,1187826.1122027626,"(55, 2)",AC026_20241210_NewFinal,Li$_{2}$ZnCl$_4$,1.065,6
56,5.095109,32601620.0,1098843.0,33242131.72042628,1250031.800971485,"(55, 2)",AC026_20241210_NewFinal,Li$_{2}$ZnCl$_4$,1.065,6
57,4.040948,32671940.0,1106134.0,33317736.57171553,1357842.245522461,"(55, 2)",AC026_20241210_NewFinal,Li$_{2}$ZnCl$_4$,1.065,6
58,3.175813,32753930.0,1171077.0,33403413.846202716,1514184.3506101738,"(55, 2)",AC026_20241210_NewFinal,Li$_{2}$ZnCl$_4$,1.065,6
59,2.547554,32868400.0,1305613.0,33502257.49874912,1723726.0655956906,"(55, 2)",AC026_20241210_NewFinal,Li$_{2}$ZnCl$_4$,1.065,6
60,2.020474,32968510.0,1479769.0,33617739.58041591,1993014.8359950026,"(55, 2)",AC026_20241210_NewFinal,Li$_{2}$ZnCl$_4$,1.065,6
61,1.605308,33079340.0,1696228.0,33753844.90663327,2330680.6977711604,"(55, 2)",AC026_20241210_NewFinal,Li$_{2}$ZnCl$_4$,1.065,6
62,1.273777,33212500.0,1964470.0,33915217.14676478,2747711.08842685,"(55, 2)",AC026_20241210_NewFinal,Li$_{2}$ZnCl$_4$,1.065,6
63,1.010237,33360540.0,2294884.0,34107323.06129586,3257806.5636225953,"(55, 2)",AC026_20241210_NewFinal,Li$_{2}$ZnCl$_4$,1.065,6
64,0.7971939,33549640.0,2703838.0,34336641.62314406,3877829.175193067,"(55, 2)",AC026_20241210_NewFinal,Li$_{2}$ZnCl$_4$,1.065,6
65,0.6334459,33750040.0,3181670.0,34610885.18977894,4628358.308269291,"(55, 2)",AC026_20241210_NewFinal,Li$_{2}$ZnCl$_4$,1.065,6
66,0.5029507,33978260.0,3761878.0,34939260.69453206,5534372.356614308,"(55, 2)",AC026_20241210_NewFinal,Li$_{2}$ZnCl$_4$,1.065,6
67,0.3999573,34243520.0,4459491.0,35332779.98255301,6626078.834813434,"(55, 2)",AC026_20241210_NewFinal,Li$_{2}$ZnCl$_4$,1.065,6
68,0.3175813,34549710.0,5296005.0,35804629.9389271,7939920.512691279,"(55, 2)",AC026_20241210_NewFinal,Li$_{2}$ZnCl$_4$,1.065,6
69,0.2520161,34906400.0,6308224.0,36370614.97482174,9519791.071334815,"(55, 2)",AC026_20241210_NewFinal,Li$_{2}$ZnCl$_4$,1.065,6

File: EIS/Li2ZnCl4/temp_55_replicate_3_AC026_20241210_NewFinal_Li2ZnCl4.csv
,Frequency,Z real,Z imag,Fit real,Fit imag,Dataset,sample_name,material_name,height,diameter
0,2000039.0,-1847.103,15767.52,4115.458834673836,23444.052006712158,"(55, 3)",AC026_20241210_NewFinal,Li$_{2}$ZnCl$_4$,1.065,6
1,1588711.0,-1876.643,20574.62,5070.851270069099,28858.99522792096,"(55, 3)",AC026_20241210_NewFinal,Li$_{2}$ZnCl$_4$,1.065,6
2,1261992.0,-2172.941,26388.27,6249.384936036705,35524.18741265967,"(55, 3)",AC026_20241210_NewFinal,Li$_{2}$ZnCl$_4$,1.065,6
3,1002539.0,-2068.801,33856.19,7703.864367420673,43728.04947881286,"(55, 3)",AC026_20241210_NewFinal,Li$_{2}$ZnCl$_4$,1.065,6
4,796289.1,-1938.536,42716.41,9499.939023321986,53825.4073290492,"(55, 3)",AC026_20241210_NewFinal,Li$_{2}$ZnCl$_4$,1.065,6
5,632460.9,-2254.612,54419.44,11719.402779325148,66252.71140636063,"(55, 3)",AC026_20241210_NewFinal,Li$_{2}$ZnCl$_4$,1.065,6
6,502382.8,-1038.982,69705.02,14464.425996831193,81546.7074972038,"(55, 3)",AC026_20241210_NewFinal,Li$_{2}$ZnCl$_4$,1.065,6
7,399257.8,-1046.27,85597.23,17863.022689473924,100367.32127504383,"(55, 3)",AC026_20241210_NewFinal,Li$_{2}$ZnCl$_4$,1.065,6
8,316992.2,-2069.807,108447.6,22076.16944632813,123525.67618528598,"(55, 3)",AC026_20241210_NewFinal,Li$_{2}$ZnCl$_4$,1.065,6
9,251835.9,2539.939,136413.2,27307.15552871091,152018.34695352538,"(55, 3)",AC026_20241210_NewFinal,Li$_{2}$ZnCl$_4$,1.065,6
10,200039.1,-1587.568,166639.9,33813.977128899554,187069.15887147715,"(55, 3)",AC026_20241210_NewFinal,Li$_{2}$ZnCl$_4$,1.065,6
11,159023.4,7243.77,216384.7,41925.92568596858,230180.07172922234,"(55, 3)",AC026_20241210_NewFinal,Li$_{2}$ZnCl$_4$,1.065,6
12,126210.9,15438.81,269984.7,52066.00788315877,283192.9250563615,"(55, 3)",AC026_20241210_NewFinal,Li$_{2}$ZnCl$_4$,1.065,6
13,100429.7,18981.37,333641.8,64781.54243755033,348364.04306904355,"(55, 3)",AC026_20241210_NewFinal,Li$_{2}$ZnCl$_4$,1.065,6
14,79804.69,22700.8,418545.7,80786.30517900645,428453.8546011085,"(55, 3)",AC026_20241210_NewFinal,Li$_{2}$ZnCl$_4$,1.065,6
15,63398.44,38282.34,520880.8,101019.07976215235,526833.6852442814,"(55, 3)",AC026_20241210_NewFinal,Li$_{2}$ZnCl$_4$,1.065,6
16,50273.44,33138.8,656892.2,126725.61158153413,647611.5644552981,"(55, 3)",AC026_20241210_NewFinal,Li$_{2}$ZnCl$_4$,1.065,6
17,39960.94,76377.48,830566.5,159574.0179710599,795777.9755918684,"(55, 3)",AC026_20241210_NewFinal,Li$_{2}$ZnCl$_4$,1.065,6
18,31757.81,131926.8,1007623.0,201818.00729828005,977370.4698794916,"(55, 3)",AC026_20241210_NewFinal,Li$_{2}$ZnCl$_4$,1.065,6
19,25195.31,145819.6,1292684.0,256528.17133862583,1199652.1260841547,"(55, 3)",AC026_20241210_NewFinal,Li$_{2}$ZnCl$_4$,1.065,6
20,20039.06,250054.4,1558872.0,327919.4431999131,1471291.555003763,"(55, 3)",AC026_20241210_NewFinal,Li$_{2}$ZnCl$_4$,1.065,6
21,16054.69,452351.5,2016182.0,421812.5220992045,1802519.206240749,"(55, 3)",AC026_20241210_NewFinal,Li$_{2}$ZnCl$_4$,1.065,6
22,12773.44,456059.4,2429210.0,546277.6491114887,2205212.4699790333,"(55, 3)",AC026_20241210_NewFinal,Li$_{2}$ZnCl$_4$,1.065,6
23,9946.65,493535.1,2982436.0,712517.254610347,2692825.024123769,"(55, 3)",AC026_20241210_NewFinal,Li$_{2}$ZnCl$_4$,1.065,6
24,7888.72,778410.8,3760483.0,936041.4386552097,3280016.8205661527,"(55, 3)",AC026_20241210_NewFinal,Li$_{2}$ZnCl$_4$,1.065,6
25,6288.11,1156956.0,4466198.0,1238159.1890475368,3981752.75619534,"(55, 3)",AC026_20241210_NewFinal,Li$_{2}$ZnCl$_4$,1.065,6
26,5039.063,1687293.0,5221798.0,1647714.4497728134,4811519.651365978,"(55, 3)",AC026_20241210_NewFinal,Li$_{2}$ZnCl$_4$,1.065,6
27,4001.524,2320265.0,6237248.0,2202782.2971451934,5778185.745342751,"(55, 3)",AC026_20241210_NewFinal,Li$_{2}$ZnCl$_4$,1.065,6
28,3161.337,3205722.0,7424900.0,2951631.0423348886,6880978.257329908,"(55, 3)",AC026_20241210_NewFinal,Li$_{2}$ZnCl$_4$,1.065,6
29,2507.267,4464536.0,8633507.0,3951605.036369959,8102285.05328827,"(55, 3)",AC026_20241210_NewFinal,Li$_{2}$ZnCl$_4$,1.065,6
30,1979.167,5961048.0,9734802.0,5263821.665666367,9398856.822917962,"(55, 3)",AC026_20241210_NewFinal,Li$_{2}$ZnCl$_4$,1.065,6
31,1598.011,7632068.0,10998100.0,6941296.821474297,10693885.069335476,"(55, 3)",AC026_20241210_NewFinal,Li$_{2}$ZnCl$_4$,1.065,6
32,1257.622,9947014.0,11805180.0,9009595.74549692,11875187.320509978,"(55, 3)",AC026_20241210_NewFinal,Li$_{2}$ZnCl$_4$,1.065,6
33,1004.464,12178270.0,12754830.0,11443733.654003281,12806514.32528719,"(55, 3)",AC026_20241210_NewFinal,Li$_{2}$ZnCl$_4$,1.065,6
34,800.3049,14832430.0,13056280.0,14151962.150111334,13355985.335771933,"(55, 3)",AC026_20241210_NewFinal,Li$_{2}$ZnCl$_4$,1.065,6
35,631.0096,17739990.0,13070770.0,16980458.978122666,13435371.039431788,"(55, 3)",AC026_20241210_NewFinal,Li$_{2}$ZnCl$_4$,1.065,6
36,498.6702,20172890.0,12847990.0,19744990.76005188,13031838.859705983,"(55, 3)",AC026_20241210_NewFinal,Li$_{2}$ZnCl$_4$,1.065,6
37,397.2458,22475660.0,11771600.0,22277836.760224454,12212943.670306075,"(55, 3)",AC026_20241210_NewFinal,Li$_{2}$ZnCl$_4$,1.065,6
38,319.6023,24484970.0,11087520.0,24466281.006319296,11101579.843026966,"(55, 3)",AC026_20241210_NewFinal,Li$_{2}$ZnCl$_4$,1.065,6
39,251.1161,26495170.0,9233517.0,26265736.262075353,9836691.99762329,"(55, 3)",AC026_20241210_NewFinal,Li$_{2}$ZnCl$_4$,1.065,6
40,200.8929,28324520.0,7878481.0,27688601.299668822,8540185.313344063,"(55, 3)",AC026_20241210_NewFinal,Li$_{2}$ZnCl$_4$,1.065,6
41,158.0056,29236060.0,7070625.0,28781851.69451618,7300412.798587695,"(55, 3)",AC026_20241210_NewFinal,Li$_{2}$ZnCl$_4$,1.065,6
42,126.6892,29390650.0,5820433.0,29605827.26395431,6170682.781906368,"(55, 3)",AC026_20241210_NewFinal,Li$_{2}$ZnCl$_4$,1.065,6
43,99.734,30290900.0,3997497.0,30219997.930755686,5175992.510530038,"(55, 3)",AC026_20241210_NewFinal,Li$_{2}$ZnCl$_4$,1.065,6
44,79.44915,30914320.0,4208631.0,30675866.32570956,4321952.609948224,"(55, 3)",AC026_20241210_NewFinal,Li$_{2}$ZnCl$_4$,1.065,6
45,63.34459,35835960.0,11642330.0,31014816.64932602,3602624.288118208,"(55, 3)",AC026_20241210_NewFinal,Li$_{2}$ZnCl$_4$,1.065,6
46,49.86702,32773960.0,1616874.0,31268619.553785633,3006227.2124915966,"(55, 3)",AC026_20241210_NewFinal,Li$_{2}$ZnCl$_4$,1.065,6
47,39.72458,31506660.0,2371049.0,31461008.75797676,2518832.0754018086,"(55, 3)",AC026_20241210_NewFinal,Li$_{2}$ZnCl$_4$,1.065,6
48,31.88775,31431170.0,2064283.0,31609459.205897965,2126535.287778926,"(55, 3)",AC026_20241210_NewFinal,Li$_{2}$ZnCl$_4$,1.065,6
49,24.93351,31842600.0,1545936.0,31726780.042983063,1816622.2758822057,"(55, 3)",AC026_20241210_NewFinal,Li$_{2}$ZnCl$_4$,1.065,6
50,19.94681,31684520.0,1464768.0,31822401.874533884,1578111.1691278815,"(55, 3)",AC026_20241210_NewFinal,Li$_{2}$ZnCl$_4$,1.065,6
51,15.94388,31703580.0,1026012.0,31903361.522172336,1401943.9406415902,"(55, 3)",AC026_20241210_NewFinal,Li$_{2}$ZnCl$_4$,1.065,6
52,12.40079,31814300.0,1168144.0,31975033.425283328,1280994.113264046,"(55, 3)",AC026_20241210_NewFinal,Li$_{2}$ZnCl$_4$,1.065,6
53,9.91015,31838540.0,988363.0,32041665.810403448,1209992.9983078125,"(55, 3)",AC026_20241210_NewFinal,Li$_{2}$ZnCl$_4$,1.065,6
54,7.971939,31910410.0,1166256.0,32106773.845115397,1185433.7828820585,"(55, 3)",AC026_20241210_NewFinal,Li$_{2}$ZnCl$_4$,1.065,6
55,6.351626,31992880.0,1045634.0,32173431.80974577,1205487.0602624877,"(55, 3)",AC026_20241210_NewFinal,Li$_{2}$ZnCl$_4$,1.065,6
56,5.095109,32024280.0,1100893.0,32244496.35259219,1269946.5701236678,"(55, 3)",AC026_20241210_NewFinal,Li$_{2}$ZnCl$_4$,1.065,6
57,4.040948,32098100.0,1118264.0,32322784.68275955,1380215.8207834477,"(55, 3)",AC026_20241210_NewFinal,Li$_{2}$ZnCl$_4$,1.065,6
58,3.175813,32183930.0,1191934.0,32411225.3506022,1539342.2435947207,"(55, 3)",AC026_20241210_NewFinal,Li$_{2}$ZnCl$_4$,1.065,6
59,2.547554,32282160.0,1280012.0,32512994.83824264,1752103.955989843,"(55, 3)",AC026_20241210_NewFinal,Li$_{2}$ZnCl$_4$,1.065,6
60,2.020474,32377560.0,1450600.0,32631650.177848827,2025154.126700136,"(55, 3)",AC026_20241210_NewFinal,Li$_{2}$ZnCl$_4$,1.065,6
61,1.605308,32487030.0,1665519.0,32771265.900257926,2367228.7997245975,"(55, 3)",AC026_20241210_NewFinal,Li$_{2}$ZnCl$_4$,1.065,6
62,1.273777,32613540.0,1928716.0,32936582.524470244,2789425.549788826,"(55, 3)",AC026_20241210_NewFinal,Li$_{2}$ZnCl$_4$,1.065,6
63,1.010237,32760810.0,2254160.0,33133173.334256925,3305562.3716363334,"(55, 3)",AC026_20241210_NewFinal,Li$_{2}$ZnCl$_4$,1.065,6
64,0.7971939,32943370.0,2651163.0,33367636.21852774,3932628.7038835036,"(55, 3)",AC026_20241210_NewFinal,Li$_{2}$ZnCl$_4$,1.065,6
65,0.6334459,33140140.0,3124515.0,33647817.79398544,4691343.472365395,"(55, 3)",AC026_20241210_NewFinal,Li$_{2}$ZnCl$_4$,1.065,6
66,0.5029507,33363550.0,3691542.0,33983077.837646134,5606838.568302143,"(55, 3)",AC026_20241210_NewFinal,Li$_{2}$ZnCl$_4$,1.065,6
67,0.3999573,33620020.0,4374493.0,34384603.2192135,6709490.347901678,"(55, 3)",AC026_20241210_NewFinal,Li$_{2}$ZnCl$_4$,1.065,6
68,0.3175813,33917120.0,5201144.0,34865782.04988629,8035926.6777297305,"(55, 3)",AC026_20241210_NewFinal,Li$_{2}$ZnCl$_4$,1.065,6
69,0.2520161,34264760.0,6193114.0,35442650.686854586,9630242.91103982,"(55, 3)",AC026_20241210_NewFinal,Li$_{2}$ZnCl$_4$,1.065,6

File: EIS/Li2ZnCl4/temp_65_replicate_1_AC026_20241210_NewFinal_Li2ZnCl4.csv
,Frequency,Z real,Z imag,Fit real,Fit imag,Dataset,sample_name,material_name,height,diameter
0,2000039.0,-1827.808,15651.39,5099.579826443644,27849.962568258365,"(65, 1)",AC026_20241210_NewFinal,Li$_{2}$ZnCl$_4$,1.065,6
1,1588711.0,-2364.172,20142.31,6284.196906193302,34247.23203220217,"(65, 1)",AC026_20241210_NewFinal,Li$_{2}$ZnCl$_4$,1.065,6
2,1261992.0,-1632.073,25355.06,7747.56501281428,42112.66502396637,"(65, 1)",AC026_20241210_NewFinal,Li$_{2}$ZnCl$_4$,1.065,6
3,1002539.0,-1859.717,33274.64,9557.072762773512,51782.49863854966,"(65, 1)",AC026_20241210_NewFinal,Li$_{2}$ZnCl$_4$,1.065,6
4,796289.1,-1931.963,42193.25,11797.293008257748,63669.601506265615,"(65, 1)",AC026_20241210_NewFinal,Li$_{2}$ZnCl$_4$,1.065,6
5,632460.9,-1295.003,53637.79,14574.79558371732,78280.73917833359,"(65, 1)",AC026_20241210_NewFinal,Li$_{2}$ZnCl$_4$,1.065,6
6,502382.8,-782.4313,68809.23,18024.503402413753,96237.62008721883,"(65, 1)",AC026_20241210_NewFinal,Li$_{2}$ZnCl$_4$,1.065,6
7,399257.8,360.368,84757.84,22318.166143500523,118302.48750425612,"(65, 1)",AC026_20241210_NewFinal,Li$_{2}$ZnCl$_4$,1.065,6
8,316992.2,-2186.182,106440.9,27675.76621319401,145409.13983500714,"(65, 1)",AC026_20241210_NewFinal,Li$_{2}$ZnCl$_4$,1.065,6
9,251835.9,5367.939,135766.5,34381.01931248568,178700.37022202753,"(65, 1)",AC026_20241210_NewFinal,Li$_{2}$ZnCl$_4$,1.065,6
10,200039.1,7102.153,168916.4,42802.634726793745,219572.89282510272,"(65, 1)",AC026_20241210_NewFinal,Li$_{2}$ZnCl$_4$,1.065,6
11,159023.4,10357.24,209327.8,53423.72614475736,269730.8234057177,"(65, 1)",AC026_20241210_NewFinal,Li$_{2}$ZnCl$_4$,1.065,6
12,126210.9,17236.22,254612.8,66882.80617341073,331248.62768656795,"(65, 1)",AC026_20241210_NewFinal,Li$_{2}$ZnCl$_4$,1.065,6
13,100429.7,23627.07,328764.4,84031.2819954512,406644.00551474397,"(65, 1)",AC026_20241210_NewFinal,Li$_{2}$ZnCl$_4$,1.065,6
14,79804.69,36472.45,410057.7,106014.45346253485,498960.2062278732,"(65, 1)",AC026_20241210_NewFinal,Li$_{2}$ZnCl$_4$,1.065,6
15,63398.44,52548.69,507542.6,134385.87522519825,611855.3697964294,"(65, 1)",AC026_20241210_NewFinal,Li$_{2}$ZnCl$_4$,1.065,6
16,50273.44,62915.9,628085.8,171268.72920647933,749692.9886373722,"(65, 1)",AC026_20241210_NewFinal,Li$_{2}$ZnCl$_4$,1.065,6
17,39960.94,109349.3,789502.8,219582.55490838634,917621.3900479965,"(65, 1)",AC026_20241210_NewFinal,Li$_{2}$ZnCl$_4$,1.065,6
18,31757.81,140558.3,951016.0,283358.8469693564,1121619.5182891942,"(65, 1)",AC026_20241210_NewFinal,Li$_{2}$ZnCl$_4$,1.065,6
19,25195.31,216218.4,1172289.0,368173.1327904221,1368468.672100275,"(65, 1)",AC026_20241210_NewFinal,Li$_{2}$ZnCl$_4$,1.065,6
20,20039.06,346974.3,1455290.0,481720.40437507484,1665581.7899007525,"(65, 1)",AC026_20241210_NewFinal,Li$_{2}$ZnCl$_4$,1.065,6
21,16054.69,441287.8,1813023.0,634547.025264996,2020579.8197668414,"(65, 1)",AC026_20241210_NewFinal,Li$_{2}$ZnCl$_4$,1.065,6
22,12773.44,563302.2,2089193.0,840909.7009982244,2440447.872814432,"(65, 1)",AC026_20241210_NewFinal,Li$_{2}$ZnCl$_4$,1.065,6
23,9946.65,716666.1,2627842.0,1119634.1631084683,2930041.91682078,"(65, 1)",AC026_20241210_NewFinal,Li$_{2}$ZnCl$_4$,1.065,6
24,7888.72,1393775.0,3038384.0,1494656.8503591917,3489686.4101564693,"(65, 1)",AC026_20241210_NewFinal,Li$_{2}$ZnCl$_4$,1.065,6
25,6288.11,1303449.0,3704757.0,1994626.4426902868,4111695.0867824825,"(65, 1)",AC026_20241210_NewFinal,Li$_{2}$ZnCl$_4$,1.065,6
26,5039.063,2142382.0,4349188.0,2650567.4552301676,4776027.331034174,"(65, 1)",AC026_20241210_NewFinal,Li$_{2}$ZnCl$_4$,1.065,6
27,4001.524,2846076.0,4999048.0,3490417.495800616,5446155.796073761,"(65, 1)",AC026_20241210_NewFinal,Li$_{2}$ZnCl$_4$,1.065,6
28,3161.337,3788043.0,5601829.0,4529822.135460017,6067542.5692363,"(65, 1)",AC026_20241210_NewFinal,Li$_{2}$ZnCl$_4$,1.065,6
29,2507.267,4979779.0,6153052.0,5760611.239419974,6572150.603155197,"(65, 1)",AC026_20241210_NewFinal,Li$_{2}$ZnCl$_4$,1.065,6
30,1979.167,6329147.0,6515889.0,7141715.302996678,6891400.7007554155,"(65, 1)",AC026_20241210_NewFinal,Li$_{2}$ZnCl$_4$,1.065,6
31,1598.011,7489612.0,6766295.0,8599461.844266677,6975438.683188405,"(65, 1)",AC026_20241210_NewFinal,Li$_{2}$ZnCl$_4$,1.065,6
32,1257.622,9040337.0,6678805.0,10041310.988831485,6810405.957982348,"(65, 1)",AC026_20241210_NewFinal,Li$_{2}$ZnCl$_4$,1.065,6
33,1004.464,10179060.0,6554076.0,11378784.036874725,6423689.408934462,"(65, 1)",AC026_20241210_NewFinal,Li$_{2}$ZnCl$_4$,1.065,6
34,800.3049,11470560.0,6167976.0,12548337.072021596,5873758.29034827,"(65, 1)",AC026_20241210_NewFinal,Li$_{2}$ZnCl$_4$,1.065,6
35,631.0096,12607350.0,5640177.0,13520566.595455315,5231021.71723352,"(65, 1)",AC026_20241210_NewFinal,Li$_{2}$ZnCl$_4$,1.065,6
36,498.6702,13526450.0,5001566.0,14296611.614303924,4560045.081189772,"(65, 1)",AC026_20241210_NewFinal,Li$_{2}$ZnCl$_4$,1.065,6
37,397.2458,14290010.0,4393946.0,14897513.663540455,3909501.045398392,"(65, 1)",AC026_20241210_NewFinal,Li$_{2}$ZnCl$_4$,1.065,6
38,319.6023,14789910.0,3943697.0,15353120.80221434,3310078.4749334133,"(65, 1)",AC026_20241210_NewFinal,Li$_{2}$ZnCl$_4$,1.065,6
39,251.1161,15333350.0,3132411.0,15694121.906055817,2777240.286997898,"(65, 1)",AC026_20241210_NewFinal,Li$_{2}$ZnCl$_4$,1.065,6
40,200.8929,15670030.0,2443517.0,15947759.423680248,2315625.912934357,"(65, 1)",AC026_20241210_NewFinal,Li$_{2}$ZnCl$_4$,1.065,6
41,158.0056,15838900.0,2201405.0,16136278.7580622,1923172.4151961384,"(65, 1)",AC026_20241210_NewFinal,Li$_{2}$ZnCl$_4$,1.065,6
42,126.6892,16080960.0,1839144.0,16276940.79237286,1594231.1002770795,"(65, 1)",AC026_20241210_NewFinal,Li$_{2}$ZnCl$_4$,1.065,6
43,99.734,16024770.0,1698404.0,16382723.984106088,1321640.5364602166,"(65, 1)",AC026_20241210_NewFinal,Li$_{2}$ZnCl$_4$,1.065,6
44,79.44915,16237940.0,1186332.0,16463208.871625723,1097977.163641149,"(65, 1)",AC026_20241210_NewFinal,Li$_{2}$ZnCl$_4$,1.065,6
45,63.34459,16158760.0,3525413.0,16525404.570683254,916240.6933888498,"(65, 1)",AC026_20241210_NewFinal,Li$_{2}$ZnCl$_4$,1.065,6
46,49.86702,15975530.0,568984.8,16574431.284067513,770183.7318816674,"(65, 1)",AC026_20241210_NewFinal,Li$_{2}$ZnCl$_4$,1.065,6
47,39.72458,16486750.0,744364.8,16614048.43833689,654432.5782595398,"(65, 1)",AC026_20241210_NewFinal,Li$_{2}$ZnCl$_4$,1.065,6
48,31.88775,16500880.0,623889.4,16647048.534943413,564494.0056342569,"(65, 1)",AC026_20241210_NewFinal,Li$_{2}$ZnCl$_4$,1.065,6
49,24.93351,16548640.0,457799.3,16675544.886175867,496705.85474490334,"(65, 1)",AC026_20241210_NewFinal,Li$_{2}$ZnCl$_4$,1.065,6
50,19.94681,16564130.0,398647.2,16701179.899382904,448165.194929721,"(65, 1)",AC026_20241210_NewFinal,Li$_{2}$ZnCl$_4$,1.065,6
51,15.94388,16578780.0,390808.2,16725275.864034079,416652.947625392,"(65, 1)",AC026_20241210_NewFinal,Li$_{2}$ZnCl$_4$,1.065,6
52,12.40079,16599420.0,356036.0,16748945.122856284,400565.050609331,"(65, 1)",AC026_20241210_NewFinal,Li$_{2}$ZnCl$_4$,1.065,6
53,9.91015,16626580.0,385862.9,16773172.134220641,398855.1955505733,"(65, 1)",AC026_20241210_NewFinal,Li$_{2}$ZnCl$_4$,1.065,6
54,7.971939,16648580.0,364343.7,16798876.51584869,410991.40801596694,"(65, 1)",AC026_20241210_NewFinal,Li$_{2}$ZnCl$_4$,1.065,6
55,6.351626,16672960.0,365005.3,16826963.634557433,436927.32875654096,"(65, 1)",AC026_20241210_NewFinal,Li$_{2}$ZnCl$_4$,1.065,6
56,5.095109,16704370.0,399749.8,16858367.50805866,477088.43614627636,"(65, 1)",AC026_20241210_NewFinal,Li$_{2}$ZnCl$_4$,1.065,6
57,4.040948,16740080.0,433824.3,16894089.54120391,532373.2902448893,"(65, 1)",AC026_20241210_NewFinal,Li$_{2}$ZnCl$_4$,1.065,6
58,3.175813,16780190.0,496598.5,16935235.78550875,604169.987310496,"(65, 1)",AC026_20241210_NewFinal,Li$_{2}$ZnCl$_4$,1.065,6
59,2.547554,16841570.0,536679.7,16983054.87572826,694388.2819026384,"(65, 1)",AC026_20241210_NewFinal,Li$_{2}$ZnCl$_4$,1.065,6
60,2.020474,16888100.0,612279.7,17038978.47948129,805508.2042778332,"(65, 1)",AC026_20241210_NewFinal,Li$_{2}$ZnCl$_4$,1.065,6
61,1.605308,16940010.0,704343.2,17104665.938685954,940646.4457994323,"(65, 1)",AC026_20241210_NewFinal,Li$_{2}$ZnCl$_4$,1.065,6
62,1.273777,17001060.0,816811.2,17182054.746737987,1103642.2948965174,"(65, 1)",AC026_20241210_NewFinal,Li$_{2}$ZnCl$_4$,1.065,6
63,1.010237,17070670.0,952290.0,17273418.568589546,1299165.4823798605,"(65, 1)",AC026_20241210_NewFinal,Li$_{2}$ZnCl$_4$,1.065,6
64,0.7971939,17155310.0,1118691.0,17381434.65796056,1532848.9468495003,"(65, 1)",AC026_20241210_NewFinal,Li$_{2}$ZnCl$_4$,1.065,6
65,0.6334459,17246910.0,1314306.0,17509262.750164878,1811450.2732105753,"(65, 1)",AC026_20241210_NewFinal,Li$_{2}$ZnCl$_4$,1.065,6
66,0.5029507,17350010.0,1550581.0,17660637.809547212,2143046.4092353266,"(65, 1)",AC026_20241210_NewFinal,Li$_{2}$ZnCl$_4$,1.065,6
67,0.3999573,17467810.0,1832120.0,17839979.39102137,2537267.25028951,"(65, 1)",AC026_20241210_NewFinal,Li$_{2}$ZnCl$_4$,1.065,6
68,0.3175813,17604370.0,2173870.0,18052520.843355477,3005574.8289441057,"(65, 1)",AC026_20241210_NewFinal,Li$_{2}$ZnCl$_4$,1.065,6
69,0.2520161,17760910.0,2586988.0,18304462.14900861,3561596.187459548,"(65, 1)",AC026_20241210_NewFinal,Li$_{2}$ZnCl$_4$,1.065,6

File: EIS/Li2ZnCl4/temp_65_replicate_2_AC026_20241210_NewFinal_Li2ZnCl4.csv
,Frequency,Z real,Z imag,Fit real,Fit imag,Dataset,sample_name,material_name,height,diameter
0,2000039.0,-1774.513,15603.91,5314.851006901254,28362.810713388673,"(65, 2)",AC026_20241210_NewFinal,Li$_{2}$ZnCl$_4$,1.065,6
1,1588711.0,-1639.064,20089.48,6545.5647305460525,34856.33111958077,"(65, 2)",AC026_20241210_NewFinal,Li$_{2}$ZnCl$_4$,1.065,6
2,1261992.0,-2053.139,25676.63,8064.913220134609,42835.081949511004,"(65, 2)",AC026_20241210_NewFinal,Li$_{2}$ZnCl$_4$,1.065,6
3,1002539.0,-2408.156,33193.13,9942.424346272588,52638.026363335484,"(65, 2)",AC026_20241210_NewFinal,Li$_{2}$ZnCl$_4$,1.065,6
4,796289.1,-1937.426,43200.94,12265.284294967156,64681.095062855085,"(65, 2)",AC026_20241210_NewFinal,Li$_{2}$ZnCl$_4$,1.065,6
5,632460.9,-1143.096,53797.94,15143.259890700196,79474.45487215226,"(65, 2)",AC026_20241210_NewFinal,Li$_{2}$ZnCl$_4$,1.065,6
6,502382.8,-2413.037,69416.52,18715.190896131728,97643.53817535922,"(65, 2)",AC026_20241210_NewFinal,Li$_{2}$ZnCl$_4$,1.065,6
7,399257.8,545.2037,85365.07,23157.633032911264,119954.58776872605,"(65, 2)",AC026_20241210_NewFinal,Li$_{2}$ZnCl$_4$,1.065,6
8,316992.2,2512.126,107172.5,28696.47416789981,147345.58388122357,"(65, 2)",AC026_20241210_NewFinal,Li$_{2}$ZnCl$_4$,1.065,6
9,251835.9,4876.176,132959.1,35622.69487185321,180963.5220849823,"(65, 2)",AC026_20241210_NewFinal,Li$_{2}$ZnCl$_4$,1.065,6
10,200039.1,9032.246,166327.0,44313.94785803441,222209.0778388437,"(65, 2)",AC026_20241210_NewFinal,Li$_{2}$ZnCl$_4$,1.065,6
11,159023.4,8165.568,206895.9,55264.355523503116,272789.6805229976,"(65, 2)",AC026_20241210_NewFinal,Li$_{2}$ZnCl$_4$,1.065,6
12,126210.9,13898.45,264352.7,69125.96301333944,334781.84740274266,"(65, 2)",AC026_20241210_NewFinal,Li$_{2}$ZnCl$_4$,1.065,6
13,100429.7,26081.41,328307.5,86766.75807752217,410703.1575042157,"(65, 2)",AC026_20241210_NewFinal,Li$_{2}$ZnCl$_4$,1.065,6
14,79804.69,28559.81,406945.1,109352.23069358799,503593.2393681149,"(65, 2)",AC026_20241210_NewFinal,Li$_{2}$ZnCl$_4$,1.065,6
15,63398.44,52694.33,509972.3,138460.262502629,617101.203260594,"(65, 2)",AC026_20241210_NewFinal,Li$_{2}$ZnCl$_4$,1.065,6
16,50273.44,72632.35,630497.6,176242.84089793795,755573.3991046292,"(65, 2)",AC026_20241210_NewFinal,Li$_{2}$ZnCl$_4$,1.065,6
17,39960.94,101523.0,786359.6,225652.65238418672,924129.1394121591,"(65, 2)",AC026_20241210_NewFinal,Li$_{2}$ZnCl$_4$,1.065,6
18,31757.81,203279.5,967320.0,290757.532128805,1128701.3882599636,"(65, 2)",AC026_20241210_NewFinal,Li$_{2}$ZnCl$_4$,1.065,6
19,25195.31,199335.7,1216211.0,377169.4646423211,1376001.8703133995,"(65, 2)",AC026_20241210_NewFinal,Li$_{2}$ZnCl$_4$,1.065,6
20,20039.06,280825.1,1456860.0,492613.5173886426,1673342.2946699073,"(65, 2)",AC026_20241210_NewFinal,Li$_{2}$ZnCl$_4$,1.065,6
21,16054.69,373564.4,1784368.0,647647.5862503996,2028202.121637974,"(65, 2)",AC026_20241210_NewFinal,Li$_{2}$ZnCl$_4$,1.065,6
22,12773.44,572334.9,2122169.0,856500.5853996502,2447378.1607446424,"(65, 2)",AC026_20241210_NewFinal,Li$_{2}$ZnCl$_4$,1.065,6
23,9946.65,763113.8,2650647.0,1137898.8046044835,2935492.5065136105,"(65, 2)",AC026_20241210_NewFinal,Li$_{2}$ZnCl$_4$,1.065,6
24,7888.72,1140234.0,2997613.0,1515563.2550015282,3492609.8627856304,"(65, 2)",AC026_20241210_NewFinal,Li$_{2}$ZnCl$_4$,1.065,6
25,6288.11,2087737.0,3601664.0,2017762.3570754724,4110812.4929264477,"(65, 2)",AC026_20241210_NewFinal,Li$_{2}$ZnCl$_4$,1.065,6
26,5039.063,2117683.0,4358414.0,2674946.5301737837,4769961.664753536,"(65, 2)",AC026_20241210_NewFinal,Li$_{2}$ZnCl$_4$,1.065,6
27,4001.524,2844807.0,5015846.0,3514324.704307838,5433720.826175017,"(65, 2)",AC026_20241210_NewFinal,Li$_{2}$ZnCl$_4$,1.065,6
28,3161.337,3767173.0,5705061.0,4550827.797385303,6048188.76256249,"(65, 2)",AC026_20241210_NewFinal,Li$_{2}$ZnCl$_4$,1.065,6
29,2507.267,4959084.0,6188183.0,5775902.382552778,6546448.229672108,"(65, 2)",AC026_20241210_NewFinal,Li$_{2}$ZnCl$_4$,1.065,6
30,1979.167,6232596.0,6479240.0,7148782.744386373,6861293.700335079,"(65, 2)",AC026_20241210_NewFinal,Li$_{2}$ZnCl$_4$,1.065,6
31,1598.011,7488171.0,6818185.0,8596923.831278589,6943987.762491625,"(65, 2)",AC026_20241210_NewFinal,Li$_{2}$ZnCl$_4$,1.065,6
32,1257.622,8783215.0,6890758.0,10029435.54893744,6780995.030316511,"(65, 2)",AC026_20241210_NewFinal,Li$_{2}$ZnCl$_4$,1.065,6
33,1004.464,10221250.0,6642703.0,11359373.574457614,6399058.730156447,"(65, 2)",AC026_20241210_NewFinal,Li$_{2}$ZnCl$_4$,1.065,6
34,800.3049,11524530.0,6277106.0,12524052.319875788,5855369.024320583,"(65, 2)",AC026_20241210_NewFinal,Li$_{2}$ZnCl$_4$,1.065,6
35,631.0096,12566400.0,5713087.0,13494105.654219957,5218992.082245832,"(65, 2)",AC026_20241210_NewFinal,Li$_{2}$ZnCl$_4$,1.065,6
36,498.6702,13575100.0,5113083.0,14270131.943030912,4553516.576634072,"(65, 2)",AC026_20241210_NewFinal,Li$_{2}$ZnCl$_4$,1.065,6
37,397.2458,14275970.0,4443357.0,14872419.774066633,3907131.656186106,"(65, 2)",AC026_20241210_NewFinal,Li$_{2}$ZnCl$_4$,1.065,6
38,319.6023,14813060.0,3955743.0,15330123.225244632,3310440.8152237763,"(65, 2)",AC026_20241210_NewFinal,Li$_{2}$ZnCl$_4$,1.065,6
39,251.1161,15420620.0,3148819.0,15673415.124310983,2779053.17879987,"(65, 2)",AC026_20241210_NewFinal,Li$_{2}$ZnCl$_4$,1.065,6
40,200.8929,15525810.0,2694460.0,15929209.105262524,2317844.9508451396,"(65, 2)",AC026_20241210_NewFinal,Li$_{2}$ZnCl$_4$,1.065,6
41,158.0056,15990510.0,2271687.0,16119568.957064604,1924993.775747959,"(65, 2)",AC026_20241210_NewFinal,Li$_{2}$ZnCl$_4$,1.065,6
42,126.6892,16168690.0,1862908.0,16261671.930791462,1595054.6609122688,"(65, 2)",AC026_20241210_NewFinal,Li$_{2}$ZnCl$_4$,1.065,6
43,99.734,16032490.0,1581606.0,16368470.001569534,1321020.912877822,"(65, 2)",AC026_20241210_NewFinal,Li$_{2}$ZnCl$_4$,1.065,6
44,79.44915,16417150.0,1304295.0,16449545.893287381,1095576.9033430424,"(65, 2)",AC026_20241210_NewFinal,Li$_{2}$ZnCl$_4$,1.065,6
45,63.34459,14079270.0,1431961.0,16511921.71330048,911791.0416373652,"(65, 2)",AC026_20241210_NewFinal,Li$_{2}$ZnCl$_4$,1.065,6
46,49.86702,16241310.0,348019.0,16560731.11775494,763453.9059498585,"(65, 2)",AC026_20241210_NewFinal,Li$_{2}$ZnCl$_4$,1.065,6
47,39.72458,16587710.0,734638.3,16599741.868197955,645206.6170474901,"(65, 2)",AC026_20241210_NewFinal,Li$_{2}$ZnCl$_4$,1.065,6
48,31.88775,16570820.0,625322.5,16631746.884926805,552553.7309188598,"(65, 2)",AC026_20241210_NewFinal,Li$_{2}$ZnCl$_4$,1.065,6
49,24.93351,16636610.0,431962.8,16658850.685461245,481818.54195726756,"(65, 2)",AC026_20241210_NewFinal,Li$_{2}$ZnCl$_4$,1.065,6
50,19.94681,16654540.0,389324.3,16682677.097147899,430074.82600726647,"(65, 2)",AC026_20241210_NewFinal,Li$_{2}$ZnCl$_4$,1.065,6
51,15.94388,16671000.0,372727.1,16704519.754717495,395074.2359098973,"(65, 2)",AC026_20241210_NewFinal,Li$_{2}$ZnCl$_4$,1.065,6
52,12.40079,16695610.0,356281.7,16725452.022252612,375179.7239438164,"(65, 2)",AC026_20241210_NewFinal,Li$_{2}$ZnCl$_4$,1.065,6
53,9.91015,16713750.0,360864.6,16746408.722812017,369310.2836650058,"(65, 2)",AC026_20241210_NewFinal,Li$_{2}$ZnCl$_4$,1.065,6
54,7.971939,16744730.0,379823.2,16768248.70823972,376899.509287077,"(65, 2)",AC026_20241210_NewFinal,Li$_{2}$ZnCl$_4$,1.065,6
55,6.351626,16772710.0,408270.3,16791804.812756397,397869.0419133903,"(65, 2)",AC026_20241210_NewFinal,Li$_{2}$ZnCl$_4$,1.065,6
56,5.095109,16803600.0,411603.1,16817925.95505568,432617.34862580884,"(65, 2)",AC026_20241210_NewFinal,Li$_{2}$ZnCl$_4$,1.065,6
57,4.040948,16835550.0,436921.3,16847514.921307947,482024.13077911234,"(65, 2)",AC026_20241210_NewFinal,Li$_{2}$ZnCl$_4$,1.065,6
58,3.175813,16875220.0,480746.2,16881564.5355035,547470.7897983588,"(65, 2)",AC026_20241210_NewFinal,Li$_{2}$ZnCl$_4$,1.065,6
59,2.547554,16936160.0,537333.0,16921194.395269588,630877.6847334437,"(65, 2)",AC026_20241210_NewFinal,Li$_{2}$ZnCl$_4$,1.065,6
60,2.020474,16981660.0,610264.0,16967690.041302063,734759.3389635402,"(65, 2)",AC026_20241210_NewFinal,Li$_{2}$ZnCl$_4$,1.065,6
61,1.605308,17033410.0,702185.9,17022546.281411074,862299.2676365357,"(65, 2)",AC026_20241210_NewFinal,Li$_{2}$ZnCl$_4$,1.065,6
62,1.273777,17092990.0,812610.9,17087516.36883597,1017446.6955005409,"(65, 2)",AC026_20241210_NewFinal,Li$_{2}$ZnCl$_4$,1.065,6
63,1.010237,17160770.0,948509.6,17164668.815649066,1205038.1217879711,"(65, 2)",AC026_20241210_NewFinal,Li$_{2}$ZnCl$_4$,1.065,6
64,0.7971939,17244460.0,1113248.0,17256453.792710148,1430947.4783197104,"(65, 2)",AC026_20241210_NewFinal,Li$_{2}$ZnCl$_4$,1.065,6
65,0.6334459,17333470.0,1306247.0,17365781.32247429,1702269.539226338,"(65, 2)",AC026_20241210_NewFinal,Li$_{2}$ZnCl$_4$,1.065,6
66,0.5029507,17436020.0,1540476.0,17496113.810787488,2027542.3017648582,"(65, 2)",AC026_20241210_NewFinal,Li$_{2}$ZnCl$_4$,1.065,6
67,0.3999573,17549440.0,1820118.0,17651575.894444447,2417015.2996849706,"(65, 2)",AC026_20241210_NewFinal,Li$_{2}$ZnCl$_4$,1.065,6
68,0.3175813,17683870.0,2159219.0,17837085.1130108,2882972.271941503,"(65, 2)",AC026_20241210_NewFinal,Li$_{2}$ZnCl$_4$,1.065,6
69,0.2520161,17836390.0,2567238.0,18058507.560780946,3440118.3360804766,"(65, 2)",AC026_20241210_NewFinal,Li$_{2}$ZnCl$_4$,1.065,6
