Repository: Maughan-Lab/Li-Zn-Zr-Cl_Halospinels

# Li-Zn-Zr-Cl_Halospinels

Data and information for "From Cation Order to Disorder: Unlocking Ion Transport Pathways in Li−Zn−Zr−Cl Halospinels" (doi: https://doi.org/10.1021/acs.chemmater.6c00461)

Neutron powder diffraction (NPD) collected at beamline BL-11A (POWGEN) at the Spallation Neutron Source at Oak Ridge National Laboratory, including raw data and .txt files with two theta, intensity, calculated fit, and difference are in the NPD directory.

File: EIS/Li2ZnCl4/temp_65_replicate_3_AC026_20241210_NewFinal_Li2ZnCl4.csv
,Frequency,Z real,Z imag,Fit real,Fit imag,Dataset,sample_name,material_name,height,diameter
0,2000039.0,-1858.322,15556.57,5086.161864892479,27820.91097956253,"(65, 3)",AC026_20241210_NewFinal,Li$_{2}$ZnCl$_4$,1.065,6
1,1588711.0,-1784.48,20661.88,6268.131057948542,34212.875226966244,"(65, 3)",AC026_20241210_NewFinal,Li$_{2}$ZnCl$_4$,1.065,6
2,1261992.0,-2589.219,26505.45,7728.324436423869,42072.068939245895,"(65, 3)",AC026_20241210_NewFinal,Li$_{2}$ZnCl$_4$,1.065,6
3,1002539.0,-1853.81,33949.7,9534.024310854842,51734.57534612746,"(65, 3)",AC026_20241210_NewFinal,Li$_{2}$ZnCl$_4$,1.065,6
4,796289.1,-1757.81,42202.72,11769.675216741221,63613.087292471675,"(65, 3)",AC026_20241210_NewFinal,Li$_{2}$ZnCl$_4$,1.065,6
5,632460.9,-1089.891,53508.98,14541.691900119331,78214.17073298454,"(65, 3)",AC026_20241210_NewFinal,Li$_{2}$ZnCl$_4$,1.065,6
6,502382.8,9.091487,69056.36,17984.809563338185,96159.30917405088,"(65, 3)",AC026_20241210_NewFinal,Li$_{2}$ZnCl$_4$,1.065,6
7,399257.8,63.76176,84121.77,22270.550355829866,118210.49480629642,"(65, 3)",AC026_20241210_NewFinal,Li$_{2}$ZnCl$_4$,1.065,6
8,316992.2,1442.21,111507.9,27618.620487531927,145301.24914275078,"(65, 3)",AC026_20241210_NewFinal,Li$_{2}$ZnCl$_4$,1.065,6
9,251835.9,2663.58,135494.4,34312.39994418587,178574.06482542114,"(65, 3)",AC026_20241210_NewFinal,Li$_{2}$ZnCl$_4$,1.065,6
10,200039.1,11580.95,169019.9,42720.189536921236,219425.33697417224,"(65, 3)",AC026_20241210_NewFinal,Li$_{2}$ZnCl$_4$,1.065,6
11,159023.4,13968.84,210517.0,53324.60572773796,269558.85314736667,"(65, 3)",AC026_20241210_NewFinal,Li$_{2}$ZnCl$_4$,1.065,6
12,126210.9,17795.4,261108.7,66763.55615342649,331048.75744207,"(65, 3)",AC026_20241210_NewFinal,Li$_{2}$ZnCl$_4$,1.065,6
13,100429.7,23250.16,325385.1,83887.7133766434,406412.45966659737,"(65, 3)",AC026_20241210_NewFinal,Li$_{2}$ZnCl$_4$,1.065,6
14,79804.69,30861.78,410032.4,105841.48895939942,498692.989027693,"(65, 3)",AC026_20241210_NewFinal,Li$_{2}$ZnCl$_4$,1.065,6
15,63398.44,50725.41,507144.2,134177.37168763118,611548.3924125857,"(65, 3)",AC026_20241210_NewFinal,Li$_{2}$ZnCl$_4$,1.065,6
16,50273.44,69192.88,623627.1,171017.28114882193,749342.2793963117,"(65, 3)",AC026_20241210_NewFinal,Li$_{2}$ZnCl$_4$,1.065,6
17,39960.94,99308.9,780815.2,219279.29380429105,917223.4228378737,"(65, 3)",AC026_20241210_NewFinal,Li$_{2}$ZnCl$_4$,1.065,6
18,31757.81,138096.3,977162.0,282993.26874457434,1121171.7037406168,"(65, 3)",AC026_20241210_NewFinal,Li$_{2}$ZnCl$_4$,1.065,6
19,25195.31,175152.9,1194099.0,367733.0168579575,1367970.063445556,"(65, 3)",AC026_20241210_NewFinal,Li$_{2}$ZnCl$_4$,1.065,6
20,20039.06,257040.3,1465962.0,481191.938206609,1665034.0526881716,"(65, 3)",AC026_20241210_NewFinal,Li$_{2}$ZnCl$_4$,1.065,6
21,16054.69,351496.5,1784694.0,633915.32517676,2019988.4854631603,"(65, 3)",AC026_20241210_NewFinal,Li$_{2}$ZnCl$_4$,1.065,6
22,12773.44,643269.8,2268395.0,840160.0219391761,2439823.809659633,"(65, 3)",AC026_20241210_NewFinal,Li$_{2}$ZnCl$_4$,1.065,6
23,9946.65,802203.7,2533754.0,1118754.1933612071,2929402.7566453316,"(65, 3)",AC026_20241210_NewFinal,Li$_{2}$ZnCl$_4$,1.065,6
24,7888.72,1081193.0,3423495.0,1493640.5090118004,3489057.3060285817,"(65, 3)",AC026_20241210_NewFinal,Li$_{2}$ZnCl$_4$,1.065,6
25,6288.11,1444633.0,3482487.0,1993479.3504670109,4111107.6234381907,"(65, 3)",AC026_20241210_NewFinal,Li$_{2}$ZnCl$_4$,1.065,6
26,5039.063,2143322.0,4362843.0,2649313.4244048595,4775514.833006211,"(65, 3)",AC026_20241210_NewFinal,Li$_{2}$ZnCl$_4$,1.065,6
27,4001.524,2857474.0,5011363.0,3489103.723898547,5445743.2658605585,"(65, 3)",AC026_20241210_NewFinal,Li$_{2}$ZnCl$_4$,1.065,6
28,3161.337,3762825.0,5630055.0,4528518.663882494,6067231.141034611,"(65, 3)",AC026_20241210_NewFinal,Li$_{2}$ZnCl$_4$,1.065,6
29,2507.267,4972928.0,6183543.0,5759399.5157980835,6571900.558158666,"(65, 3)",AC026_20241210_NewFinal,Li$_{2}$ZnCl$_4$,1.065,6
30,1979.167,6256954.0,6476217.0,7140664.429394232,6891122.184750063,"(65, 3)",AC026_20241210_NewFinal,Li$_{2}$ZnCl$_4$,1.065,6
31,1598.011,7490013.0,6765375.0,8598599.972466823,6974999.868511855,"(65, 3)",AC026_20241210_NewFinal,Li$_{2}$ZnCl$_4$,1.065,6
32,1257.622,9044320.0,6675698.0,10040606.934377752,6809659.61233678,"(65, 3)",AC026_20241210_NewFinal,Li$_{2}$ZnCl$_4$,1.065,6
33,1004.464,10233600.0,6551186.0,11378150.730228921,6422505.365914566,"(65, 3)",AC026_20241210_NewFinal,Li$_{2}$ZnCl$_4$,1.065,6
34,800.3049,11503720.0,6204940.0,12547654.169071466,5872044.413720034,"(65, 3)",AC026_20241210_NewFinal,Li$_{2}$ZnCl$_4$,1.065,6
35,631.0096,12603410.0,5716284.0,13519707.878628377,5228725.121131801,"(65, 3)",AC026_20241210_NewFinal,Li$_{2}$ZnCl$_4$,1.065,6
36,498.6702,13509940.0,5019518.0,14295463.840617917,4557138.551836396,"(65, 3)",AC026_20241210_NewFinal,Li$_{2}$ZnCl$_4$,1.065,6
37,397.2458,14259950.0,4468897.0,14895982.708784744,3905965.1203852477,"(65, 3)",AC026_20241210_NewFinal,Li$_{2}$ZnCl$_4$,1.065,6
38,319.6023,14971470.0,3816252.0,15351128.409572894,3305886.766674724,"(65, 3)",AC026_20241210_NewFinal,Li$_{2}$ZnCl$_4$,1.065,6
39,251.1161,15363060.0,3167753.0,15691598.275331512,2772350.4303293154,"(65, 3)",AC026_20241210_NewFinal,Li$_{2}$ZnCl$_4$,1.065,6
40,200.8929,15773870.0,2481991.0,15944635.362608865,2309975.201530898,"(65, 3)",AC026_20241210_NewFinal,Li$_{2}$ZnCl$_4$,1.065,6
41,158.0056,15951030.0,2151571.0,16132479.02805727,1916676.2394609288,"(65, 3)",AC026_20241210_NewFinal,Li$_{2}$ZnCl$_4$,1.065,6
42,126.6892,16090400.0,1792853.0,16272378.906023197,1586782.60544531,"(65, 3)",AC026_20241210_NewFinal,Li$_{2}$ZnCl$_4$,1.065,6
43,99.734,16184260.0,1488654.0,16377298.116511777,1313110.5315553246,"(65, 3)",AC026_20241210_NewFinal,Li$_{2}$ZnCl$_4$,1.065,6
44,79.44915,16316520.0,1227028.0,16456798.416431088,1088213.8113719244,"(65, 3)",AC026_20241210_NewFinal,Li$_{2}$ZnCl$_4$,1.065,6
45,63.34459,14022940.0,730495.4,16517866.931382872,905068.8191696135,"(65, 3)",AC026_20241210_NewFinal,Li$_{2}$ZnCl$_4$,1.065,6
46,49.86702,15993080.0,1125270.0,16565598.59460149,757403.7517257787,"(65, 3)",AC026_20241210_NewFinal,Li$_{2}$ZnCl$_4$,1.065,6
47,39.72458,16436580.0,752775.5,16603723.996450508,639819.1214184272,"(65, 3)",AC026_20241210_NewFinal,Li$_{2}$ZnCl$_4$,1.065,6
48,31.88775,16505730.0,658115.1,16635002.793744765,547794.3432748248,"(65, 3)",AC026_20241210_NewFinal,Li$_{2}$ZnCl$_4$,1.065,6
49,24.93351,16565130.0,448030.4,16661510.886809736,477638.26725711435,"(65, 3)",AC026_20241210_NewFinal,Li$_{2}$ZnCl$_4$,1.065,6
50,19.94681,16579300.0,409072.3,16684848.047682887,426417.43190600345,"(65, 3)",AC026_20241210_NewFinal,Li$_{2}$ZnCl$_4$,1.065,6
51,15.94388,16600740.0,372765.0,16706287.96273458,391880.96365054464,"(65, 3)",AC026_20241210_NewFinal,Li$_{2}$ZnCl$_4$,1.065,6
52,12.40079,16617850.0,354328.6,16726887.573115513,372392.2410829591,"(65, 3)",AC026_20241210_NewFinal,Li$_{2}$ZnCl$_4$,1.065,6
53,9.91015,16643230.0,330275.6,16747568.219034564,366872.41306526406,"(65, 3)",AC026_20241210_NewFinal,Li$_{2}$ZnCl$_4$,1.065,6
54,7.971939,16663960.0,377928.2,16769177.67562588,374758.1145496456,"(65, 3)",AC026_20241210_NewFinal,Li$_{2}$ZnCl$_4$,1.065,6
55,6.351626,16686520.0,358837.0,16792539.643290594,395974.3358971546,"(65, 3)",AC026_20241210_NewFinal,Li$_{2}$ZnCl$_4$,1.065,6
56,5.095109,16717490.0,410105.6,16818495.45852005,430922.80947580986,"(65, 3)",AC026_20241210_NewFinal,Li$_{2}$ZnCl$_4$,1.065,6
57,4.040948,16747470.0,438018.8,16847941.550724875,480486.15080455574,"(65, 3)",AC026_20241210_NewFinal,Li$_{2}$ZnCl$_4$,1.065,6
58,3.175813,16784670.0,495436.6,16881865.341634907,546048.1401727621,"(65, 3)",AC026_20241210_NewFinal,Li$_{2}$ZnCl$_4$,1.065,6
59,2.547554,16841880.0,530456.3,16921381.755112354,629530.8485097116,"(65, 3)",AC026_20241210_NewFinal,Li$_{2}$ZnCl$_4$,1.065,6
60,2.020474,16884900.0,604752.9,16967772.195940852,733449.7427657654,"(65, 3)",AC026_20241210_NewFinal,Li$_{2}$ZnCl$_4$,1.065,6
61,1.605308,16933800.0,694795.8,17022527.71012254,860988.4260423494,"(65, 3)",AC026_20241210_NewFinal,Li$_{2}$ZnCl$_4$,1.065,6
62,1.273777,16989670.0,804998.9,17087398.01900619,1016095.269706223,"(65, 3)",AC026_20241210_NewFinal,Li$_{2}$ZnCl$_4$,1.065,6
63,1.010237,17052800.0,937962.3,17164448.20172616,1203604.8843019342,"(65, 3)",AC026_20241210_NewFinal,Li$_{2}$ZnCl$_4$,1.065,6
64,0.7971939,17130780.0,1100294.0,17256124.971857104,1429388.1671608272,"(65, 3)",AC026_20241210_NewFinal,Li$_{2}$ZnCl$_4$,1.065,6
65,0.6334459,17215360.0,1292022.0,17365334.749591094,1700535.5776579601,"(65, 3)",AC026_20241210_NewFinal,Li$_{2}$ZnCl$_4$,1.065,6
66,0.5029507,17310190.0,1523288.0,17495536.07092053,2025579.3523827193,"(65, 3)",AC026_20241210_NewFinal,Li$_{2}$ZnCl$_4$,1.065,6
67,0.3999573,17415730.0,1799108.0,17650849.306093514,2414761.6142122853,"(65, 3)",AC026_20241210_NewFinal,Li$_{2}$ZnCl$_4$,1.065,6
68,0.3175813,17537590.0,2132866.0,17836187.191288773,2880356.789943801,"(65, 3)",AC026_20241210_NewFinal,Li$_{2}$ZnCl$_4$,1.065,6
69,0.2520161,17676110.0,2536534.0,18057410.324597463,3437058.47660141,"(65, 3)",AC026_20241210_NewFinal,Li$_{2}$ZnCl$_4$,1.065,6

File: EIS/Li2ZnCl4/temp_75_replicate_1_AC026_20241210_NewFinal_Li2ZnCl4.csv
,Frequency,Z real,Z imag,Fit real,Fit imag,Dataset,sample_name,material_name,height,diameter
0,2000039.0,-1604.481,15427.53,5617.637118649892,31279.8926003766,"(75, 1)",AC026_20241210_NewFinal,Li$_{2}$ZnCl$_4$,1.065,6
1,1588711.0,-2041.6,20122.59,6956.249781605527,38492.31737417844,"(75, 1)",AC026_20241210_NewFinal,Li$_{2}$ZnCl$_4$,1.065,6
2,1261992.0,-1995.791,25888.63,8625.093247111041,47363.32921966192,"(75, 1)",AC026_20241210_NewFinal,Li$_{2}$ZnCl$_4$,1.065,6
3,1002539.0,-1261.385,32990.97,10711.200988923514,58271.949480546784,"(75, 1)",AC026_20241210_NewFinal,Li$_{2}$ZnCl$_4$,1.065,6
4,796289.1,-837.5417,41741.71,13327.185551860457,71682.49643467992,"(75, 1)",AC026_20241210_NewFinal,Li$_{2}$ZnCl$_4$,1.065,6
5,632460.9,-352.8605,52250.36,16619.911034014473,88163.02876079638,"(75, 1)",AC026_20241210_NewFinal,Li$_{2}$ZnCl$_4$,1.065,6
6,502382.8,2988.971,67522.93,20782.541570744495,108407.32316009371,"(75, 1)",AC026_20241210_NewFinal,Li$_{2}$ZnCl$_4$,1.065,6
7,399257.8,2942.908,82609.69,26071.405823803147,133260.765501582,"(75, 1)",AC026_20241210_NewFinal,Li$_{2}$ZnCl$_4$,1.065,6
8,316992.2,2755.739,105170.5,32829.74627904613,163750.34670509363,"(75, 1)",AC026_20241210_NewFinal,Li$_{2}$ZnCl$_4$,1.065,6
9,251835.9,11844.78,129959.1,41521.306992287246,201118.54174349178,"(75, 1)",AC026_20241210_NewFinal,Li$_{2}$ZnCl$_4$,1.065,6
10,200039.1,-621.5328,162058.0,52777.93011968972,246860.0398112989,"(75, 1)",AC026_20241210_NewFinal,Li$_{2}$ZnCl$_4$,1.065,6
11,159023.4,15861.31,202923.6,67466.94276681644,302758.7955638247,"(75, 1)",AC026_20241210_NewFinal,Li$_{2}$ZnCl$_4$,1.065,6
12,126210.9,30040.22,251884.8,86786.11442964079,370920.20900475857,"(75, 1)",AC026_20241210_NewFinal,Li$_{2}$ZnCl$_4$,1.065,6
13,100429.7,41507.67,309669.9,112396.14477352961,453788.6612267372,"(75, 1)",AC026_20241210_NewFinal,Li$_{2}$ZnCl$_4$,1.065,6
14,79804.69,58375.43,385438.4,146602.31948083406,554133.0123829204,"(75, 1)",AC026_20241210_NewFinal,Li$_{2}$ZnCl$_4$,1.065,6
15,63398.44,77120.91,469268.3,192596.45255572523,674970.5173746747,"(75, 1)",AC026_20241210_NewFinal,Li$_{2}$ZnCl$_4$,1.065,6
16,50273.44,123001.4,590295.9,254763.8567913834,819381.4342550569,"(75, 1)",AC026_20241210_NewFinal,Li$_{2}$ZnCl$_4$,1.065,6
17,39960.94,153701.7,721410.3,339040.80872812297,990142.223160649,"(75, 1)",AC026_20241210_NewFinal,Li$_{2}$ZnCl$_4$,1.065,6
18,31757.81,228027.0,848711.7,453264.00622059125,1189079.3955880005,"(75, 1)",AC026_20241210_NewFinal,Li$_{2}$ZnCl$_4$,1.065,6
19,25195.31,344698.7,1025830.0,607369.3065739288,1416035.978780414,"(75, 1)",AC026_20241210_NewFinal,Li$_{2}$ZnCl$_4$,1.065,6
20,20039.06,456729.7,1246342.0,813163.0650258893,1667389.8162898475,"(75, 1)",AC026_20241210_NewFinal,Li$_{2}$ZnCl$_4$,1.065,6
21,16054.69,654035.4,1541895.0,1083232.5714280533,1934241.7468032718,"(75, 1)",AC026_20241210_NewFinal,Li$_{2}$ZnCl$_4$,1.065,6
22,12773.44,843083.9,1740621.0,1428504.0764007636,2200782.207613639,"(75, 1)",AC026_20241210_NewFinal,Li$_{2}$ZnCl$_4$,1.065,6
23,9946.65,1111021.0,1938848.0,1854260.929574436,2443912.2504981984,"(75, 1)",AC026_20241210_NewFinal,Li$_{2}$ZnCl$_4$,1.065,6
24,7888.72,1444486.0,2242052.0,2355385.61820159,2635563.5964725013,"(75, 1)",AC026_20241210_NewFinal,Li$_{2}$ZnCl$_4$,1.065,6
25,6288.11,1973992.0,2535408.0,2913012.7547921618,2748546.2874209597,"(75, 1)",AC026_20241210_NewFinal,Li$_{2}$ZnCl$_4$,1.065,6
26,5039.063,2437321.0,2631755.0,3495480.63324577,2764637.388450329,"(75, 1)",AC026_20241210_NewFinal,Li$_{2}$ZnCl$_4$,1.065,6
27,4001.524,2974820.0,2712905.0,4064839.2003846057,2681128.9565497893,"(75, 1)",AC026_20241210_NewFinal,Li$_{2}$ZnCl$_4$,1.065,6
28,3161.337,3548610.0,2712921.0,4586512.249921974,2511873.0088161738,"(75, 1)",AC026_20241210_NewFinal,Li$_{2}$ZnCl$_4$,1.065,6
29,2507.267,4140057.0,2590524.0,5037236.107134223,2282135.4825904826,"(75, 1)",AC026_20241210_NewFinal,Li$_{2}$ZnCl$_4$,1.065,6
30,1979.167,4600691.0,2397870.0,5407778.148268974,2020504.9631433922,"(75, 1)",AC026_20241210_NewFinal,Li$_{2}$ZnCl$_4$,1.065,6
31,1598.011,5014994.0,2217635.0,5700652.123184485,1752068.4290848435,"(75, 1)",AC026_20241210_NewFinal,Li$_{2}$ZnCl$_4$,1.065,6
32,1257.622,5361982.0,2014630.0,5925504.6132231485,1494998.8028019124,"(75, 1)",AC026_20241210_NewFinal,Li$_{2}$ZnCl$_4$,1.065,6
33,1004.464,5668238.0,1725709.0,6094742.357781107,1260238.94057621,"(75, 1)",AC026_20241210_NewFinal,Li$_{2}$ZnCl$_4$,1.065,6
34,800.3049,5889469.0,1494258.0,6220595.275841164,1052883.7002529488,"(75, 1)",AC026_20241210_NewFinal,Li$_{2}$ZnCl$_4$,1.065,6
35,631.0096,6064469.0,1244579.0,6313650.123694174,874015.6488814175,"(75, 1)",AC026_20241210_NewFinal,Li$_{2}$ZnCl$_4$,1.065,6
36,498.6702,6185660.0,1039209.0,6382404.205700862,722317.5649802532,"(75, 1)",AC026_20241210_NewFinal,Li$_{2}$ZnCl$_4$,1.065,6
37,397.2458,6293714.0,875103.6,6433367.128479936,595246.0009471471,"(75, 1)",AC026_20241210_NewFinal,Li$_{2}$ZnCl$_4$,1.065,6
38,319.6023,6361238.0,742961.7,6471383.791453721,489788.841756992,"(75, 1)",AC026_20241210_NewFinal,Li$_{2}$ZnCl$_4$,1.065,6
39,251.1161,6421389.0,551183.9,6499998.970936042,402909.08013241726,"(75, 1)",AC026_20241210_NewFinal,Li$_{2}$ZnCl$_4$,1.065,6
40,200.8929,6451202.0,449168.2,6521783.5644540675,331778.9997379312,"(75, 1)",AC026_20241210_NewFinal,Li$_{2}$ZnCl$_4$,1.065,6
41,158.0056,6470300.0,410682.9,6538597.484784269,273885.33646619564,"(75, 1)",AC026_20241210_NewFinal,Li$_{2}$ZnCl$_4$,1.065,6
42,126.6892,6500138.0,302287.6,6551789.732848428,227060.25002031177,"(75, 1)",AC026_20241210_NewFinal,Li$_{2}$ZnCl$_4$,1.065,6
43,99.734,6586606.0,336499.5,6562345.655516681,189472.69658834106,"(75, 1)",AC026_20241210_NewFinal,Li$_{2}$ZnCl$_4$,1.065,6
44,79.44915,6535622.0,230238.3,6570993.2378095295,159600.88788905714,"(75, 1)",AC026_20241210_NewFinal,Li$_{2}$ZnCl$_4$,1.065,6
45,63.34459,6884100.0,569220.9,6578279.043444836,136197.65375007543,"(75, 1)",AC026_20241210_NewFinal,Li$_{2}$ZnCl$_4$,1.065,6
46,49.86702,6563897.0,30647.87,6584622.291819348,118255.13416797742,"(75, 1)",AC026_20241210_NewFinal,Li$_{2}$ZnCl$_4$,1.065,6
47,39.72458,6566242.0,143965.7,6590353.470306206,104972.0652697323,"(75, 1)",AC026_20241210_NewFinal,Li$_{2}$ZnCl$_4$,1.065,6
48,31.88775,6574613.0,141695.3,6595742.145463962,95725.13032319244,"(75, 1)",AC026_20241210_NewFinal,Li$_{2}$ZnCl$_4$,1.065,6
49,24.93351,6606541.0,81773.89,6601017.306288978,90044.86908920252,"(75, 1)",AC026_20241210_NewFinal,Li$_{2}$ZnCl$_4$,1.065,6
50,19.94681,6600656.0,89697.41,6606382.597857331,87596.13633532338,"(75, 1)",AC026_20241210_NewFinal,Li$_{2}$ZnCl$_4$,1.065,6
51,15.94388,6610745.0,115325.1,6612028.1096515255,88162.86967396965,"(75, 1)",AC026_20241210_NewFinal,Li$_{2}$ZnCl$_4$,1.065,6
52,12.40079,6616073.0,113054.8,6618139.898406135,91636.84848971634,"(75, 1)",AC026_20241210_NewFinal,Li$_{2}$ZnCl$_4$,1.065,6
53,9.91015,6626449.0,113298.7,6624908.092436312,98010.13049993549,"(75, 1)",AC026_20241210_NewFinal,Li$_{2}$ZnCl$_4$,1.065,6
54,7.971939,6635750.0,121872.4,6632534.1992329,107370.90124349124,"(75, 1)",AC026_20241210_NewFinal,Li$_{2}$ZnCl$_4$,1.065,6
55,6.351626,6648763.0,119528.3,6641238.08878864,119902.54282723265,"(75, 1)",AC026_20241210_NewFinal,Li$_{2}$ZnCl$_4$,1.065,6
56,5.095109,6663540.0,133210.4,6651265.029231834,135885.8101086911,"(75, 1)",AC026_20241210_NewFinal,Li$_{2}$ZnCl$_4$,1.065,6
57,4.040948,6678497.0,156604.2,6662893.093415347,155704.08962523946,"(75, 1)",AC026_20241210_NewFinal,Li$_{2}$ZnCl$_4$,1.065,6
58,3.175813,6696823.0,175623.8,6676441.224677127,179851.80692154253,"(75, 1)",AC026_20241210_NewFinal,Li$_{2}$ZnCl$_4$,1.065,6
59,2.547554,6721200.0,192928.2,6692278.240138841,208946.14143290324,"(75, 1)",AC026_20241210_NewFinal,Li$_{2}$ZnCl$_4$,1.065,6
60,2.020474,6741785.0,217425.7,6710833.056230466,243742.30592468774,"(75, 1)",AC026_20241210_NewFinal,Li$_{2}$ZnCl$_4$,1.065,6
61,1.605308,6764526.0,246411.8,6732606.440979418,285152.7516127638,"(75, 1)",AC026_20241210_NewFinal,Li$_{2}$ZnCl$_4$,1.065,6
62,1.273777,6790270.0,280340.0,6758184.629616391,334270.7729858738,"(75, 1)",AC026_20241210_NewFinal,Li$_{2}$ZnCl$_4$,1.065,6
63,1.010237,6818427.0,320621.4,6788255.183801915,392399.11095169146,"(75, 1)",AC026_20241210_NewFinal,Li$_{2}$ZnCl$_4$,1.065,6
64,0.7971939,6851045.0,368623.8,6823625.530574465,461084.29259339534,"(75, 1)",AC026_20241210_NewFinal,Li$_{2}$ZnCl$_4$,1.065,6
65,0.6334459,6885470.0,424615.9,6865244.685872789,542157.6043715153,"(75, 1)",AC026_20241210_NewFinal,Li$_{2}$ZnCl$_4$,1.065,6
66,0.5029507,6922653.0,491568.6,6914228.75063734,637783.777384078,"(75, 1)",AC026_20241210_NewFinal,Li$_{2}$ZnCl$_4$,1.065,6
67,0.3999573,6963798.0,571129.6,6971890.867007305,750518.6732815906,"(75, 1)",AC026_20241210_NewFinal,Li$_{2}$ZnCl$_4$,1.065,6
68,0.3175813,7009662.0,667664.0,7039776.440482515,883377.5033480024,"(75, 1)",AC026_20241210_NewFinal,Li$_{2}$ZnCl$_4$,1.065,6
69,0.2520161,7061267.0,784535.9,7119704.574158657,1039915.3977301021,"(75, 1)",AC026_20241210_NewFinal,Li$_{2}$ZnCl$_4$,1.065,6

File: EIS/Li2ZnCl4/temp_75_replicate_2_AC026_20241210_NewFinal_Li2ZnCl4.csv
,Frequency,Z real,Z imag,Fit real,Fit imag,Dataset,sample_name,material_name,height,diameter
0,2000039.0,-1566.813,15377.6,5633.714526839826,31313.040529265152,"(75, 2)",AC026_20241210_NewFinal,Li$_{2}$ZnCl$_4$,1.065,6
1,1588711.0,-1426.945,19930.41,6975.699798559819,38531.33774918506,"(75, 2)",AC026_20241210_NewFinal,Li$_{2}$ZnCl$_4$,1.065,6
2,1261992.0,-1080.255,25902.76,8648.636019147989,47409.169108715694,"(75, 2)",AC026_20241210_NewFinal,Li$_{2}$ZnCl$_4$,1.065,6
3,1002539.0,-1799.789,33409.74,10739.715023521432,58325.67688358786,"(75, 2)",AC026_20241210_NewFinal,Li$_{2}$ZnCl$_4$,1.065,6
4,796289.1,-843.6013,42140.61,13361.743981661517,71745.30329232437,"(75, 2)",AC026_20241210_NewFinal,Li$_{2}$ZnCl$_4$,1.065,6
5,632460.9,-167.8318,52662.11,16661.826408704426,88236.22765932928,"(75, 2)",AC026_20241210_NewFinal,Li$_{2}$ZnCl$_4$,1.065,6
6,502382.8,941.4229,66382.06,20833.421006938814,108492.33405313564,"(75, 2)",AC026_20241210_NewFinal,Li$_{2}$ZnCl$_4$,1.065,6
7,399257.8,3168.737,82974.88,26133.218476862367,133359.0871301551,"(75, 2)",AC026_20241210_NewFinal,Li$_{2}$ZnCl$_4$,1.065,6
8,316992.2,4614.214,103073.5,32904.90496616747,163863.5050963883,"(75, 2)",AC026_20241210_NewFinal,Li$_{2}$ZnCl$_4$,1.065,6
9,251835.9,6665.309,128165.4,41612.765082588005,201248.00497719226,"(75, 2)",AC026_20241210_NewFinal,Li$_{2}$ZnCl$_4$,1.065,6
10,200039.1,11752.2,164642.7,52889.292950710995,247007.0839090853,"(75, 2)",AC026_20241210_NewFinal,Li$_{2}$ZnCl$_4$,1.065,6
11,159023.4,19412.5,204562.0,67602.58886064349,302924.30068371724,"(75, 2)",AC026_20241210_NewFinal,Li$_{2}$ZnCl$_4$,1.065,6
12,126210.9,35248.95,249214.5,86951.31400008682,371104.3581674574,"(75, 2)",AC026_20241210_NewFinal,Li$_{2}$ZnCl$_4$,1.065,6
13,100429.7,39570.64,313321.3,112597.14876290476,453990.5063655947,"(75, 2)",AC026_20241210_NewFinal,Li$_{2}$ZnCl$_4$,1.065,6
14,79804.69,58825.54,383213.3,146846.36765317462,554349.8671515189,"(75, 2)",AC026_20241210_NewFinal,Li$_{2}$ZnCl$_4$,1.065,6
15,63398.44,80349.33,479096.9,192891.60882686242,675197.139165074,"(75, 2)",AC026_20241210_NewFinal,Li$_{2}$ZnCl$_4$,1.065,6
16,50273.44,109080.7,589697.4,255118.5192696953,819608.9827306168,"(75, 2)",AC026_20241210_NewFinal,Li$_{2}$ZnCl$_4$,1.065,6
17,39960.94,166124.8,708295.3,339462.66225480917,990357.0546485608,"(75, 2)",AC026_20241210_NewFinal,Li$_{2}$ZnCl$_4$,1.065,6
18,31757.81,232566.4,855800.3,453758.1082929327,1189261.912467996,"(75, 2)",AC026_20241210_NewFinal,Li$_{2}$ZnCl$_4$,1.065,6
19,25195.31,340290.7,1019949.0,607934.9937128893,1416160.0476476217,"(75, 2)",AC026_20241210_NewFinal,Li$_{2}$ZnCl$_4$,1.065,6
20,20039.06,499175.7,1254038.0,813789.5926913166,1667423.7053730781,"(75, 2)",AC026_20241210_NewFinal,Li$_{2}$ZnCl$_4$,1.065,6
21,16054.69,682705.3,1456379.0,1083894.1031657336,1934151.9565886336,"(75, 2)",AC026_20241210_NewFinal,Li$_{2}$ZnCl$_4$,1.065,6
22,12773.44,837152.7,1791784.0,1429155.991225625,2200541.4704392315,"(75, 2)",AC026_20241210_NewFinal,Li$_{2}$ZnCl$_4$,1.065,6
23,9946.65,1113394.0,1964340.0,1854841.0187375527,2443511.468429991,"(75, 2)",AC026_20241210_NewFinal,Li$_{2}$ZnCl$_4$,1.065,6
24,7888.72,1726019.0,2118780.0,2355823.9647039534,2635024.0510274633,"(75, 2)",AC026_20241210_NewFinal,Li$_{2}$ZnCl$_4$,1.065,6
25,6288.11,1928882.0,2776362.0,2913250.572133658,2747924.7226919187,"(75, 2)",AC026_20241210_NewFinal,Li$_{2}$ZnCl$_4$,1.065,6
26,5039.063,2437914.0,2644450.0,3495491.1977965566,2764017.0625358396,"(75, 2)",AC026_20241210_NewFinal,Li$_{2}$ZnCl$_4$,1.065,6
27,4001.524,2970769.0,2734603.0,4064639.06985453,2680597.5649733,"(75, 2)",AC026_20241210_NewFinal,Li$_{2}$ZnCl$_4$,1.065,6
28,3161.337,3548699.0,2736103.0,4586155.329078605,2511498.3719529095,"(75, 2)",AC026_20241210_NewFinal,Li$_{2}$ZnCl$_4$,1.065,6
29,2507.267,4144824.0,2602233.0,5036794.6289108135,2281951.7507772264,"(75, 2)",AC026_20241210_NewFinal,Li$_{2}$ZnCl$_4$,1.065,6
30,1979.167,4663183.0,2406649.0,5407322.145624655,2020513.7067780897,"(75, 2)",AC026_20241210_NewFinal,Li$_{2}$ZnCl$_4$,1.065,6
31,1598.011,5038805.0,2230100.0,5700236.485182398,1752249.4655963667,"(75, 2)",AC026_20241210_NewFinal,Li$_{2}$ZnCl$_4$,1.065,6
32,1257.622,5370836.0,1997349.0,5925165.503821398,1495322.8251163538,"(75, 2)",AC026_20241210_NewFinal,Li$_{2}$ZnCl$_4$,1.065,6
33,1004.464,5696057.0,1738794.0,6094499.848207247,1260676.9533725714,"(75, 2)",AC026_20241210_NewFinal,Li$_{2}$ZnCl$_4$,1.065,6
34,800.3049,5939260.0,1500867.0,6220458.294482685,1053412.12466039,"(75, 2)",AC026_20241210_NewFinal,Li$_{2}$ZnCl$_4$,1.065,6
35,631.0096,6099656.0,1270982.0,6313621.225607429,874618.0805848289,"(75, 2)",AC026_20241210_NewFinal,Li$_{2}$ZnCl$_4$,1.065,6
36,498.6702,6248172.0,1059142.0,6382483.183854446,722984.6155307741,"(75, 2)",AC026_20241210_NewFinal,Li$_{2}$ZnCl$_4$,1.065,6
37,397.2458,6316327.0,876307.6,6433553.392513378,595974.3210377137,"(75, 2)",AC026_20241210_NewFinal,Li$_{2}$ZnCl$_4$,1.065,6
38,319.6023,6392690.0,764033.9,6471677.789119092,490579.9647520675,"(75, 2)",AC026_20241210_NewFinal,Li$_{2}$ZnCl$_4$,1.065,6
39,251.1161,6447208.0,581043.6,6500402.97583389,403768.38112126815,"(75, 2)",AC026_20241210_NewFinal,Li$_{2}$ZnCl$_4$,1.065,6
40,200.8929,6514605.0,495116.8,6522302.089936248,332714.86698659306,"(75, 2)",AC026_20241210_NewFinal,Li$_{2}$ZnCl$_4$,1.065,6
41,158.0056,6506263.0,340620.3,6539237.501721689,274908.55643482535,"(75, 2)",AC026_20241210_NewFinal,Li$_{2}$ZnCl$_4$,1.065,6
42,126.6892,6526906.0,310600.3,6552560.801821977,228183.56958440188,"(75, 2)",AC026_20241210_NewFinal,Li$_{2}$ZnCl$_4$,1.065,6
43,99.734,6635617.0,187044.7,6563260.037709234,190710.5167126753,"(75, 2)",AC026_20241210_NewFinal,Li$_{2}$ZnCl$_4$,1.065,6
44,79.44915,6554701.0,229316.0,6572066.019818701,160969.04502494598,"(75, 2)",AC026_20241210_NewFinal,Li$_{2}$ZnCl$_4$,1.065,6
45,63.34459,6843937.0,246572.2,6579528.294092734,137713.25046209502,"(75, 2)",AC026_20241210_NewFinal,Li$_{2}$ZnCl$_4$,1.065,6
46,49.86702,6508071.0,230946.3,6586069.259390206,119936.38537964769,"(75, 2)",AC026_20241210_NewFinal,Li$_{2}$ZnCl$_4$,1.065,6
47,39.72458,6596439.0,166354.3,6592022.823413451,106838.12972458356,"(75, 2)",AC026_20241210_NewFinal,Li$_{2}$ZnCl$_4$,1.065,6
48,31.88775,6594967.0,162239.8,6597662.257959769,97795.89803322277,"(75, 2)",AC026_20241210_NewFinal,Li$_{2}$ZnCl$_4$,1.065,6
49,24.93351,6621394.0,94364.49,6603220.585073139,92340.67467981938,"(75, 2)",AC026_20241210_NewFinal,Li$_{2}$ZnCl$_4$,1.065,6
50,19.94681,6637878.0,90479.98,6608905.851393151,90137.36535676001,"(75, 2)",AC026_20241210_NewFinal,Li$_{2}$ZnCl$_4$,1.065,6
51,15.94388,6637828.0,78333.84,6614912.954016488,90969.42015063908,"(75, 2)",AC026_20241210_NewFinal,Li$_{2}$ZnCl$_4$,1.065,6
52,12.40079,6654796.0,113469.4,6621433.196515624,94727.40314997487,"(75, 2)",AC026_20241210_NewFinal,Li$_{2}$ZnCl$_4$,1.065,6
53,9.91015,6663152.0,113995.3,6628662.420482202,101401.18609691385,"(75, 2)",AC026_20241210_NewFinal,Li$_{2}$ZnCl$_4$,1.065,6
54,7.971939,6674134.0,105084.8,6636808.332210491,111075.48986435267,"(75, 2)",AC026_20241210_NewFinal,Li$_{2}$ZnCl$_4$,1.065,6
55,6.351626,6686574.0,119526.1,6646097.494082598,123928.56570356862,"(75, 2)",AC026_20241210_NewFinal,Li$_{2}$ZnCl$_4$,1.065,6
56,5.095109,6702047.0,140765.7,6656782.353414562,140233.88667530156,"(75, 2)",AC026_20241210_NewFinal,Li$_{2}$ZnCl$_4$,1.065,6
57,4.040948,6716730.0,155134.5,6669148.622467199,160364.80278599524,"(75, 2)",AC026_20241210_NewFinal,Li$_{2}$ZnCl$_4$,1.065,6
58,3.175813,6734599.0,173032.5,6683523.291509689,184802.19887565335,"(75, 2)",AC026_20241210_NewFinal,Li$_{2}$ZnCl$_4$,1.065,6
59,2.547554,6759183.0,192658.9,6700283.545275946,214145.28202292015,"(75, 2)",AC026_20241210_NewFinal,Li$_{2}$ZnCl$_4$,1.065,6
60,2.020474,6779459.0,216946.8,6719866.857391588,249125.71611197334,"(75, 2)",AC026_20241210_NewFinal,Li$_{2}$ZnCl$_4$,1.065,6
61,1.605308,6802526.0,245756.0,6742782.55464611,290625.41694436636,"(75, 2)",AC026_20241210_NewFinal,Li$_{2}$ZnCl$_4$,1.065,6
62,1.273777,6828079.0,279478.9,6769625.171870017,339698.424073615,"(75, 2)",AC026_20241210_NewFinal,Li$_{2}$ZnCl$_4$,1.065,6
63,1.010237,6856390.0,319385.8,6801089.958100456,397597.37797550973,"(75, 2)",AC026_20241210_NewFinal,Li$_{2}$ZnCl$_4$,1.065,6
64,0.7971939,6889684.0,367116.9,6837990.945836538,465805.2561848231,"(75, 2)",AC026_20241210_NewFinal,Li$_{2}$ZnCl$_4$,1.065,6
65,0.6334459,6924148.0,422427.8,6881282.058225048,546073.1629485603,"(75, 2)",AC026_20241210_NewFinal,Li$_{2}$ZnCl$_4$,1.065,6
66,0.5029507,6962130.0,488570.6,6932081.805203592,640465.1275172689,"(75, 2)",AC026_20241210_NewFinal,Li$_{2}$ZnCl$_4$,1.065,6
67,0.3999573,7003715.0,567354.9,6991702.2106558485,751411.0506793275,"(75, 2)",AC026_20241210_NewFinal,Li$_{2}$ZnCl$_4$,1.065,6
68,0.3175813,7049959.0,662788.2,7061682.72066424,881769.1524092878,"(75, 2)",AC026_20241210_NewFinal,Li$_{2}$ZnCl$_4$,1.065,6
69,0.2520161,7101868.0,778146.8,7143829.970640441,1034899.5211530736,"(75, 2)",AC026_20241210_NewFinal,Li$_{2}$ZnCl$_4$,1.065,6

File: EIS/Li2ZnCl4/temp_75_replicate_3_AC026_20241210_NewFinal_Li2ZnCl4.csv
,Frequency,Z real,Z imag,Fit real,Fit imag,Dataset,sample_name,material_name,height,diameter
0,2000039.0,-1564.488,15427.12,5616.510768911793,31277.43820262312,"(75, 3)",AC026_20241210_NewFinal,Li$_{2}$ZnCl$_4$,1.065,6
1,1588711.0,-1597.034,20185.52,6954.866239993168,38489.42332612756,"(75, 3)",AC026_20241210_NewFinal,Li$_{2}$ZnCl$_4$,1.065,6
2,1261992.0,-1658.687,25861.61,8623.39362751081,47359.92658810767,"(75, 3)",AC026_20241210_NewFinal,Li$_{2}$ZnCl$_4$,1.065,6
3,1002539.0,-1569.807,32898.45,10709.112667163696,58267.961892015075,"(75, 3)",AC026_20241210_NewFinal,Li$_{2}$ZnCl$_4$,1.065,6
4,796289.1,-1111.51,42197.15,13324.61885850084,71677.84066450667,"(75, 3)",AC026_20241210_NewFinal,Li$_{2}$ZnCl$_4$,1.065,6
5,632460.9,613.5772,52878.29,16616.755138987388,88157.6161393489,"(75, 3)",AC026_20241210_NewFinal,Li$_{2}$ZnCl$_4$,1.065,6
6,502382.8,-141.391,66622.99,20778.65938314841,108401.06220886229,"(75, 3)",AC026_20241210_NewFinal,Li$_{2}$ZnCl$_4$,1.065,6
7,399257.8,2852.083,83017.19,26066.627718929638,133253.5663882598,"(75, 3)",AC026_20241210_NewFinal,Li$_{2}$ZnCl$_4$,1.065,6
8,316992.2,5257.001,103519.1,32823.86248220983,163742.12835336255,"(75, 3)",AC026_20241210_NewFinal,Li$_{2}$ZnCl$_4$,1.065,6
9,251835.9,6748.658,130325.3,41514.05852794378,201109.2427739731,"(75, 3)",AC026_20241210_NewFinal,Li$_{2}$ZnCl$_4$,1.065,6
10,200039.1,14589.65,164322.3,52768.99843392258,246849.63495142502,"(75, 3)",AC026_20241210_NewFinal,Li$_{2}$ZnCl$_4$,1.065,6
11,159023.4,20153.08,196429.5,67455.9385552727,302747.3197671423,"(75, 3)",AC026_20241210_NewFinal,Li$_{2}$ZnCl$_4$,1.065,6
12,126210.9,27638.3,248656.4,86772.56702623516,370907.79225792974,"(75, 3)",AC026_20241210_NewFinal,Li$_{2}$ZnCl$_4$,1.065,6
13,100429.7,39308.82,311543.9,112379.49495842103,453775.57781116205,"(75, 3)",AC026_20241210_NewFinal,Li$_{2}$ZnCl$_4$,1.065,6
14,79804.69,54318.22,387505.2,146581.9211673759,554119.7489285871,"(75, 3)",AC026_20241210_NewFinal,Li$_{2}$ZnCl$_4$,1.065,6
15,63398.44,82658.79,471888.8,192571.59305741056,674957.8637349994,"(75, 3)",AC026_20241210_NewFinal,Li$_{2}$ZnCl$_4$,1.065,6
16,50273.44,113849.3,584321.6,254733.81174488057,819370.5986309546,"(75, 3)",AC026_20241210_NewFinal,Li$_{2}$ZnCl$_4$,1.065,6
17,39960.94,165109.3,724897.4,339004.9561080119,990134.9653494258,"(75, 3)",AC026_20241210_NewFinal,Li$_{2}$ZnCl$_4$,1.065,6
18,31757.81,212900.0,868788.4,453222.0319349691,1189078.1554757017,"(75, 3)",AC026_20241210_NewFinal,Li$_{2}$ZnCl$_4$,1.065,6
19,25195.31,333152.0,1041806.0,607321.5344905511,1416043.9463044014,"(75, 3)",AC026_20241210_NewFinal,Li$_{2}$ZnCl$_4$,1.065,6
20,20039.06,477960.3,1265463.0,813110.9204874282,1667410.8433429736,"(75, 3)",AC026_20241210_NewFinal,Li$_{2}$ZnCl$_4$,1.065,6
21,16054.69,589416.6,1474063.0,1083179.1135029236,1934279.9572803415,"(75, 3)",AC026_20241210_NewFinal,Li$_{2}$ZnCl$_4$,1.065,6
22,12773.44,852362.1,1767647.0,1428454.3920832204,2200841.172430717,"(75, 3)",AC026_20241210_NewFinal,Li$_{2}$ZnCl$_4$,1.065,6
23,9946.65,1235315.0,1995939.0,1854222.0152647058,2443993.752981431,"(75, 3)",AC026_20241210_NewFinal,Li$_{2}$ZnCl$_4$,1.065,6
24,7888.72,1569882.0,2158482.0,2355365.351230799,2635666.3744292925,"(75, 3)",AC026_20241210_NewFinal,Li$_{2}$ZnCl$_4$,1.065,6
25,6288.11,2056960.0,2551045.0,2913017.928001668,2748665.52946379,"(75, 3)",AC026_20241210_NewFinal,Li$_{2}$ZnCl$_4$,1.065,6
26,5039.063,2442374.0,2652053.0,3495514.775768882,2764765.7087308085,"(75, 3)",AC026_20241210_NewFinal,Li$_{2}$ZnCl$_4$,1.065,6
27,4001.524,2982169.0,2734350.0,4064901.425032026,2681258.750619367,"(75, 3)",AC026_20241210_NewFinal,Li$_{2}$ZnCl$_4$,1.065,6
28,3161.337,3554671.0,2747865.0,4586597.906020722,2511999.045268701,"(75, 3)",AC026_20241210_NewFinal,Li$_{2}$ZnCl$_4$,1.065,6
29,2507.267,4152972.0,2622722.0,5037338.808277281,2282256.392958001,"(75, 3)",AC026_20241210_NewFinal,Li$_{2}$ZnCl$_4$,1.065,6
30,1979.167,4696666.0,2447875.0,5407891.958314057,2020623.1760422394,"(75, 3)",AC026_20241210_NewFinal,Li$_{2}$ZnCl$_4$,1.065,6
31,1598.011,5063634.0,2244893.0,5700772.947716638,1752189.0937317952,"(75, 3)",AC026_20241210_NewFinal,Li$_{2}$ZnCl$_4$,1.065,6
32,1257.622,5431401.0,1961879.0,5925630.61324056,1495128.537656969,"(75, 3)",AC026_20241210_NewFinal,Li$_{2}$ZnCl$_4$,1.065,6
33,1004.464,5708422.0,1744971.0,6094873.71915595,1260384.9324334457,"(75, 3)",AC026_20241210_NewFinal,Li$_{2}$ZnCl$_4$,1.065,6
34,800.3049,5962480.0,1490610.0,6220733.745386397,1053053.274297548,"(75, 3)",AC026_20241210_NewFinal,Li$_{2}$ZnCl$_4$,1.065,6
35,631.0096,6128603.0,1268671.0,6313798.575260398,874216.2079996334,"(75, 3)",AC026_20241210_NewFinal,Li$_{2}$ZnCl$_4$,1.065,6
36,498.6702,6263159.0,1070052.0,6382566.340177551,722556.7509000457,"(75, 3)",AC026_20241210_NewFinal,Li$_{2}$ZnCl$_4$,1.065,6
37,397.2458,6356810.0,885645.1,6433547.317091793,595531.9654134802,"(75, 3)",AC026_20241210_NewFinal,Li$_{2}$ZnCl$_4$,1.065,6
38,319.6023,6458944.0,698820.0,6471587.035567727,490130.5650470227,"(75, 3)",AC026_20241210_NewFinal,Li$_{2}$ZnCl$_4$,1.065,6
39,251.1161,6522053.0,582228.9,6500230.947035675,403316.7109760473,"(75, 3)",AC026_20241210_NewFinal,Li$_{2}$ZnCl$_4$,1.065,6
40,200.8929,6509282.0,451175.3,6522050.730172014,332264.21236539556,"(75, 3)",AC026_20241210_NewFinal,Li$_{2}$ZnCl$_4$,1.065,6
41,158.0056,6603426.0,369345.6,6538907.231097764,274461.71151763364,"(75, 3)",AC026_20241210_NewFinal,Li$_{2}$ZnCl$_4$,1.065,6
42,126.6892,6566617.0,349771.0,6552150.575248671,227743.6911333449,"(75, 3)",AC026_20241210_NewFinal,Li$_{2}$ZnCl$_4$,1.065,6
43,99.734,6535924.0,366808.6,6562767.4625816755,190281.8968142216,"(75, 3)",AC026_20241210_NewFinal,Li$_{2}$ZnCl$_4$,1.065,6
44,79.44915,6602975.0,228944.7,6571487.499545479,160557.86146504877,"(75, 3)",AC026_20241210_NewFinal,Li$_{2}$ZnCl$_4$,1.065,6
45,63.34459,6980006.0,577411.9,6578859.184597146,137328.3500741762,"(75, 3)",AC026_20241210_NewFinal,Li$_{2}$ZnCl$_4$,1.065,6
46,49.86702,6589819.0,292319.4,6585304.037581595,119590.15250174429,"(75, 3)",AC026_20241210_NewFinal,Li$_{2}$ZnCl$_4$,1.065,6
47,39.72458,6640470.0,144210.7,6591155.273828558,106547.49092879135,"(75, 3)",AC026_20241210_NewFinal,Li$_{2}$ZnCl$_4$,1.065,6
48,31.88775,6651912.0,111522.5,6596685.688524804,97583.51600415085,"(75, 3)",AC026_20241210_NewFinal,Li$_{2}$ZnCl$_4$,1.065,6
49,24.93351,6657716.0,84903.51,6602128.086613757,92236.3886020532,"(75, 3)",AC026_20241210_NewFinal,Li$_{2}$ZnCl$_4$,1.065,6
50,19.94681,6675552.0,91344.32,6607690.6189719355,90179.94244382821,"(75, 3)",AC026_20241210_NewFinal,Li$_{2}$ZnCl$_4$,1.065,6
51,15.94388,6675267.0,82904.28,6613568.691947689,91208.69309476891,"(75, 3)",AC026_20241210_NewFinal,Li$_{2}$ZnCl$_4$,1.065,6
52,12.40079,6689400.0,95872.5,6619954.6333697755,95226.88149291872,"(75, 3)",AC026_20241210_NewFinal,Li$_{2}$ZnCl$_4$,1.065,6
53,9.91015,6701680.0,110456.7,6627045.965846509,102241.24615007787,"(75, 3)",AC026_20241210_NewFinal,Li$_{2}$ZnCl$_4$,1.065,6
54,7.971939,6712266.0,127878.5,6635052.913689129,112357.26831593613,"(75, 3)",AC026_20241210_NewFinal,Li$_{2}$ZnCl$_4$,1.065,6
55,6.351626,6725436.0,133988.7,6644205.621292601,125778.7070674625,"(75, 3)",AC026_20241210_NewFinal,Li$_{2}$ZnCl$_4$,1.065,6
56,5.095109,6738615.0,147317.7,6654761.46588381,142810.32505271403,"(75, 3)",AC026_20241210_NewFinal,Li$_{2}$ZnCl$_4$,1.065,6
57,4.040948,6753649.0,156065.7,6667012.7907549,163863.7950037011,"(75, 3)",AC026_20241210_NewFinal,Li$_{2}$ZnCl$_4$,1.065,6
58,3.175813,6771549.0,172327.5,6681295.356005379,189466.87012516762,"(75, 3)",AC026_20241210_NewFinal,Li$_{2}$ZnCl$_4$,1.065,6
59,2.547554,6795858.0,192440.9,6697997.79554238,220275.9980917821,"(75, 3)",AC026_20241210_NewFinal,Li$_{2}$ZnCl$_4$,1.065,6
60,2.020474,6816154.0,216505.7,6717572.377264723,257092.6599025398,"(75, 3)",AC026_20241210_NewFinal,Li$_{2}$ZnCl$_4$,1.065,6
61,1.605308,6838920.0,245140.5,6740547.385392331,300883.82329297095,"(75, 3)",AC026_20241210_NewFinal,Li$_{2}$ZnCl$_4$,1.065,6
62,1.273777,6864414.0,278793.4,6767541.478490102,352807.0183990613,"(75, 3)",AC026_20241210_NewFinal,Li$_{2}$ZnCl$_4$,1.065,6
63,1.010237,6892439.0,318293.3,6799280.423519755,414240.67397292086,"(75, 3)",AC026_20241210_NewFinal,Li$_{2}$ZnCl$_4$,1.065,6
64,0.7971939,6925406.0,365445.7,6836616.6656226,486820.4991907192,"(75, 3)",AC026_20241210_NewFinal,Li$_{2}$ZnCl$_4$,1.065,6
65,0.6334459,6959533.0,420378.1,6880552.266297485,572482.8629777897,"(75, 3)",AC026_20241210_NewFinal,Li$_{2}$ZnCl$_4$,1.065,6
66,0.5029507,6997114.0,485777.6,6932265.830750118,673516.3143765511,"(75, 3)",AC026_20241210_NewFinal,Li$_{2}$ZnCl$_4$,1.065,6
67,0.3999573,7038514.0,563671.3,6993144.150545249,792622.6090399348,"(75, 3)",AC026_20241210_NewFinal,Li$_{2}$ZnCl$_4$,1.065,6
68,0.3175813,7082952.0,658153.3,7064819.412931599,932988.8644844185,"(75, 3)",AC026_20241210_NewFinal,Li$_{2}$ZnCl$_4$,1.065,6
69,0.2520161,7133111.0,772129.7,7149212.976561517,1098372.7672760854,"(75, 3)",AC026_20241210_NewFinal,Li$_{2}$ZnCl$_4$,1.065,6
