Repository: Maughan-Lab/Li-Zn-Zr-Cl_Halospinels

# Li-Zn-Zr-Cl_Halospinels

Data and information for "From Cation Order to Disorder: Unlocking Ion Transport Pathways in Li−Zn−Zr−Cl Halospinels" (doi: https://doi.org/10.1021/acs.chemmater.6c00461)

Neutron powder diffraction (NPD) collected at beamline BL-11A (POWGEN) at the Spallation Neutron Source at Oak Ridge National Laboratory, including raw data and .txt files with two theta, intensity, calculated fit, and difference are in the NPD directory.

Neutron pair distribution function (nPDF) collected at beamline BL-1B (NOMAD) at the Spallation Neutron Source at Oak Ridge National Laboratory, including raw data and .txt files with two theta, intensity, calculated fit, and difference are in the nPDF directory.

Synchrotron X-ray powder diffraction (SXRD) collected at beamline BL2-1 at the Stanford Synchrotron Radiation Lightsource at Stanford Linear Accelerator, including raw data and.txt files with two theta, intensity, calculated fit, and difference are in the SXRD directory.

Raman spectroscopy raw data files are in the Raman directory.

Electrochemical impedance spectroscopy data for each composition is in the EIS directory.

File: EIS/Li2ZrCl6/temp_30_replicate_25_R-RQ-Q_AC048_R-Q_HighTemp_Li2ZrCl6.csv
Frequency,Z real,Z imag,Fit real,Fit imag,Dataset,Circuit,sample_name,material_name,height,diameter
2000039.0,2965.044,921.4395,2927.794368190411,907.8756033106365,"(30, 25)",R-RQ-Q,AC048_R-Q_HighTemp,Li$_{2}$ZrCl$_6$,1.285,6
1588711.0,3067.714,763.3933,3041.178654803192,770.7548917390773,"(30, 25)",R-RQ-Q,AC048_R-Q_HighTemp,Li$_{2}$ZrCl$_6$,1.285,6
1261992.0,3099.366,645.0476,3124.955395677142,647.1754516789649,"(30, 25)",R-RQ-Q,AC048_R-Q_HighTemp,Li$_{2}$ZrCl$_6$,1.285,6
1002539.0,3167.56,534.5036,3186.164818708994,539.596277798008,"(30, 25)",R-RQ-Q,AC048_R-Q_HighTemp,Li$_{2}$ZrCl$_6$,1.285,6
796289.1,3195.7,446.0077,3230.7246605561445,448.2847485050076,"(30, 25)",R-RQ-Q,AC048_R-Q_HighTemp,Li$_{2}$ZrCl$_6$,1.285,6
632460.9,3230.137,377.7837,3263.263713040732,372.2782980661519,"(30, 25)",R-RQ-Q,AC048_R-Q_HighTemp,Li$_{2}$ZrCl$_6$,1.285,6
502382.8,3244.715,308.2571,3287.2490011950363,310.0497230194535,"(30, 25)",R-RQ-Q,AC048_R-Q_HighTemp,Li$_{2}$ZrCl$_6$,1.285,6
399257.8,3267.258,258.5425,3305.21278507423,259.9164037224789,"(30, 25)",R-RQ-Q,AC048_R-Q_HighTemp,Li$_{2}$ZrCl$_6$,1.285,6
316992.2,3279.353,224.1408,3318.9820786545606,220.26824216967327,"(30, 25)",R-RQ-Q,AC048_R-Q_HighTemp,Li$_{2}$ZrCl$_6$,1.285,6
251835.9,3303.012,198.1678,3329.872802285906,189.68111908727863,"(30, 25)",R-RQ-Q,AC048_R-Q_HighTemp,Li$_{2}$ZrCl$_6$,1.285,6
200039.1,3310.545,197.7905,3338.840610242975,166.96390675424513,"(30, 25)",R-RQ-Q,AC048_R-Q_HighTemp,Li$_{2}$ZrCl$_6$,1.285,6
159023.4,3312.479,162.8277,3346.5928494394843,151.17002810450256,"(30, 25)",R-RQ-Q,AC048_R-Q_HighTemp,Li$_{2}$ZrCl$_6$,1.285,6
126210.9,3322.21,165.9057,3353.669761422606,141.59228061710132,"(30, 25)",R-RQ-Q,AC048_R-Q_HighTemp,Li$_{2}$ZrCl$_6$,1.285,6
100429.7,3340.399,154.6108,3360.5029456411253,137.75173181984997,"(30, 25)",R-RQ-Q,AC048_R-Q_HighTemp,Li$_{2}$ZrCl$_6$,1.285,6
79804.69,3349.902,160.7681,3367.457739038988,139.38672285143474,"(30, 25)",R-RQ-Q,AC048_R-Q_HighTemp,Li$_{2}$ZrCl$_6$,1.285,6
63398.44,3361.562,170.0257,3374.864618990949,146.44528299281265,"(30, 25)",R-RQ-Q,AC048_R-Q_HighTemp,Li$_{2}$ZrCl$_6$,1.285,6
50273.44,3374.235,184.0557,3383.043402091119,159.08277293103595,"(30, 25)",R-RQ-Q,AC048_R-Q_HighTemp,Li$_{2}$ZrCl$_6$,1.285,6
39960.94,3387.932,201.0619,3392.322986406191,177.66583120109212,"(30, 25)",R-RQ-Q,AC048_R-Q_HighTemp,Li$_{2}$ZrCl$_6$,1.285,6
31757.81,3403.022,228.3544,3403.0586487891414,202.78339009633723,"(30, 25)",R-RQ-Q,AC048_R-Q_HighTemp,Li$_{2}$ZrCl$_6$,1.285,6
25195.31,3424.728,250.3065,3415.6484069273492,235.26547612504592,"(30, 25)",R-RQ-Q,AC048_R-Q_HighTemp,Li$_{2}$ZrCl$_6$,1.285,6
20039.06,3444.65,288.24,3430.5496322843155,276.2106160991154,"(30, 25)",R-RQ-Q,AC048_R-Q_HighTemp,Li$_{2}$ZrCl$_6$,1.285,6
16054.69,3464.977,334.5435,3448.2969093734137,327.0228802544309,"(30, 25)",R-RQ-Q,AC048_R-Q_HighTemp,Li$_{2}$ZrCl$_6$,1.285,6
12773.44,3490.492,391.4239,3469.5220451949463,389.45988324471426,"(30, 25)",R-RQ-Q,AC048_R-Q_HighTemp,Li$_{2}$ZrCl$_6$,1.285,6
9946.65,3523.182,466.3232,3494.977117058647,465.693423926172,"(30, 25)",R-RQ-Q,AC048_R-Q_HighTemp,Li$_{2}$ZrCl$_6$,1.285,6
7888.72,3557.584,549.9335,3525.5614927265487,558.3848775318189,"(30, 25)",R-RQ-Q,AC048_R-Q_HighTemp,Li$_{2}$ZrCl$_6$,1.285,6
6288.11,3596.29,648.9014,3562.35385565566,670.7779682289736,"(30, 25)",R-RQ-Q,AC048_R-Q_HighTemp,Li$_{2}$ZrCl$_6$,1.285,6
5039.063,3638.765,764.4862,3606.650416881448,806.812160770721,"(30, 25)",R-RQ-Q,AC048_R-Q_HighTemp,Li$_{2}$ZrCl$_6$,1.285,6
4001.524,3688.535,908.2335,3660.0106944713903,971.260636499833,"(30, 25)",R-RQ-Q,AC048_R-Q_HighTemp,Li$_{2}$ZrCl$_6$,1.285,6
3161.337,3746.252,1086.513,3724.3124954705545,1169.8976857915864,"(30, 25)",R-RQ-Q,AC048_R-Q_HighTemp,Li$_{2}$ZrCl$_6$,1.285,6
2507.267,3810.656,1299.699,3801.818050764338,1409.701386012324,"(30, 25)",R-RQ-Q,AC048_R-Q_HighTemp,Li$_{2}$ZrCl$_6$,1.285,6
1979.167,3884.963,1564.67,3895.2536400435565,1699.0986773756144,"(30, 25)",R-RQ-Q,AC048_R-Q_HighTemp,Li$_{2}$ZrCl$_6$,1.285,6
1598.011,3960.131,1855.741,4007.905514779053,2048.261442266597,"(30, 25)",R-RQ-Q,AC048_R-Q_HighTemp,Li$_{2}$ZrCl$_6$,1.285,6
1257.622,4054.652,2252.79,4143.73549775548,2469.463989124543,"(30, 25)",R-RQ-Q,AC048_R-Q_HighTemp,Li$_{2}$ZrCl$_6$,1.285,6
1004.464,4153.612,2710.287,4307.520327949214,2977.5145029512873,"(30, 25)",R-RQ-Q,AC048_R-Q_HighTemp,Li$_{2}$ZrCl$_6$,1.285,6
800.3049,4265.86,3277.409,4505.019653373452,3590.2756269518136,"(30, 25)",R-RQ-Q,AC048_R-Q_HighTemp,Li$_{2}$ZrCl$_6$,1.285,6
631.0096,4397.519,4012.036,4743.17858110198,4329.29247525188,"(30, 25)",R-RQ-Q,AC048_R-Q_HighTemp,Li$_{2}$ZrCl$_6$,1.285,6
498.6702,4547.854,4918.691,5030.371908301763,5220.550155360233,"(30, 25)",R-RQ-Q,AC048_R-Q_HighTemp,Li$_{2}$ZrCl$_6$,1.285,6
397.2458,4716.241,6006.653,5376.698623387062,6295.387433954738,"(30, 25)",R-RQ-Q,AC048_R-Q_HighTemp,Li$_{2}$ZrCl$_6$,1.285,6
319.6023,4907.542,7288.932,5794.337033827461,7591.59867086845,"(30, 25)",R-RQ-Q,AC048_R-Q_HighTemp,Li$_{2}$ZrCl$_6$,1.285,6
251.1161,5166.35,9051.285,6297.973008813728,9154.762766954065,"(30, 25)",R-RQ-Q,AC048_R-Q_HighTemp,Li$_{2}$ZrCl$_6$,1.285,6
200.8929,5464.503,11076.88,6905.316395842708,11039.845854646266,"(30, 25)",R-RQ-Q,AC048_R-Q_HighTemp,Li$_{2}$ZrCl$_6$,1.285,6
158.0056,5870.271,13777.89,7637.723770711102,13313.134086259079,"(30, 25)",R-RQ-Q,AC048_R-Q_HighTemp,Li$_{2}$ZrCl$_6$,1.285,6
126.6892,6347.515,16845.92,8520.949419419665,16054.564482858073,"(30, 25)",R-RQ-Q,AC048_R-Q_HighTemp,Li$_{2}$ZrCl$_6$,1.285,6
99.734,7011.397,20939.04,9586.050959554297,19360.535804122297,"(30, 25)",R-RQ-Q,AC048_R-Q_HighTemp,Li$_{2}$ZrCl$_6$,1.285,6
79.44915,7813.599,25734.88,10870.481446380007,23347.298279179602,"(30, 25)",R-RQ-Q,AC048_R-Q_HighTemp,Li$_{2}$ZrCl$_6$,1.285,6
63.34459,8813.995,31570.85,12419.406366362145,28155.041393515567,"(30, 25)",R-RQ-Q,AC048_R-Q_HighTemp,Li$_{2}$ZrCl$_6$,1.285,6
49.86702,10291.52,39237.17,14287.291828700723,33952.823473494806,"(30, 25)",R-RQ-Q,AC048_R-Q_HighTemp,Li$_{2}$ZrCl$_6$,1.285,6
39.72458,12033.34,48092.88,16539.81980179706,40944.51641094562,"(30, 25)",R-RQ-Q,AC048_R-Q_HighTemp,Li$_{2}$ZrCl$_6$,1.285,6
31.88775,14202.24,58508.89,19256.197741698754,49375.97456652711,"(30, 25)",R-RQ-Q,AC048_R-Q_HighTemp,Li$_{2}$ZrCl$_6$,1.285,6
24.93351,17329.51,72796.05,22531.943827877614,59543.67993744672,"(30, 25)",R-RQ-Q,AC048_R-Q_HighTemp,Li$_{2}$ZrCl$_6$,1.285,6
19.94681,20969.01,88560.09,26482.24574584578,71805.16758621465,"(30, 25)",R-RQ-Q,AC048_R-Q_HighTemp,Li$_{2}$ZrCl$_6$,1.285,6
15.94388,25609.95,107697.6,31246.011124193774,86591.59792790993,"(30, 25)",R-RQ-Q,AC048_R-Q_HighTemp,Li$_{2}$ZrCl$_6$,1.285,6
12.40079,32265.21,133828.9,36990.75205482496,104422.9179651713,"(30, 25)",R-RQ-Q,AC048_R-Q_HighTemp,Li$_{2}$ZrCl$_6$,1.285,6
9.91015,39858.25,162187.9,43918.47545468914,125926.14459739003,"(30, 25)",R-RQ-Q,AC048_R-Q_HighTemp,Li$_{2}$ZrCl$_6$,1.285,6
7.971939,49045.91,195163.6,52272.78639652212,151857.41291459606,"(30, 25)",R-RQ-Q,AC048_R-Q_HighTemp,Li$_{2}$ZrCl$_6$,1.285,6
6.351626,60950.05,236287.1,62347.454188692514,183128.56477771024,"(30, 25)",R-RQ-Q,AC048_R-Q_HighTemp,Li$_{2}$ZrCl$_6$,1.285,6
5.095109,75271.17,284030.3,74496.74242006973,220839.21264056742,"(30, 25)",R-RQ-Q,AC048_R-Q_HighTemp,Li$_{2}$ZrCl$_6$,1.285,6
4.040948,93852.42,344090.4,89147.86621353406,266315.4060994223,"(30, 25)",R-RQ-Q,AC048_R-Q_HighTemp,Li$_{2}$ZrCl$_6$,1.285,6
3.175813,117820.7,419384.7,106816.01473248555,321156.2608326408,"(30, 25)",R-RQ-Q,AC048_R-Q_HighTemp,Li$_{2}$ZrCl$_6$,1.285,6
2.547554,144980.0,502482.9,128122.46718874325,387290.18958116637,"(30, 25)",R-RQ-Q,AC048_R-Q_HighTemp,Li$_{2}$ZrCl$_6$,1.285,6
2.020474,179281.1,605739.4,153816.43937948873,467042.7124645894,"(30, 25)",R-RQ-Q,AC048_R-Q_HighTemp,Li$_{2}$ZrCl$_6$,1.285,6
1.605308,220617.5,728442.4,184801.4289604735,563218.2311010694,"(30, 25)",R-RQ-Q,AC048_R-Q_HighTemp,Li$_{2}$ZrCl$_6$,1.285,6
1.273777,270842.2,875902.3,222166.98585536488,679198.6420197428,"(30, 25)",R-RQ-Q,AC048_R-Q_HighTemp,Li$_{2}$ZrCl$_6$,1.285,6
1.010237,331387.5,1052696.0,267227.024969498,819062.2569877447,"(30, 25)",R-RQ-Q,AC048_R-Q_HighTemp,Li$_{2}$ZrCl$_6$,1.285,6
0.7971939,405775.5,1269756.0,321566.0284285728,987727.211942218,"(30, 25)",R-RQ-Q,AC048_R-Q_HighTemp,Li$_{2}$ZrCl$_6$,1.285,6
0.6334459,492050.1,1522521.0,387094.7619885019,1191124.4073300653,"(30, 25)",R-RQ-Q,AC048_R-Q_HighTemp,Li$_{2}$ZrCl$_6$,1.285,6
0.5029507,595553.4,1825991.0,466117.4648169981,1436406.0610946342,"(30, 25)",R-RQ-Q,AC048_R-Q_HighTemp,Li$_{2}$ZrCl$_6$,1.285,6
0.3999573,717591.8,2187505.0,561412.875294834,1732197.2078244882,"(30, 25)",R-RQ-Q,AC048_R-Q_HighTemp,Li$_{2}$ZrCl$_6$,1.285,6
0.3175813,863591.3,2624813.0,676331.9420117046,2088898.9877296044,"(30, 25)",R-RQ-Q,AC048_R-Q_HighTemp,Li$_{2}$ZrCl$_6$,1.285,6
0.2520161,1038328.0,3153587.0,814915.655846437,2519054.3902373496,"(30, 25)",R-RQ-Q,AC048_R-Q_HighTemp,Li$_{2}$ZrCl$_6$,1.285,6

File: EIS/Li2ZrCl6/temp_30_replicate_26_R-RQ-Q_AC048_R-Q_HighTemp_Li2ZrCl6.csv
Frequency,Z real,Z imag,Fit real,Fit imag,Dataset,Circuit,sample_name,material_name,height,diameter
2000039.0,2965.763,931.1603,2929.008543645574,906.6258320863362,"(30, 26)",R-RQ-Q,AC048_R-Q_HighTemp,Li$_{2}$ZrCl$_6$,1.285,6
1588711.0,3054.922,772.2785,3042.010295312834,769.4514588619489,"(30, 26)",R-RQ-Q,AC048_R-Q_HighTemp,Li$_{2}$ZrCl$_6$,1.285,6
1261992.0,3147.173,659.5224,3125.446302380876,645.908241858223,"(30, 26)",R-RQ-Q,AC048_R-Q_HighTemp,Li$_{2}$ZrCl$_6$,1.285,6
1002539.0,3171.273,533.1428,3186.3690232791423,538.4227462195315,"(30, 26)",R-RQ-Q,AC048_R-Q_HighTemp,Li$_{2}$ZrCl$_6$,1.285,6
796289.1,3193.984,435.878,3230.6965315469,447.2367874654037,"(30, 26)",R-RQ-Q,AC048_R-Q_HighTemp,Li$_{2}$ZrCl$_6$,1.285,6
632460.9,3245.99,375.5318,3263.0520918687444,371.37002320709183,"(30, 26)",R-RQ-Q,AC048_R-Q_HighTemp,Li$_{2}$ZrCl$_6$,1.285,6
502382.8,3261.548,320.4842,3286.895192405826,309.28409100064937,"(30, 26)",R-RQ-Q,AC048_R-Q_HighTemp,Li$_{2}$ZrCl$_6$,1.285,6
399257.8,3285.512,272.3712,3304.7506066995866,259.29013206921553,"(30, 26)",R-RQ-Q,AC048_R-Q_HighTemp,Li$_{2}$ZrCl$_6$,1.285,6
316992.2,3288.679,234.7215,3318.4388202031996,219.77519556820982,"(30, 26)",R-RQ-Q,AC048_R-Q_HighTemp,Li$_{2}$ZrCl$_6$,1.285,6
251835.9,3312.951,195.5934,3329.2704568952277,189.3145304652785,"(30, 26)",R-RQ-Q,AC048_R-Q_HighTemp,Li$_{2}$ZrCl$_6$,1.285,6
200039.1,3315.627,176.8871,3338.1970789707757,166.71779276854926,"(30, 26)",R-RQ-Q,AC048_R-Q_HighTemp,Li$_{2}$ZrCl$_6$,1.285,6
159023.4,3334.731,158.8985,3345.9230004986835,151.04008349541203,"(30, 26)",R-RQ-Q,AC048_R-Q_HighTemp,Li$_{2}$ZrCl$_6$,1.285,6
126210.9,3320.292,140.6502,3352.9863196221268,141.57645630927252,"(30, 26)",R-RQ-Q,AC048_R-Q_HighTemp,Li$_{2}$ZrCl$_6$,1.285,6
100429.7,3346.223,156.8844,3359.817228164233,137.85063766564588,"(30, 26)",R-RQ-Q,AC048_R-Q_HighTemp,Li$_{2}$ZrCl$_6$,1.285,6
79804.69,3358.668,159.323,3366.780268254887,139.60395015501808,"(30, 26)",R-RQ-Q,AC048_R-Q_HighTemp,Li$_{2}$ZrCl$_6$,1.285,6
63398.44,3367.387,170.6871,3374.205645383842,146.78771136842687,"(30, 26)",R-RQ-Q,AC048_R-Q_HighTemp,Li$_{2}$ZrCl$_6$,1.285,6
50273.44,3380.308,183.2759,3382.4133679286256,159.56090663160805,"(30, 26)",R-RQ-Q,AC048_R-Q_HighTemp,Li$_{2}$ZrCl$_6$,1.285,6
39960.94,3396.023,203.637,3391.732956998958,178.2941984106988,"(30, 26)",R-RQ-Q,AC048_R-Q_HighTemp,Li$_{2}$ZrCl$_6$,1.285,6
31757.81,3411.059,227.1186,3402.520734686599,203.58103233483953,"(30, 26)",R-RQ-Q,AC048_R-Q_HighTemp,Li$_{2}$ZrCl$_6$,1.285,6
25195.31,3430.906,248.6666,3415.176197752938,236.2565521884219,"(30, 26)",R-RQ-Q,AC048_R-Q_HighTemp,Li$_{2}$ZrCl$_6$,1.285,6
20039.06,3451.745,288.6795,3430.1586612970923,277.4251447755612,"(30, 26)",R-RQ-Q,AC048_R-Q_HighTemp,Li$_{2}$ZrCl$_6$,1.285,6
16054.69,3472.689,333.8073,3448.0051672333434,328.4976477519038,"(30, 26)",R-RQ-Q,AC048_R-Q_HighTemp,Li$_{2}$ZrCl$_6$,1.285,6
12773.44,3497.621,392.3445,3469.350561736828,391.2395444607626,"(30, 26)",R-RQ-Q,AC048_R-Q_HighTemp,Li$_{2}$ZrCl$_6$,1.285,6
9946.65,3529.654,465.7684,3494.950631079519,467.83183119710026,"(30, 26)",R-RQ-Q,AC048_R-Q_HighTemp,Li$_{2}$ZrCl$_6$,1.285,6
7888.72,3564.428,550.6022,3525.7092318270134,560.946676258752,"(30, 26)",R-RQ-Q,AC048_R-Q_HighTemp,Li$_{2}$ZrCl$_6$,1.285,6
6288.11,3603.621,649.4313,3562.710451045811,673.840505830983,"(30, 26)",R-RQ-Q,AC048_R-Q_HighTemp,Li$_{2}$ZrCl$_6$,1.285,6
5039.063,3645.786,764.5914,3607.256981803292,810.4677638705489,"(30, 26)",R-RQ-Q,AC048_R-Q_HighTemp,Li$_{2}$ZrCl$_6$,1.285,6
4001.524,3695.511,908.4872,3660.916099574961,975.6193212770293,"(30, 26)",R-RQ-Q,AC048_R-Q_HighTemp,Li$_{2}$ZrCl$_6$,1.285,6
3161.337,3753.318,1086.761,3725.574880220245,1175.0903782676241,"(30, 26)",R-RQ-Q,AC048_R-Q_HighTemp,Li$_{2}$ZrCl$_6$,1.285,6
2507.267,3817.639,1300.19,3803.5066168927424,1415.8837429432606,"(30, 26)",R-RQ-Q,AC048_R-Q_HighTemp,Li$_{2}$ZrCl$_6$,1.285,6
1979.167,3891.782,1565.226,3897.4507813995424,1706.4556147576268,"(30, 26)",R-RQ-Q,AC048_R-Q_HighTemp,Li$_{2}$ZrCl$_6$,1.285,6
1598.011,3967.05,1856.23,4010.7093478655133,2057.0124976071434,"(30, 26)",R-RQ-Q,AC048_R-Q_HighTemp,Li$_{2}$ZrCl$_6$,1.285,6
1257.622,4061.389,2253.385,4147.262869099424,2479.8696660639644,"(30, 26)",R-RQ-Q,AC048_R-Q_HighTemp,Li$_{2}$ZrCl$_6$,1.285,6
1004.464,4159.944,2711.36,4311.910388527249,2989.883773079875,"(30, 26)",R-RQ-Q,AC048_R-Q_HighTemp,Li$_{2}$ZrCl$_6$,1.285,6
800.3049,4271.92,3279.038,4510.438107027774,3604.9747943858742,"(30, 26)",R-RQ-Q,AC048_R-Q_HighTemp,Li$_{2}$ZrCl$_6$,1.285,6
631.0096,4402.807,4014.171,4749.822733698432,4346.755645437163,"(30, 26)",R-RQ-Q,AC048_R-Q_HighTemp,Li$_{2}$ZrCl$_6$,1.285,6
498.6702,4552.708,4921.407,5038.476667861735,5241.291591501521,"(30, 26)",R-RQ-Q,AC048_R-Q_HighTemp,Li$_{2}$ZrCl$_6$,1.285,6
397.2458,4720.27,6010.304,5386.543629229478,6320.016133391176,"(30, 26)",R-RQ-Q,AC048_R-Q_HighTemp,Li$_{2}$ZrCl$_6$,1.285,6
319.6023,4909.257,7293.954,5806.255125665159,7620.835550731649,"(30, 26)",R-RQ-Q,AC048_R-Q_HighTemp,Li$_{2}$ZrCl$_6$,1.285,6
251.1161,5165.529,9058.867,6312.360285678204,9189.460914824986,"(30, 26)",R-RQ-Q,AC048_R-Q_HighTemp,Li$_{2}$ZrCl$_6$,1.285,6
200.8929,5459.9,11087.96,6922.644160743546,11081.014377109866,"(30, 26)",R-RQ-Q,AC048_R-Q_HighTemp,Li$_{2}$ZrCl$_6$,1.285,6
158.0056,5861.826,13793.61,7658.552711343011,13361.966177881097,"(30, 26)",R-RQ-Q,AC048_R-Q_HighTemp,Li$_{2}$ZrCl$_6$,1.285,6
126.6892,6333.354,16868.58,8545.946439505562,16112.47044203125,"(30, 26)",R-RQ-Q,AC048_R-Q_HighTemp,Li$_{2}$ZrCl$_6$,1.285,6
99.734,6985.527,20981.13,9616.009151313257,19429.181842541166,"(30, 26)",R-RQ-Q,AC048_R-Q_HighTemp,Li$_{2}$ZrCl$_6$,1.285,6
79.44915,7779.138,25780.86,10906.343784194643,23428.652110748513,"(30, 26)",R-RQ-Q,AC048_R-Q_HighTemp,Li$_{2}$ZrCl$_6$,1.285,6
63.34459,8766.309,31630.67,12462.293807408187,28251.425748891303,"(30, 26)",R-RQ-Q,AC048_R-Q_HighTemp,Li$_{2}$ZrCl$_6$,1.285,6
49.86702,10228.64,39334.72,14338.536630924134,34066.978871111474,"(30, 26)",R-RQ-Q,AC048_R-Q_HighTemp,Li$_{2}$ZrCl$_6$,1.285,6
39.72458,11938.56,48234.96,16601.005016496794,41079.67472745321,"(30, 26)",R-RQ-Q,AC048_R-Q_HighTemp,Li$_{2}$ZrCl$_6$,1.285,6
31.88775,14061.04,58713.86,19329.204010975518,49535.94519257,"(30, 26)",R-RQ-Q,AC048_R-Q_HighTemp,Li$_{2}$ZrCl$_6$,1.285,6
24.93351,17140.96,73072.45,22619.004820873215,59732.95058235125,"(30, 26)",R-RQ-Q,AC048_R-Q_HighTemp,Li$_{2}$ZrCl$_6$,1.285,6
19.94681,20738.69,88966.56,26586.013807315823,72029.0221114152,"(30, 26)",R-RQ-Q,AC048_R-Q_HighTemp,Li$_{2}$ZrCl$_6$,1.285,6
15.94388,25318.55,108242.6,31369.634990700768,86856.25394795406,"(30, 26)",R-RQ-Q,AC048_R-Q_HighTemp,Li$_{2}$ZrCl$_6$,1.285,6
12.40079,31890.4,134635.0,37137.968824897194,104735.68736110305,"(30, 26)",R-RQ-Q,AC048_R-Q_HighTemp,Li$_{2}$ZrCl$_6$,1.285,6
9.91015,39396.56,163283.1,44093.719388026126,126295.62054433147,"(30, 26)",R-RQ-Q,AC048_R-Q_HighTemp,Li$_{2}$ZrCl$_6$,1.285,6
7.971939,48490.76,196619.8,52481.31757345783,152293.6875372502,"(30, 26)",R-RQ-Q,AC048_R-Q_HighTemp,Li$_{2}$ZrCl$_6$,1.285,6
6.351626,60270.66,238242.9,62595.51059592316,183643.48211751494,"(30, 26)",R-RQ-Q,AC048_R-Q_HighTemp,Li$_{2}$ZrCl$_6$,1.285,6
5.095109,74499.88,286613.0,74791.71965517409,221446.6622485753,"(30, 26)",R-RQ-Q,AC048_R-Q_HighTemp,Li$_{2}$ZrCl$_6$,1.285,6
4.040948,92947.39,347492.3,89498.52973415858,267031.663260338,"(30, 26)",R-RQ-Q,AC048_R-Q_HighTemp,Li$_{2}$ZrCl$_6$,1.285,6
3.175813,116895.2,424103.9,107232.75043366465,322000.38017623016,"(30, 26)",R-RQ-Q,AC048_R-Q_HighTemp,Li$_{2}$ZrCl$_6$,1.285,6
2.547554,143992.1,508607.5,128617.57709375501,388284.45964261255,"(30, 26)",R-RQ-Q,AC048_R-Q_HighTemp,Li$_{2}$ZrCl$_6$,1.285,6
2.020474,178332.8,613700.4,154404.49039898548,468213.17960597156,"(30, 26)",R-RQ-Q,AC048_R-Q_HighTemp,Li$_{2}$ZrCl$_6$,1.285,6
1.605308,219823.8,738723.8,185499.6640378423,564595.3020864574,"(30, 26)",R-RQ-Q,AC048_R-Q_HighTemp,Li$_{2}$ZrCl$_6$,1.285,6
1.273777,270336.5,889149.3,222995.80840362402,680817.7754226216,"(30, 26)",R-RQ-Q,AC048_R-Q_HighTemp,Li$_{2}$ZrCl$_6$,1.285,6
1.010237,331400.6,1069756.0,268210.56935103907,820964.7544667291,"(30, 26)",R-RQ-Q,AC048_R-Q_HighTemp,Li$_{2}$ZrCl$_6$,1.285,6
0.7971939,406589.6,1291514.0,322732.83137291943,989961.121199765,"(30, 26)",R-RQ-Q,AC048_R-Q_HighTemp,Li$_{2}$ZrCl$_6$,1.285,6
0.6334459,494055.2,1549636.0,388478.5523293892,1193745.5492005178,"(30, 26)",R-RQ-Q,AC048_R-Q_HighTemp,Li$_{2}$ZrCl$_6$,1.285,6
0.5029507,598895.6,1859756.0,467758.09180853475,1439479.1935988083,"(30, 26)",R-RQ-Q,AC048_R-Q_HighTemp,Li$_{2}$ZrCl$_6$,1.285,6
0.3999573,723109.6,2229876.0,563357.3990934502,1735797.3400522524,"(30, 26)",R-RQ-Q,AC048_R-Q_HighTemp,Li$_{2}$ZrCl$_6$,1.285,6
0.3175813,872178.6,2676319.0,678635.9137486864,2093112.8559019521,"(30, 26)",R-RQ-Q,AC048_R-Q_HighTemp,Li$_{2}$ZrCl$_6$,1.285,6
0.2520161,1049698.0,3215412.0,817644.6191345346,2523982.107034344,"(30, 26)",R-RQ-Q,AC048_R-Q_HighTemp,Li$_{2}$ZrCl$_6$,1.285,6

File: EIS/Li2ZrCl6/temp_30_replicate_27_R-RQ-Q_AC048_R-Q_HighTemp_Li2ZrCl6.csv
Frequency,Z real,Z imag,Fit real,Fit imag,Dataset,Circuit,sample_name,material_name,height,diameter
2000039.0,2983.104,933.5942,2945.3828726331376,915.8388974128546,"(30, 27)",R-RQ-Q,AC048_R-Q_HighTemp,Li$_{2}$ZrCl$_6$,1.285,6
1588711.0,3067.085,784.0694,3057.208227704313,772.7266898601854,"(30, 27)",R-RQ-Q,AC048_R-Q_HighTemp,Li$_{2}$ZrCl$_6$,1.285,6
1261992.0,3130.514,638.7678,3138.3736946053336,644.9293879846471,"(30, 27)",R-RQ-Q,AC048_R-Q_HighTemp,Li$_{2}$ZrCl$_6$,1.285,6
1002539.0,3183.483,534.6276,3196.6174684613316,534.6906486350132,"(30, 27)",R-RQ-Q,AC048_R-Q_HighTemp,Li$_{2}$ZrCl$_6$,1.285,6
796289.1,3215.484,456.5832,3238.280876262864,441.94392908658534,"(30, 27)",R-RQ-Q,AC048_R-Q_HighTemp,Li$_{2}$ZrCl$_6$,1.285,6
632460.9,3238.598,377.5802,3268.211024801671,365.3952905901412,"(30, 27)",R-RQ-Q,AC048_R-Q_HighTemp,Li$_{2}$ZrCl$_6$,1.285,6
502382.8,3263.896,305.6044,3289.9621031761467,303.2398348282539,"(30, 27)",R-RQ-Q,AC048_R-Q_HighTemp,Li$_{2}$ZrCl$_6$,1.285,6
399257.8,3286.836,281.095,3306.079383952849,253.582592767347,"(30, 27)",R-RQ-Q,AC048_R-Q_HighTemp,Li$_{2}$ZrCl$_6$,1.285,6
316992.2,3297.993,234.4399,3318.366183528344,214.66041301109698,"(30, 27)",R-RQ-Q,AC048_R-Q_HighTemp,Li$_{2}$ZrCl$_6$,1.285,6
251835.9,3319.927,189.1057,3328.1002149239907,184.9436738713595,"(30, 27)",R-RQ-Q,AC048_R-Q_HighTemp,Li$_{2}$ZrCl$_6$,1.285,6
200039.1,3321.068,154.4032,3336.1964931833504,163.17137308424782,"(30, 27)",R-RQ-Q,AC048_R-Q_HighTemp,Li$_{2}$ZrCl$_6$,1.285,6
159023.4,3319.623,177.5251,3343.3252572048605,148.3525940895476,"(30, 27)",R-RQ-Q,AC048_R-Q_HighTemp,Li$_{2}$ZrCl$_6$,1.285,6
126210.9,3368.126,156.2486,3349.9956962746433,139.753450012297,"(30, 27)",R-RQ-Q,AC048_R-Q_HighTemp,Li$_{2}$ZrCl$_6$,1.285,6
100429.7,3356.15,157.6564,3356.6151355961374,136.88005898270382,"(30, 27)",R-RQ-Q,AC048_R-Q_HighTemp,Li$_{2}$ZrCl$_6$,1.285,6
79804.69,3365.593,160.6852,3363.531277665112,139.46315603785672,"(30, 27)",R-RQ-Q,AC048_R-Q_HighTemp,Li$_{2}$ZrCl$_6$,1.285,6
63398.44,3376.094,169.5222,3371.063121308718,147.44721978311654,"(30, 27)",R-RQ-Q,AC048_R-Q_HighTemp,Li$_{2}$ZrCl$_6$,1.285,6
50273.44,3389.436,183.7338,3379.5245968287204,160.98557144881804,"(30, 27)",R-RQ-Q,AC048_R-Q_HighTemp,Li$_{2}$ZrCl$_6$,1.285,6
39960.94,3402.093,200.6694,3389.2437915598125,180.44223092758435,"(30, 27)",R-RQ-Q,AC048_R-Q_HighTemp,Li$_{2}$ZrCl$_6$,1.285,6
31757.81,3418.691,227.4182,3400.5798291178726,206.4010635997419,"(30, 27)",R-RQ-Q,AC048_R-Q_HighTemp,Li$_{2}$ZrCl$_6$,1.285,6
25195.31,3440.544,249.9316,3413.9389248550183,239.68274066291087,"(30, 27)",R-RQ-Q,AC048_R-Q_HighTemp,Li$_{2}$ZrCl$_6$,1.285,6
20039.06,3459.576,290.0481,3429.7907973111783,281.37016532645896,"(30, 27)",R-RQ-Q,AC048_R-Q_HighTemp,Li$_{2}$ZrCl$_6$,1.285,6
16054.69,3480.061,334.875,3448.686415627979,332.8432367448262,"(30, 27)",R-RQ-Q,AC048_R-Q_HighTemp,Li$_{2}$ZrCl$_6$,1.285,6
12773.44,3506.187,391.002,3471.2779669221786,395.82410960804344,"(30, 27)",R-RQ-Q,AC048_R-Q_HighTemp,Li$_{2}$ZrCl$_6$,1.285,6
9946.65,3538.154,467.4344,3498.3419093825255,472.43445253148985,"(30, 27)",R-RQ-Q,AC048_R-Q_HighTemp,Li$_{2}$ZrCl$_6$,1.285,6
7888.72,3572.185,551.4998,3530.8060199782462,565.2666151168305,"(30, 27)",R-RQ-Q,AC048_R-Q_HighTemp,Li$_{2}$ZrCl$_6$,1.285,6
6288.11,3611.056,648.874,3569.781440942955,677.4710904873355,"(30, 27)",R-RQ-Q,AC048_R-Q_HighTemp,Li$_{2}$ZrCl$_6$,1.285,6
5039.063,3653.961,764.6675,3616.6008727225717,812.863220702035,"(30, 27)",R-RQ-Q,AC048_R-Q_HighTemp,Li$_{2}$ZrCl$_6$,1.285,6
4001.524,3703.821,908.7117,3672.864252991744,976.052754370664,"(30, 27)",R-RQ-Q,AC048_R-Q_HighTemp,Li$_{2}$ZrCl$_6$,1.285,6
3161.337,3761.442,1087.122,3740.4935050554845,1172.6006508619837,"(30, 27)",R-RQ-Q,AC048_R-Q_HighTemp,Li$_{2}$ZrCl$_6$,1.285,6
2507.267,3825.712,1300.817,3821.7982407061895,1409.2084601646222,"(30, 27)",R-RQ-Q,AC048_R-Q_HighTemp,Li$_{2}$ZrCl$_6$,1.285,6
1979.167,3899.738,1565.999,3919.5546713378562,1693.9467234888186,"(30, 27)",R-RQ-Q,AC048_R-Q_HighTemp,Li$_{2}$ZrCl$_6$,1.285,6
1598.011,3975.28,1856.854,4037.100428519587,2036.5301751611216,"(30, 27)",R-RQ-Q,AC048_R-Q_HighTemp,Li$_{2}$ZrCl$_6$,1.285,6
1257.622,4068.912,2254.216,4178.448535983577,2448.6491268809746,"(30, 27)",R-RQ-Q,AC048_R-Q_HighTemp,Li$_{2}$ZrCl$_6$,1.285,6
1004.464,4167.82,2712.619,4348.424427160928,2944.368335669763,"(30, 27)",R-RQ-Q,AC048_R-Q_HighTemp,Li$_{2}$ZrCl$_6$,1.285,6
800.3049,4278.886,3280.558,4552.830688010387,3540.6069624631377,"(30, 27)",R-RQ-Q,AC048_R-Q_HighTemp,Li$_{2}$ZrCl$_6$,1.285,6
631.0096,4410.216,4016.353,4798.645150580316,4257.7159980439465,"(30, 27)",R-RQ-Q,AC048_R-Q_HighTemp,Li$_{2}$ZrCl$_6$,1.285,6
498.6702,4558.771,4923.883,5094.259100694644,5120.1728614915955,"(30, 27)",R-RQ-Q,AC048_R-Q_HighTemp,Li$_{2}$ZrCl$_6$,1.285,6
397.2458,4725.069,6014.071,5449.763732130499,6157.416877205358,"(30, 27)",R-RQ-Q,AC048_R-Q_HighTemp,Li$_{2}$ZrCl$_6$,1.285,6
319.6023,4913.315,7298.331,5877.29462634144,7404.8541464618465,"(30, 27)",R-RQ-Q,AC048_R-Q_HighTemp,Li$_{2}$ZrCl$_6$,1.285,6
251.1161,5167.427,9065.769,6391.446017354114,8905.06611261764,"(30, 27)",R-RQ-Q,AC048_R-Q_HighTemp,Li$_{2}$ZrCl$_6$,1.285,6
200.8929,5459.668,11097.33,7009.768983514159,10709.263072910131,"(30, 27)",R-RQ-Q,AC048_R-Q_HighTemp,Li$_{2}$ZrCl$_6$,1.285,6
158.0056,5856.28,13807.48,7753.370572578235,12879.032251745259,"(30, 27)",R-RQ-Q,AC048_R-Q_HighTemp,Li$_{2}$ZrCl$_6$,1.285,6
126.6892,6322.355,16887.36,8647.634312025622,15488.440105851058,"(30, 27)",R-RQ-Q,AC048_R-Q_HighTemp,Li$_{2}$ZrCl$_6$,1.285,6
99.734,6968.133,21009.86,9723.08669999906,18626.560623992038,"(30, 27)",R-RQ-Q,AC048_R-Q_HighTemp,Li$_{2}$ZrCl$_6$,1.285,6
79.44915,7751.465,25822.71,11016.43925541905,22400.51592587741,"(30, 27)",R-RQ-Q,AC048_R-Q_HighTemp,Li$_{2}$ZrCl$_6$,1.285,6
63.34459,8725.593,31693.91,12571.841698648019,26939.132952866647,"(30, 27)",R-RQ-Q,AC048_R-Q_HighTemp,Li$_{2}$ZrCl$_6$,1.285,6
49.86702,10156.49,39394.26,14442.389041179442,32397.34107405749,"(30, 27)",R-RQ-Q,AC048_R-Q_HighTemp,Li$_{2}$ZrCl$_6$,1.285,6
39.72458,11858.5,48352.91,16691.93403021063,38961.46072325144,"(30, 27)",R-RQ-Q,AC048_R-Q_HighTemp,Li$_{2}$ZrCl$_6$,1.285,6
31.88775,13968.86,58892.29,19397.266817493455,46855.563598495515,"(30, 27)",R-RQ-Q,AC048_R-Q_HighTemp,Li$_{2}$ZrCl$_6$,1.285,6
24.93351,17004.88,73294.66,22650.736257360888,56349.121534688136,"(30, 27)",R-RQ-Q,AC048_R-Q_HighTemp,Li$_{2}$ZrCl$_6$,1.285,6
19.94681,20565.77,89280.02,26563.402314206698,67766.20514975762,"(30, 27)",R-RQ-Q,AC048_R-Q_HighTemp,Li$_{2}$ZrCl$_6$,1.285,6
15.94388,25096.91,108665.1,31268.82718956406,81496.546267822,"(30, 27)",R-RQ-Q,AC048_R-Q_HighTemp,Li$_{2}$ZrCl$_6$,1.285,6
12.40079,31626.99,135253.7,36927.63458216173,98008.84174440055,"(30, 27)",R-RQ-Q,AC048_R-Q_HighTemp,Li$_{2}$ZrCl$_6$,1.285,6
9.91015,39052.43,164089.4,43732.99271520662,117866.75283095293,"(30, 27)",R-RQ-Q,AC048_R-Q_HighTemp,Li$_{2}$ZrCl$_6$,1.285,6
7.971939,48091.77,197680.8,51917.20829872047,141748.14623058675,"(30, 27)",R-RQ-Q,AC048_R-Q_HighTemp,Li$_{2}$ZrCl$_6$,1.285,6
6.351626,59832.43,239682.8,61759.65651747201,170468.23365469018,"(30, 27)",R-RQ-Q,AC048_R-Q_HighTemp,Li$_{2}$ZrCl$_6$,1.285,6
5.095109,73971.69,288470.8,73596.31774141733,205007.39976892245,"(30, 27)",R-RQ-Q,AC048_R-Q_HighTemp,Li$_{2}$ZrCl$_6$,1.285,6
4.040948,92395.45,349966.5,87831.24650240318,246544.66845917839,"(30, 27)",R-RQ-Q,AC048_R-Q_HighTemp,Li$_{2}$ZrCl$_6$,1.285,6
3.175813,116204.2,427087.0,104950.36424044314,296497.9498170182,"(30, 27)",R-RQ-Q,AC048_R-Q_HighTemp,Li$_{2}$ZrCl$_6$,1.285,6
2.547554,143343.2,512452.3,125538.04664673365,356572.44170970866,"(30, 27)",R-RQ-Q,AC048_R-Q_HighTemp,Li$_{2}$ZrCl$_6$,1.285,6
2.020474,177725.2,618573.4,150297.07182651947,428818.83816373366,"(30, 27)",R-RQ-Q,AC048_R-Q_HighTemp,Li$_{2}$ZrCl$_6$,1.285,6
1.605308,219253.2,744791.7,180072.61022937205,515703.3315545845,"(30, 27)",R-RQ-Q,AC048_R-Q_HighTemp,Li$_{2}$ZrCl$_6$,1.285,6
1.273777,269903.8,896642.5,215881.0752636176,620191.7981872751,"(30, 27)",R-RQ-Q,AC048_R-Q_HighTemp,Li$_{2}$ZrCl$_6$,1.285,6
1.010237,331179.0,1078831.0,258944.81943525895,745851.041014189,"(30, 27)",R-RQ-Q,AC048_R-Q_HighTemp,Li$_{2}$ZrCl$_6$,1.285,6
0.7971939,406549.3,1302483.0,310733.8603936955,896970.5454967979,"(30, 27)",R-RQ-Q,AC048_R-Q_HighTemp,Li$_{2}$ZrCl$_6$,1.285,6
0.6334459,494548.8,1562937.0,373016.06123841525,1078708.9048514613,"(30, 27)",R-RQ-Q,AC048_R-Q_HighTemp,Li$_{2}$ZrCl$_6$,1.285,6
0.5029507,599975.6,1875824.0,447917.4780342401,1297269.91302999,"(30, 27)",R-RQ-Q,AC048_R-Q_HighTemp,Li$_{2}$ZrCl$_6$,1.285,6
0.3999573,724655.1,2248098.0,537994.9345490447,1560114.336519095,"(30, 27)",R-RQ-Q,AC048_R-Q_HighTemp,Li$_{2}$ZrCl$_6$,1.285,6
0.3175813,873998.1,2697686.0,646323.3016145478,1876214.5939697865,"(30, 27)",R-RQ-Q,AC048_R-Q_HighTemp,Li$_{2}$ZrCl$_6$,1.285,6
0.2520161,1052296.0,3239651.0,776600.460465619,2256361.037363152,"(30, 27)",R-RQ-Q,AC048_R-Q_HighTemp,Li$_{2}$ZrCl$_6$,1.285,6

File: EIS/Li2ZrCl6/temp_35_replicate_26_R-RQ-Q_AC048_R-Q_HighTemp_Li2ZrCl6.csv
Frequency,Z real,Z imag,Fit real,Fit imag,Dataset,Circuit,sample_name,material_name,height,diameter
2000039.0,2282.522,557.1556,2250.8135194713827,536.1000267585409,"(35, 26)",R-RQ-Q,AC048_R-Q_HighTemp,Li$_{2}$ZrCl$_6$,1.285,6
1588711.0,2326.276,445.244,2307.0857195477997,449.3136223656445,"(35, 26)",R-RQ-Q,AC048_R-Q_HighTemp,Li$_{2}$ZrCl$_6$,1.285,6
1261992.0,2334.541,365.3636,2348.2410278558264,374.2227259524375,"(35, 26)",R-RQ-Q,AC048_R-Q_HighTemp,Li$_{2}$ZrCl$_6$,1.285,6
1002539.0,2373.238,320.9769,2378.2762988950813,310.7289209364446,"(35, 26)",R-RQ-Q,AC048_R-Q_HighTemp,Li$_{2}$ZrCl$_6$,1.285,6
796289.1,2374.316,254.4733,2400.2829310193238,258.00005640201033,"(35, 26)",R-RQ-Q,AC048_R-Q_HighTemp,Li$_{2}$ZrCl$_6$,1.285,6
632460.9,2392.092,215.6042,2416.563763280665,214.88989917103126,"(35, 26)",R-RQ-Q,AC048_R-Q_HighTemp,Li$_{2}$ZrCl$_6$,1.285,6
502382.8,2399.881,184.6744,2428.7976731561084,180.19083129101654,"(35, 26)",R-RQ-Q,AC048_R-Q_HighTemp,Li$_{2}$ZrCl$_6$,1.285,6
399257.8,2403.976,161.2126,2438.19669397594,152.77186662579535,"(35, 26)",R-RQ-Q,AC048_R-Q_HighTemp,Li$_{2}$ZrCl$_6$,1.285,6
316992.2,2417.121,136.8994,2445.6357951901364,131.64555172842861,"(35, 26)",R-RQ-Q,AC048_R-Q_HighTemp,Li$_{2}$ZrCl$_6$,1.285,6
251835.9,2424.3,115.0903,2451.7525915703172,115.99419809226758,"(35, 26)",R-RQ-Q,AC048_R-Q_HighTemp,Li$_{2}$ZrCl$_6$,1.285,6
200039.1,2431.065,112.7269,2457.021011182141,105.17482228467681,"(35, 26)",R-RQ-Q,AC048_R-Q_HighTemp,Li$_{2}$ZrCl$_6$,1.285,6
159023.4,2437.437,111.3876,2461.80468335486,98.71442411761197,"(35, 26)",R-RQ-Q,AC048_R-Q_HighTemp,Li$_{2}$ZrCl$_6$,1.285,6
126210.9,2442.223,110.1849,2466.39545591093,96.30230808082266,"(35, 26)",R-RQ-Q,AC048_R-Q_HighTemp,Li$_{2}$ZrCl$_6$,1.285,6
100429.7,2451.618,112.9761,2471.041444877799,97.78320881542771,"(35, 26)",R-RQ-Q,AC048_R-Q_HighTemp,Li$_{2}$ZrCl$_6$,1.285,6
79804.69,2459.429,120.6816,2475.967969626544,103.15330800152148,"(35, 26)",R-RQ-Q,AC048_R-Q_HighTemp,Li$_{2}$ZrCl$_6$,1.285,6
63398.44,2468.448,132.0026,2481.3938465841265,112.56033384417927,"(35, 26)",R-RQ-Q,AC048_R-Q_HighTemp,Li$_{2}$ZrCl$_6$,1.285,6
50273.44,2477.499,148.2025,2487.5448484663766,126.30850167686864,"(35, 26)",R-RQ-Q,AC048_R-Q_HighTemp,Li$_{2}$ZrCl$_6$,1.285,6
39960.94,2489.486,166.9083,2494.66566215464,144.86889634937364,"(35, 26)",R-RQ-Q,AC048_R-Q_HighTemp,Li$_{2}$ZrCl$_6$,1.285,6
31757.81,2502.648,191.1394,2503.0313585635076,168.89590503715527,"(35, 26)",R-RQ-Q,AC048_R-Q_HighTemp,Li$_{2}$ZrCl$_6$,1.285,6
25195.31,2518.547,220.7785,2512.959185282807,199.2504226350849,"(35, 26)",R-RQ-Q,AC048_R-Q_HighTemp,Li$_{2}$ZrCl$_6$,1.285,6
20039.06,2534.268,255.0091,2524.821377942894,237.03073995166426,"(35, 26)",R-RQ-Q,AC048_R-Q_HighTemp,Li$_{2}$ZrCl$_6$,1.285,6
16054.69,2553.209,295.8444,2539.0596377315705,283.6122740473842,"(35, 26)",R-RQ-Q,AC048_R-Q_HighTemp,Li$_{2}$ZrCl$_6$,1.285,6
12773.44,2575.489,347.3693,2556.2019258699315,340.6976076626634,"(35, 26)",R-RQ-Q,AC048_R-Q_HighTemp,Li$_{2}$ZrCl$_6$,1.285,6
9946.65,2601.772,415.9192,2576.882272304272,410.3786752828613,"(35, 26)",R-RQ-Q,AC048_R-Q_HighTemp,Li$_{2}$ZrCl$_6$,1.285,6
7888.72,2631.677,491.0882,2601.864380894425,495.21337670941926,"(35, 26)",R-RQ-Q,AC048_R-Q_HighTemp,Li$_{2}$ZrCl$_6$,1.285,6
6288.11,2663.321,581.0093,2632.0699358653483,598.3194291072176,"(35, 26)",R-RQ-Q,AC048_R-Q_HighTemp,Li$_{2}$ZrCl$_6$,1.285,6
5039.063,2698.918,686.5378,2668.6126758810665,723.4889035993816,"(35, 26)",R-RQ-Q,AC048_R-Q_HighTemp,Li$_{2}$ZrCl$_6$,1.285,6
4001.524,2740.523,818.6426,2712.8395068230207,875.3276552306443,"(35, 26)",R-RQ-Q,AC048_R-Q_HighTemp,Li$_{2}$ZrCl$_6$,1.285,6
3161.337,2788.936,983.256,2766.380178461305,1059.424773195854,"(35, 26)",R-RQ-Q,AC048_R-Q_HighTemp,Li$_{2}$ZrCl$_6$,1.285,6
2507.267,2842.277,1180.678,2831.2073621984828,1282.558285219139,"(35, 26)",R-RQ-Q,AC048_R-Q_HighTemp,Li$_{2}$ZrCl$_6$,1.285,6
1979.167,2903.439,1427.129,2909.7093478633865,1552.9446865279606,"(35, 26)",R-RQ-Q,AC048_R-Q_HighTemp,Li$_{2}$ZrCl$_6$,1.285,6
1598.011,2965.3,1698.272,3004.7780407838864,1880.5414791699147,"(35, 26)",R-RQ-Q,AC048_R-Q_HighTemp,Li$_{2}$ZrCl$_6$,1.285,6
1257.622,3042.107,2071.005,3119.915502885231,2277.413860946851,"(35, 26)",R-RQ-Q,AC048_R-Q_HighTemp,Li$_{2}$ZrCl$_6$,1.285,6
1004.464,3122.516,2502.921,3259.3629638973653,2758.179066946261,"(35, 26)",R-RQ-Q,AC048_R-Q_HighTemp,Li$_{2}$ZrCl$_6$,1.285,6
800.3049,3213.111,3040.452,3428.2570559329824,3340.544727607664,"(35, 26)",R-RQ-Q,AC048_R-Q_HighTemp,Li$_{2}$ZrCl$_6$,1.285,6
631.0096,3321.083,3739.917,3632.8190271129142,4045.9610708667187,"(35, 26)",R-RQ-Q,AC048_R-Q_HighTemp,Li$_{2}$ZrCl$_6$,1.285,6
498.6702,3445.211,4605.591,3880.583904440792,4900.410989765674,"(35, 26)",R-RQ-Q,AC048_R-Q_HighTemp,Li$_{2}$ZrCl$_6$,1.285,6
397.2458,3586.837,5645.729,4180.678047468187,5935.3670754972,"(35, 26)",R-RQ-Q,AC048_R-Q_HighTemp,Li$_{2}$ZrCl$_6$,1.285,6
319.6023,3750.486,6873.047,4544.155316618346,7188.950866238923,"(35, 26)",R-RQ-Q,AC048_R-Q_HighTemp,Li$_{2}$ZrCl$_6$,1.285,6
251.1161,3974.345,8561.654,4984.40423898735,8707.337010895242,"(35, 26)",R-RQ-Q,AC048_R-Q_HighTemp,Li$_{2}$ZrCl$_6$,1.285,6
200.8929,4234.42,10501.54,5517.641169529485,10546.454068371646,"(35, 26)",R-RQ-Q,AC048_R-Q_HighTemp,Li$_{2}$ZrCl$_6$,1.285,6
158.0056,4591.612,13088.93,6163.507613077105,12774.044589575211,"(35, 26)",R-RQ-Q,AC048_R-Q_HighTemp,Li$_{2}$ZrCl$_6$,1.285,6
126.6892,5009.006,16032.87,6945.793709314414,15472.16036344368,"(35, 26)",R-RQ-Q,AC048_R-Q_HighTemp,Li$_{2}$ZrCl$_6$,1.285,6
99.734,5588.159,19971.48,7893.3145299370035,18740.184737430976,"(35, 26)",R-RQ-Q,AC048_R-Q_HighTemp,Li$_{2}$ZrCl$_6$,1.285,6
79.44915,6283.87,24573.51,9040.971465956794,22698.49333744795,"(35, 26)",R-RQ-Q,AC048_R-Q_HighTemp,Li$_{2}$ZrCl$_6$,1.285,6
63.34459,7199.085,30187.3,10431.037800783652,27492.8880274009,"(35, 26)",R-RQ-Q,AC048_R-Q_HighTemp,Li$_{2}$ZrCl$_6$,1.285,6
49.86702,8418.259,37607.59,12114.715822454626,33299.967430356905,"(35, 26)",R-RQ-Q,AC048_R-Q_HighTemp,Li$_{2}$ZrCl$_6$,1.285,6
39.72458,9943.9,46210.12,14154.02283035784,40333.63183111223,"(35, 26)",R-RQ-Q,AC048_R-Q_HighTemp,Li$_{2}$ZrCl$_6$,1.285,6
31.88775,11810.53,56357.23,16624.075506426085,48852.962064251,"(35, 26)",R-RQ-Q,AC048_R-Q_HighTemp,Li$_{2}$ZrCl$_6$,1.285,6
24.93351,14516.35,70302.35,19615.85679429073,59171.7626017618,"(35, 26)",R-RQ-Q,AC048_R-Q_HighTemp,Li$_{2}$ZrCl$_6$,1.285,6
19.94681,17661.67,85804.93,23239.56720277889,71670.12035411719,"(35, 26)",R-RQ-Q,AC048_R-Q_HighTemp,Li$_{2}$ZrCl$_6$,1.285,6
15.94388,21679.82,104684.2,27628.68397706014,86808.40494636187,"(35, 26)",R-RQ-Q,AC048_R-Q_HighTemp,Li$_{2}$ZrCl$_6$,1.285,6
12.40079,27462.5,130598.0,32944.87765463542,105144.22616107043,"(35, 26)",R-RQ-Q,AC048_R-Q_HighTemp,Li$_{2}$ZrCl$_6$,1.285,6
9.91015,34078.97,158912.0,39383.967104623654,127352.97316554727,"(35, 26)",R-RQ-Q,AC048_R-Q_HighTemp,Li$_{2}$ZrCl$_6$,1.285,6
7.971939,42123.87,191984.5,47183.132400722156,154252.6920735719,"(35, 26)",R-RQ-Q,AC048_R-Q_HighTemp,Li$_{2}$ZrCl$_6$,1.285,6
6.351626,52625.93,233554.3,56629.65120977777,186834.21819199793,"(35, 26)",R-RQ-Q,AC048_R-Q_HighTemp,Li$_{2}$ZrCl$_6$,1.285,6
5.095109,65319.75,282033.4,68071.48049570754,226297.67285575392,"(35, 26)",R-RQ-Q,AC048_R-Q_HighTemp,Li$_{2}$ZrCl$_6$,1.285,6
4.040948,81945.5,343460.1,81930.07330960965,274096.66919066064,"(35, 26)",R-RQ-Q,AC048_R-Q_HighTemp,Li$_{2}$ZrCl$_6$,1.285,6
3.175813,103606.2,420897.2,98715.90276499138,331991.8550973103,"(35, 26)",R-RQ-Q,AC048_R-Q_HighTemp,Li$_{2}$ZrCl$_6$,1.285,6
2.547554,128411.8,507021.1,119047.26501460928,402115.7656802995,"(35, 26)",R-RQ-Q,AC048_R-Q_HighTemp,Li$_{2}$ZrCl$_6$,1.285,6
2.020474,160105.8,614617.6,143673.05382551448,487051.37392387656,"(35, 26)",R-RQ-Q,AC048_R-Q_HighTemp,Li$_{2}$ZrCl$_6$,1.285,6
1.605308,198736.0,743191.4,173500.34564037595,589927.2329819198,"(35, 26)",R-RQ-Q,AC048_R-Q_HighTemp,Li$_{2}$ZrCl$_6$,1.285,6
1.273777,246266.2,898552.9,209627.81120458682,714532.7145925004,"(35, 26)",R-RQ-Q,AC048_R-Q_HighTemp,Li$_{2}$ZrCl$_6$,1.285,6
1.010237,304324.2,1085723.0,253386.18445678137,865457.5883562326,"(35, 26)",R-RQ-Q,AC048_R-Q_HighTemp,Li$_{2}$ZrCl$_6$,1.285,6
0.7971939,376469.8,1316339.0,306387.2793305357,1048261.0831989928,"(35, 26)",R-RQ-Q,AC048_R-Q_HighTemp,Li$_{2}$ZrCl$_6$,1.285,6
0.6334459,461567.6,1585643.0,370583.3599723074,1269676.65829853,"(35, 26)",R-RQ-Q,AC048_R-Q_HighTemp,Li$_{2}$ZrCl$_6$,1.285,6
0.5029507,564654.9,1910185.0,448339.0512426554,1537860.0260915444,"(35, 26)",R-RQ-Q,AC048_R-Q_HighTemp,Li$_{2}$ZrCl$_6$,1.285,6
0.3999573,687869.9,2297256.0,542518.4382817479,1862689.563142783,"(35, 26)",R-RQ-Q,AC048_R-Q_HighTemp,Li$_{2}$ZrCl$_6$,1.285,6
0.3175813,837057.0,2765382.0,656590.563400409,2256130.174333772,"(35, 26)",R-RQ-Q,AC048_R-Q_HighTemp,Li$_{2}$ZrCl$_6$,1.285,6
0.2520161,1017092.0,3330506.0,794757.2062126189,2732674.0130944895,"(35, 26)",R-RQ-Q,AC048_R-Q_HighTemp,Li$_{2}$ZrCl$_6$,1.285,6

File: EIS/Li2ZrCl6/temp_35_replicate_27_R-RQ-Q_AC048_R-Q_HighTemp_Li2ZrCl6.csv
Frequency,Z real,Z imag,Fit real,Fit imag,Dataset,Circuit,sample_name,material_name,height,diameter
2000039.0,2273.719,556.6995,2241.492825509384,537.5443409247944,"(35, 27)",R-RQ-Q,AC048_R-Q_HighTemp,Li$_{2}$ZrCl$_6$,1.285,6
1588711.0,2302.203,454.2728,2298.5118998502912,451.1649985433726,"(35, 27)",R-RQ-Q,AC048_R-Q_HighTemp,Li$_{2}$ZrCl$_6$,1.285,6
1261992.0,2325.958,366.3232,2340.3564041641453,376.24984283494854,"(35, 27)",R-RQ-Q,AC048_R-Q_HighTemp,Li$_{2}$ZrCl$_6$,1.285,6
1002539.0,2365.511,305.9479,2370.992280675089,312.7734009053245,"(35, 27)",R-RQ-Q,AC048_R-Q_HighTemp,Li$_{2}$ZrCl$_6$,1.285,6
796289.1,2371.682,257.6199,2393.5042638306804,259.96158720704386,"(35, 27)",R-RQ-Q,AC048_R-Q_HighTemp,Li$_{2}$ZrCl$_6$,1.285,6
632460.9,2392.525,209.358,2410.2011394659276,216.71060644384244,"(35, 27)",R-RQ-Q,AC048_R-Q_HighTemp,Li$_{2}$ZrCl$_6$,1.285,6
502382.8,2397.247,186.2843,2422.7730436623247,181.84206149066426,"(35, 27)",R-RQ-Q,AC048_R-Q_HighTemp,Li$_{2}$ZrCl$_6$,1.285,6
399257.8,2404.116,157.1721,2432.4445326933137,154.24411857507863,"(35, 27)",R-RQ-Q,AC048_R-Q_HighTemp,Li$_{2}$ZrCl$_6$,1.285,6
316992.2,2405.06,142.2482,2440.1023825900693,132.94126057790237,"(35, 27)",R-RQ-Q,AC048_R-Q_HighTemp,Li$_{2}$ZrCl$_6$,1.285,6
251835.9,2416.36,115.4294,2446.3944981868835,117.12276740900822,"(35, 27)",R-RQ-Q,AC048_R-Q_HighTemp,Li$_{2}$ZrCl$_6$,1.285,6
200039.1,2426.527,108.4598,2451.8033960041125,106.1493052762887,"(35, 27)",R-RQ-Q,AC048_R-Q_HighTemp,Li$_{2}$ZrCl$_6$,1.285,6
159023.4,2427.468,99.8378,2456.6996943612694,99.54936431030794,"(35, 27)",R-RQ-Q,AC048_R-Q_HighTemp,Li$_{2}$ZrCl$_6$,1.285,6
126210.9,2440.461,105.0135,2461.380843498818,97.01237258356275,"(35, 27)",R-RQ-Q,AC048_R-Q_HighTemp,Li$_{2}$ZrCl$_6$,1.285,6
100429.7,2446.934,113.186,2466.099410814017,98.3823517847136,"(35, 27)",R-RQ-Q,AC048_R-Q_HighTemp,Li$_{2}$ZrCl$_6$,1.285,6
79804.69,2454.072,121.6398,2471.084234496888,103.65428149372218,"(35, 27)",R-RQ-Q,AC048_R-Q_HighTemp,Li$_{2}$ZrCl$_6$,1.285,6
63398.44,2463.009,132.9887,2476.5569041417994,112.97442052514637,"(35, 27)",R-RQ-Q,AC048_R-Q_HighTemp,Li$_{2}$ZrCl$_6$,1.285,6
50273.44,2473.014,148.2148,2482.745372833673,126.64538379241368,"(35, 27)",R-RQ-Q,AC048_R-Q_HighTemp,Li$_{2}$ZrCl$_6$,1.285,6
39960.94,2484.946,166.0474,2489.8960366378287,145.13660263871924,"(35, 27)",R-RQ-Q,AC048_R-Q_HighTemp,Li$_{2}$ZrCl$_6$,1.285,6
31757.81,2498.343,190.4059,2498.2852994364653,169.10079561699882,"(35, 27)",R-RQ-Q,AC048_R-Q_HighTemp,Li$_{2}$ZrCl$_6$,1.285,6
25195.31,2513.075,219.7673,2508.231438645285,199.39718401751043,"(35, 27)",R-RQ-Q,AC048_R-Q_HighTemp,Li$_{2}$ZrCl$_6$,1.285,6
20039.06,2529.951,254.3383,2520.107471976153,237.1223701925082,"(35, 27)",R-RQ-Q,AC048_R-Q_HighTemp,Li$_{2}$ZrCl$_6$,1.285,6
16054.69,2548.755,296.7261,2534.3556761359278,283.65004285430655,"(35, 27)",R-RQ-Q,AC048_R-Q_HighTemp,Li$_{2}$ZrCl$_6$,1.285,6
12773.44,2570.072,346.825,2551.5044109673754,340.6809789942011,"(35, 27)",R-RQ-Q,AC048_R-Q_HighTemp,Li$_{2}$ZrCl$_6$,1.285,6
9946.65,2597.795,414.9625,2572.1879483010935,410.3051811103067,"(35, 27)",R-RQ-Q,AC048_R-Q_HighTemp,Li$_{2}$ZrCl$_6$,1.285,6
7888.72,2625.715,490.7265,2597.1700892215226,495.07843055200954,"(35, 27)",R-RQ-Q,AC048_R-Q_HighTemp,Li$_{2}$ZrCl$_6$,1.285,6
6288.11,2658.344,580.2389,2627.372475438395,598.1160668997966,"(35, 27)",R-RQ-Q,AC048_R-Q_HighTemp,Li$_{2}$ZrCl$_6$,1.285,6
5039.063,2693.734,685.8036,2663.9086616215836,723.2074375154448,"(35, 27)",R-RQ-Q,AC048_R-Q_HighTemp,Li$_{2}$ZrCl$_6$,1.285,6
4001.524,2735.248,817.9471,2708.1252199056944,874.9552232863958,"(35, 27)",R-RQ-Q,AC048_R-Q_HighTemp,Li$_{2}$ZrCl$_6$,1.285,6
3161.337,2783.511,982.293,2761.65140153216,1058.9447637606872,"(35, 27)",R-RQ-Q,AC048_R-Q_HighTemp,Li$_{2}$ZrCl$_6$,1.285,6
2507.267,2836.944,1179.515,2826.4591922526124,1281.9496108552855,"(35, 27)",R-RQ-Q,AC048_R-Q_HighTemp,Li$_{2}$ZrCl$_6$,1.285,6
1979.167,2898.015,1425.791,2904.935978570401,1552.180875721822,"(35, 27)",R-RQ-Q,AC048_R-Q_HighTemp,Li$_{2}$ZrCl$_6$,1.285,6
1598.011,2959.862,1696.899,2999.9725047765764,1879.589547287808,"(35, 27)",R-RQ-Q,AC048_R-Q_HighTemp,Li$_{2}$ZrCl$_6$,1.285,6
1257.622,3036.484,2069.569,3115.0693628360864,2276.232912873574,"(35, 27)",R-RQ-Q,AC048_R-Q_HighTemp,Li$_{2}$ZrCl$_6$,1.285,6
1004.464,3116.504,2500.997,3254.46593903264,2756.7185729993485,"(35, 27)",R-RQ-Q,AC048_R-Q_HighTemp,Li$_{2}$ZrCl$_6$,1.285,6
800.3049,3206.932,3038.49,3423.2965678875607,3338.742401032542,"(35, 27)",R-RQ-Q,AC048_R-Q_HighTemp,Li$_{2}$ZrCl$_6$,1.285,6
631.0096,3314.439,3737.406,3627.7796455986518,4043.7402589763415,"(35, 27)",R-RQ-Q,AC048_R-Q_HighTemp,Li$_{2}$ZrCl$_6$,1.285,6
498.6702,3438.509,4602.256,3875.4466689446926,4897.677470939627,"(35, 27)",R-RQ-Q,AC048_R-Q_HighTemp,Li$_{2}$ZrCl$_6$,1.285,6
397.2458,3580.163,5642.684,4175.419635938123,5932.005129999466,"(35, 27)",R-RQ-Q,AC048_R-Q_HighTemp,Li$_{2}$ZrCl$_6$,1.285,6
319.6023,3742.81,6868.915,4538.747025614643,7184.818459171204,"(35, 27)",R-RQ-Q,AC048_R-Q_HighTemp,Li$_{2}$ZrCl$_6$,1.285,6
251.1161,3966.321,8556.575,4978.810731809142,8702.259889376686,"(35, 27)",R-RQ-Q,AC048_R-Q_HighTemp,Li$_{2}$ZrCl$_6$,1.285,6
200.8929,4225.779,10495.87,5511.818939034452,10540.218530762835,"(35, 27)",R-RQ-Q,AC048_R-Q_HighTemp,Li$_{2}$ZrCl$_6$,1.285,6
158.0056,4581.727,13084.02,6157.403093895789,12766.38863045657,"(35, 27)",R-RQ-Q,AC048_R-Q_HighTemp,Li$_{2}$ZrCl$_6$,1.285,6
126.6892,4997.833,16025.34,6939.340959417751,15462.762831932356,"(35, 27)",R-RQ-Q,AC048_R-Q_HighTemp,Li$_{2}$ZrCl$_6$,1.285,6
99.734,5572.767,19961.63,7886.432383437663,18728.652065608232,"(35, 27)",R-RQ-Q,AC048_R-Q_HighTemp,Li$_{2}$ZrCl$_6$,1.285,6
79.44915,6269.093,24565.31,9033.560036864117,22684.34329691393,"(35, 27)",R-RQ-Q,AC048_R-Q_HighTemp,Li$_{2}$ZrCl$_6$,1.285,6
63.34459,7146.282,30172.39,10422.974190273231,27475.52985129702,"(35, 27)",R-RQ-Q,AC048_R-Q_HighTemp,Li$_{2}$ZrCl$_6$,1.285,6
49.86702,8399.436,37601.84,12105.848848936675,33278.67749074014,"(35, 27)",R-RQ-Q,AC048_R-Q_HighTemp,Li$_{2}$ZrCl$_6$,1.285,6
39.72458,9915.13,46201.05,14144.16656086297,40307.52388139925,"(35, 27)",R-RQ-Q,AC048_R-Q_HighTemp,Li$_{2}$ZrCl$_6$,1.285,6
31.88775,11791.92,56364.23,16613.001317895316,48820.95083633083,"(35, 27)",R-RQ-Q,AC048_R-Q_HighTemp,Li$_{2}$ZrCl$_6$,1.285,6
24.93351,14468.4,70311.02,19603.28363220673,59132.51927846201,"(35, 27)",R-RQ-Q,AC048_R-Q_HighTemp,Li$_{2}$ZrCl$_6$,1.285,6
19.94681,17610.29,85814.04,23225.149629697145,71622.01810920604,"(35, 27)",R-RQ-Q,AC048_R-Q_HighTemp,Li$_{2}$ZrCl$_6$,1.285,6
15.94388,21619.08,104696.2,27611.997511921847,86749.45234300081,"(35, 27)",R-RQ-Q,AC048_R-Q_HighTemp,Li$_{2}$ZrCl$_6$,1.285,6
12.40079,27388.75,130661.8,32925.40079151287,105071.98570951242,"(35, 27)",R-RQ-Q,AC048_R-Q_HighTemp,Li$_{2}$ZrCl$_6$,1.285,6
9.91015,33970.0,158988.9,39361.05926217241,127264.46174227497,"(35, 27)",R-RQ-Q,AC048_R-Q_HighTemp,Li$_{2}$ZrCl$_6$,1.285,6
7.971939,41984.29,192065.0,47156.0068854764,154144.25917302156,"(35, 27)",R-RQ-Q,AC048_R-Q_HighTemp,Li$_{2}$ZrCl$_6$,1.285,6
6.351626,52455.85,233688.2,56597.342070661325,186701.39708927635,"(35, 27)",R-RQ-Q,AC048_R-Q_HighTemp,Li$_{2}$ZrCl$_6$,1.285,6
5.095109,65119.56,282243.1,68032.80189534916,226134.99866863422,"(35, 27)",R-RQ-Q,AC048_R-Q_HighTemp,Li$_{2}$ZrCl$_6$,1.285,6
4.040948,81721.59,343744.1,81883.56972998785,273897.45649808616,"(35, 27)",R-RQ-Q,AC048_R-Q_HighTemp,Li$_{2}$ZrCl$_6$,1.285,6
3.175813,103375.7,421415.7,98659.78798804944,331747.9261464983,"(35, 27)",R-RQ-Q,AC048_R-Q_HighTemp,Li$_{2}$ZrCl$_6$,1.285,6
2.547554,128116.7,507636.6,118979.34735744557,401817.1182304628,"(35, 27)",R-RQ-Q,AC048_R-Q_HighTemp,Li$_{2}$ZrCl$_6$,1.285,6
2.020474,159781.8,615470.1,143590.64454583375,486685.7753524575,"(35, 27)",R-RQ-Q,AC048_R-Q_HighTemp,Li$_{2}$ZrCl$_6$,1.285,6
1.605308,198374.5,744309.8,173400.14673819102,589479.7243225144,"(35, 27)",R-RQ-Q,AC048_R-Q_HighTemp,Li$_{2}$ZrCl$_6$,1.285,6
1.273777,245877.5,900047.7,209505.778002709,713985.0045645712,"(35, 27)",R-RQ-Q,AC048_R-Q_HighTemp,Li$_{2}$ZrCl$_6$,1.285,6
1.010237,303929.5,1087667.0,253237.3573112557,864787.3130415952,"(35, 27)",R-RQ-Q,AC048_R-Q_HighTemp,Li$_{2}$ZrCl$_6$,1.285,6
0.7971939,376094.5,1318863.0,306205.5775610988,1047440.9016436512,"(35, 27)",R-RQ-Q,AC048_R-Q_HighTemp,Li$_{2}$ZrCl$_6$,1.285,6
0.6334459,461224.7,1588847.0,370361.3295611523,1268673.1477569374,"(35, 27)",R-RQ-Q,AC048_R-Q_HighTemp,Li$_{2}$ZrCl$_6$,1.285,6
0.5029507,564367.4,1914222.0,448067.55596496613,1536632.332623027,"(35, 27)",R-RQ-Q,AC048_R-Q_HighTemp,Li$_{2}$ZrCl$_6$,1.285,6
0.3999573,687731.4,2302427.0,542186.2816274732,1861187.7534986255,"(35, 27)",R-RQ-Q,AC048_R-Q_HighTemp,Li$_{2}$ZrCl$_6$,1.285,6
0.3175813,837069.1,2771888.0,656184.0258306176,2254293.2231504195,"(35, 27)",R-RQ-Q,AC048_R-Q_HighTemp,Li$_{2}$ZrCl$_6$,1.285,6
0.2520161,1017316.0,3338412.0,794259.4788519425,2730427.3448604243,"(35, 27)",R-RQ-Q,AC048_R-Q_HighTemp,Li$_{2}$ZrCl$_6$,1.285,6
