Repository: Maughan-Lab/Li-Zn-Zr-Cl_Halospinels

# Li-Zn-Zr-Cl_Halospinels

Data and information for "From Cation Order to Disorder: Unlocking Ion Transport Pathways in Li−Zn−Zr−Cl Halospinels" (doi: https://doi.org/10.1021/acs.chemmater.6c00461)

Neutron powder diffraction (NPD) collected at beamline BL-11A (POWGEN) at the Spallation Neutron Source at Oak Ridge National Laboratory, including raw data and .txt files with two theta, intensity, calculated fit, and difference are in the NPD directory.

File: EIS/Li2ZrCl6/temp_35_replicate_28_R-RQ-Q_AC048_R-Q_HighTemp_Li2ZrCl6.csv
Frequency,Z real,Z imag,Fit real,Fit imag,Dataset,Circuit,sample_name,material_name,height,diameter
2000039.0,2279.305,554.5876,2241.8138420888604,536.4943338425716,"(35, 28)",R-RQ-Q,AC048_R-Q_HighTemp,Li$_{2}$ZrCl$_6$,1.285,6
1588711.0,2322.02,455.606,2298.6199149246268,450.20875926191894,"(35, 28)",R-RQ-Q,AC048_R-Q_HighTemp,Li$_{2}$ZrCl$_6$,1.285,6
1261992.0,2334.989,366.7369,2340.2965773324936,375.4024506873397,"(35, 28)",R-RQ-Q,AC048_R-Q_HighTemp,Li$_{2}$ZrCl$_6$,1.285,6
1002539.0,2365.883,305.4559,2370.8030886793154,312.0367536639969,"(35, 28)",R-RQ-Q,AC048_R-Q_HighTemp,Li$_{2}$ZrCl$_6$,1.285,6
796289.1,2371.469,257.5697,2393.2166030121975,259.32982780026305,"(35, 28)",R-RQ-Q,AC048_R-Q_HighTemp,Li$_{2}$ZrCl$_6$,1.285,6
632460.9,2384.653,217.17,2409.8389484592667,216.1739269221344,"(35, 28)",R-RQ-Q,AC048_R-Q_HighTemp,Li$_{2}$ZrCl$_6$,1.285,6
502382.8,2388.808,187.2434,2422.3544796431183,181.3891258920697,"(35, 28)",R-RQ-Q,AC048_R-Q_HighTemp,Li$_{2}$ZrCl$_6$,1.285,6
399257.8,2401.901,152.8895,2431.98320448473,153.86348619785028,"(35, 28)",R-RQ-Q,AC048_R-Q_HighTemp,Li$_{2}$ZrCl$_6$,1.285,6
316992.2,2401.738,138.6159,2439.6084318047238,132.62214919516538,"(35, 28)",R-RQ-Q,AC048_R-Q_HighTemp,Li$_{2}$ZrCl$_6$,1.285,6
251835.9,2417.422,115.3735,2445.875469734146,116.85540707740901,"(35, 28)",R-RQ-Q,AC048_R-Q_HighTemp,Li$_{2}$ZrCl$_6$,1.285,6
200039.1,2424.989,114.3331,2451.2649066653157,105.92505105101529,"(35, 28)",R-RQ-Q,AC048_R-Q_HighTemp,Li$_{2}$ZrCl$_6$,1.285,6
159023.4,2436.516,103.521,2456.145932159363,99.36067452229405,"(35, 28)",R-RQ-Q,AC048_R-Q_HighTemp,Li$_{2}$ZrCl$_6$,1.285,6
126210.9,2434.256,103.4615,2460.814934463429,96.85271750376339,"(35, 28)",R-RQ-Q,AC048_R-Q_HighTemp,Li$_{2}$ZrCl$_6$,1.285,6
100429.7,2444.002,113.0924,2465.523685597541,98.246090646922,"(35, 28)",R-RQ-Q,AC048_R-Q_HighTemp,Li$_{2}$ZrCl$_6$,1.285,6
79804.69,2451.245,120.3632,2470.5004208878277,103.53652919345672,"(35, 28)",R-RQ-Q,AC048_R-Q_HighTemp,Li$_{2}$ZrCl$_6$,1.285,6
63398.44,2460.21,132.3893,2475.966265283715,112.87091522577441,"(35, 28)",R-RQ-Q,AC048_R-Q_HighTemp,Li$_{2}$ZrCl$_6$,1.285,6
50273.44,2470.175,146.6333,2482.1488057314555,126.55236067149255,"(35, 28)",R-RQ-Q,AC048_R-Q_HighTemp,Li$_{2}$ZrCl$_6$,1.285,6
39960.94,2482.379,166.67,2489.294141454274,145.05067549628654,"(35, 28)",R-RQ-Q,AC048_R-Q_HighTemp,Li$_{2}$ZrCl$_6$,1.285,6
31757.81,2494.822,190.242,2497.678427018603,169.01884604077242,"(35, 28)",R-RQ-Q,AC048_R-Q_HighTemp,Li$_{2}$ZrCl$_6$,1.285,6
25195.31,2509.126,219.3103,2507.619721464809,199.31625664091354,"(35, 28)",R-RQ-Q,AC048_R-Q_HighTemp,Li$_{2}$ZrCl$_6$,1.285,6
20039.06,2526.526,254.3775,2519.4908420214633,237.03957191397964,"(35, 28)",R-RQ-Q,AC048_R-Q_HighTemp,Li$_{2}$ZrCl$_6$,1.285,6
16054.69,2545.124,296.3292,2533.7338720873454,283.5624434815007,"(35, 28)",R-RQ-Q,AC048_R-Q_HighTemp,Li$_{2}$ZrCl$_6$,1.285,6
12773.44,2567.457,346.5266,2550.8769760919304,340.5855104943284,"(35, 28)",R-RQ-Q,AC048_R-Q_HighTemp,Li$_{2}$ZrCl$_6$,1.285,6
9946.65,2594.78,414.736,2571.5542198208605,410.1985324007812,"(35, 28)",R-RQ-Q,AC048_R-Q_HighTemp,Li$_{2}$ZrCl$_6$,1.285,6
7888.72,2623.6,489.9188,2596.5291793675924,494.95693449769345,"(35, 28)",R-RQ-Q,AC048_R-Q_HighTemp,Li$_{2}$ZrCl$_6$,1.285,6
6288.11,2654.322,580.4669,2626.7232439476593,597.9755758559884,"(35, 28)",R-RQ-Q,AC048_R-Q_HighTemp,Li$_{2}$ZrCl$_6$,1.285,6
5039.063,2690.906,685.3221,2663.249679025633,723.0431833402766,"(35, 28)",R-RQ-Q,AC048_R-Q_HighTemp,Li$_{2}$ZrCl$_6$,1.285,6
4001.524,2732.214,817.3123,2707.45472056941,874.7616572175833,"(35, 28)",R-RQ-Q,AC048_R-Q_HighTemp,Li$_{2}$ZrCl$_6$,1.285,6
3161.337,2780.468,981.632,2760.9672249990977,1058.715370885498,"(35, 28)",R-RQ-Q,AC048_R-Q_HighTemp,Li$_{2}$ZrCl$_6$,1.285,6
2507.267,2833.603,1178.773,2825.7587110235468,1281.6766930732783,"(35, 28)",R-RQ-Q,AC048_R-Q_HighTemp,Li$_{2}$ZrCl$_6$,1.285,6
1979.167,2894.852,1425.002,2904.2160099605644,1551.8552960781847,"(35, 28)",R-RQ-Q,AC048_R-Q_HighTemp,Li$_{2}$ZrCl$_6$,1.285,6
1598.011,2956.532,1695.984,2999.229203946419,1879.2004273067207,"(35, 28)",R-RQ-Q,AC048_R-Q_HighTemp,Li$_{2}$ZrCl$_6$,1.285,6
1257.622,3033.095,2068.357,3114.2980934490442,2275.7672730052313,"(35, 28)",R-RQ-Q,AC048_R-Q_HighTemp,Li$_{2}$ZrCl$_6$,1.285,6
1004.464,3113.056,2499.512,3253.661117238439,2756.160904462425,"(35, 28)",R-RQ-Q,AC048_R-Q_HighTemp,Li$_{2}$ZrCl$_6$,1.285,6
800.3049,3203.574,3036.883,3422.4514744349335,3338.0741551277765,"(35, 28)",R-RQ-Q,AC048_R-Q_HighTemp,Li$_{2}$ZrCl$_6$,1.285,6
631.0096,3310.305,3735.661,3626.8861998166835,4042.939237296621,"(35, 28)",R-RQ-Q,AC048_R-Q_HighTemp,Li$_{2}$ZrCl$_6$,1.285,6
498.6702,3434.453,4600.242,3874.495157061895,4896.717096724168,"(35, 28)",R-RQ-Q,AC048_R-Q_HighTemp,Li$_{2}$ZrCl$_6$,1.285,6
397.2458,3575.704,5639.558,4174.398384690458,5930.85357707436,"(35, 28)",R-RQ-Q,AC048_R-Q_HighTemp,Li$_{2}$ZrCl$_6$,1.285,6
319.6023,3738.444,6865.898,4537.64201027829,7183.437610366742,"(35, 28)",R-RQ-Q,AC048_R-Q_HighTemp,Li$_{2}$ZrCl$_6$,1.285,6
251.1161,3960.859,8554.02,4977.605105621005,8700.60409087123,"(35, 28)",R-RQ-Q,AC048_R-Q_HighTemp,Li$_{2}$ZrCl$_6$,1.285,6
200.8929,4219.776,10493.03,5510.49246836219,10538.23310230402,"(35, 28)",R-RQ-Q,AC048_R-Q_HighTemp,Li$_{2}$ZrCl$_6$,1.285,6
158.0056,4574.746,13079.53,6155.931480404452,12764.008083651459,"(35, 28)",R-RQ-Q,AC048_R-Q_HighTemp,Li$_{2}$ZrCl$_6$,1.285,6
126.6892,4990.214,16020.54,6937.695026750205,15459.908739538287,"(35, 28)",R-RQ-Q,AC048_R-Q_HighTemp,Li$_{2}$ZrCl$_6$,1.285,6
99.734,5565.769,19952.73,7884.577101459714,18725.23051370952,"(35, 28)",R-RQ-Q,AC048_R-Q_HighTemp,Li$_{2}$ZrCl$_6$,1.285,6
79.44915,6256.16,24559.36,9031.453351176893,22680.241838695867,"(35, 28)",R-RQ-Q,AC048_R-Q_HighTemp,Li$_{2}$ZrCl$_6$,1.285,6
63.34459,7167.48,30207.19,10420.5656182919,27470.613865423453,"(35, 28)",R-RQ-Q,AC048_R-Q_HighTemp,Li$_{2}$ZrCl$_6$,1.285,6
49.86702,8374.83,37592.45,12103.077796167796,33272.785828622895,"(35, 28)",R-RQ-Q,AC048_R-Q_HighTemp,Li$_{2}$ZrCl$_6$,1.285,6
39.72458,9890.5,46204.57,14140.960301835228,40300.46366534654,"(35, 28)",R-RQ-Q,AC048_R-Q_HighTemp,Li$_{2}$ZrCl$_6$,1.285,6
31.88775,11748.91,56357.36,16609.27257521312,48812.49124399885,"(35, 28)",R-RQ-Q,AC048_R-Q_HighTemp,Li$_{2}$ZrCl$_6$,1.285,6
24.93351,14433.36,70316.88,19598.927674048988,59122.38411740414,"(35, 28)",R-RQ-Q,AC048_R-Q_HighTemp,Li$_{2}$ZrCl$_6$,1.285,6
19.94681,17556.48,85834.77,23220.040790351442,71609.87694766336,"(35, 28)",R-RQ-Q,AC048_R-Q_HighTemp,Li$_{2}$ZrCl$_6$,1.285,6
15.94388,21550.0,104724.2,27605.985021121287,86734.90991827389,"(35, 28)",R-RQ-Q,AC048_R-Q_HighTemp,Li$_{2}$ZrCl$_6$,1.285,6
12.40079,27317.68,130739.3,32918.30377582517,105054.56928195359,"(35, 28)",R-RQ-Q,AC048_R-Q_HighTemp,Li$_{2}$ZrCl$_6$,1.285,6
9.91015,33866.06,159071.3,39352.66075475765,127243.605999557,"(35, 28)",R-RQ-Q,AC048_R-Q_HighTemp,Li$_{2}$ZrCl$_6$,1.285,6
7.971939,41875.41,192251.3,47146.046648320094,154119.28821398586,"(35, 28)",R-RQ-Q,AC048_R-Q_HighTemp,Li$_{2}$ZrCl$_6$,1.285,6
6.351626,52322.87,233901.0,56585.50799487565,186671.5029271181,"(35, 28)",R-RQ-Q,AC048_R-Q_HighTemp,Li$_{2}$ZrCl$_6$,1.285,6
5.095109,64932.28,282480.7,68018.71969909142,226099.2155868055,"(35, 28)",R-RQ-Q,AC048_R-Q_HighTemp,Li$_{2}$ZrCl$_6$,1.285,6
4.040948,81501.48,344087.0,81866.79061850914,273854.6304659813,"(35, 28)",R-RQ-Q,AC048_R-Q_HighTemp,Li$_{2}$ZrCl$_6$,1.285,6
3.175813,103111.4,421914.9,98639.7738746109,331696.67835204053,"(35, 28)",R-RQ-Q,AC048_R-Q_HighTemp,Li$_{2}$ZrCl$_6$,1.285,6
2.547554,127841.3,508365.5,118955.45316524908,401755.8016088091,"(35, 28)",R-RQ-Q,AC048_R-Q_HighTemp,Li$_{2}$ZrCl$_6$,1.285,6
2.020474,159465.5,616437.6,143562.09701722098,486612.4227790379,"(35, 28)",R-RQ-Q,AC048_R-Q_HighTemp,Li$_{2}$ZrCl$_6$,1.285,6
1.605308,198047.9,745598.2,173366.01906521947,589391.9868884953,"(35, 28)",R-RQ-Q,AC048_R-Q_HighTemp,Li$_{2}$ZrCl$_6$,1.285,6
1.273777,245526.3,901735.1,209464.95945928738,713880.0780564514,"(35, 28)",R-RQ-Q,AC048_R-Q_HighTemp,Li$_{2}$ZrCl$_6$,1.285,6
1.010237,303581.8,1089852.0,253188.51690712388,864661.850395646,"(35, 28)",R-RQ-Q,AC048_R-Q_HighTemp,Li$_{2}$ZrCl$_6$,1.285,6
0.7971939,375771.8,1321715.0,306147.1205470615,1047290.9087304153,"(35, 28)",R-RQ-Q,AC048_R-Q_HighTemp,Li$_{2}$ZrCl$_6$,1.285,6
0.6334459,460942.6,1592513.0,370291.34538718243,1268493.8593594623,"(35, 28)",R-RQ-Q,AC048_R-Q_HighTemp,Li$_{2}$ZrCl$_6$,1.285,6
0.5029507,564174.0,1918881.0,447983.7560209899,1536418.0648912992,"(35, 28)",R-RQ-Q,AC048_R-Q_HighTemp,Li$_{2}$ZrCl$_6$,1.285,6
0.3999573,687739.6,2308215.0,542085.9247724139,1860931.7284758673,"(35, 28)",R-RQ-Q,AC048_R-Q_HighTemp,Li$_{2}$ZrCl$_6$,1.285,6
0.3175813,837361.9,2779164.0,656063.8293285853,2253987.3601558274,"(35, 28)",R-RQ-Q,AC048_R-Q_HighTemp,Li$_{2}$ZrCl$_6$,1.285,6
0.2520161,1017973.0,3347692.0,794115.511873384,2730062.0125556877,"(35, 28)",R-RQ-Q,AC048_R-Q_HighTemp,Li$_{2}$ZrCl$_6$,1.285,6

File: EIS/Li2ZrCl6/temp_45_replicate_25_R-RQ-Q_AC048_R-Q_HighTemp_Li2ZrCl6.csv
Frequency,Z real,Z imag,Fit real,Fit imag,Dataset,Circuit,sample_name,material_name,height,diameter
2000039.0,1390.179,220.8806,1365.7061484996418,214.691993417073,"(45, 25)",R-RQ-Q,AC048_R-Q_HighTemp,Li$_{2}$ZrCl$_6$,1.285,6
1588711.0,1398.746,178.3342,1385.7066358095215,181.52225886349532,"(45, 25)",R-RQ-Q,AC048_R-Q_HighTemp,Li$_{2}$ZrCl$_6$,1.285,6
1261992.0,1397.761,146.9426,1401.1373773955931,153.2905512828976,"(45, 25)",R-RQ-Q,AC048_R-Q_HighTemp,Li$_{2}$ZrCl$_6$,1.285,6
1002539.0,1407.657,121.434,1413.1047909433064,129.63495313043362,"(45, 25)",R-RQ-Q,AC048_R-Q_HighTemp,Li$_{2}$ZrCl$_6$,1.285,6
796289.1,1406.51,99.0204,1422.4670289473984,110.1171884959799,"(45, 25)",R-RQ-Q,AC048_R-Q_HighTemp,Li$_{2}$ZrCl$_6$,1.285,6
632460.9,1410.778,86.79674,1429.8815491842374,94.29197539155085,"(45, 25)",R-RQ-Q,AC048_R-Q_HighTemp,Li$_{2}$ZrCl$_6$,1.285,6
502382.8,1414.401,78.30154,1435.8502287108897,81.74796446185537,"(45, 25)",R-RQ-Q,AC048_R-Q_HighTemp,Li$_{2}$ZrCl$_6$,1.285,6
399257.8,1415.251,71.81329,1440.7577793773473,72.13019349219945,"(45, 25)",R-RQ-Q,AC048_R-Q_HighTemp,Li$_{2}$ZrCl$_6$,1.285,6
316992.2,1418.487,65.62859,1444.9026559572594,65.1513486941692,"(45, 25)",R-RQ-Q,AC048_R-Q_HighTemp,Li$_{2}$ZrCl$_6$,1.285,6
251835.9,1428.068,58.31261,1448.5211863252541,60.59682588276738,"(45, 25)",R-RQ-Q,AC048_R-Q_HighTemp,Li$_{2}$ZrCl$_6$,1.285,6
200039.1,1431.222,60.02843,1451.8061771718205,58.32687547219034,"(45, 25)",R-RQ-Q,AC048_R-Q_HighTemp,Li$_{2}$ZrCl$_6$,1.285,6
159023.4,1434.135,62.57669,1454.9212907414144,58.27795061967196,"(45, 25)",R-RQ-Q,AC048_R-Q_HighTemp,Li$_{2}$ZrCl$_6$,1.285,6
126210.9,1440.678,69.99313,1458.0123371210548,60.4646326373004,"(45, 25)",R-RQ-Q,AC048_R-Q_HighTemp,Li$_{2}$ZrCl$_6$,1.285,6
100429.7,1443.782,75.0257,1461.2164256985734,64.98305949070973,"(45, 25)",R-RQ-Q,AC048_R-Q_HighTemp,Li$_{2}$ZrCl$_6$,1.285,6
79804.69,1448.753,85.3967,1464.6697317244675,72.01653677449218,"(45, 25)",R-RQ-Q,AC048_R-Q_HighTemp,Li$_{2}$ZrCl$_6$,1.285,6
63398.44,1455.698,96.3281,1468.5144823567844,81.84389983502757,"(45, 25)",R-RQ-Q,AC048_R-Q_HighTemp,Li$_{2}$ZrCl$_6$,1.285,6
50273.44,1463.348,110.3862,1472.9056554968877,94.8511777549358,"(45, 25)",R-RQ-Q,AC048_R-Q_HighTemp,Li$_{2}$ZrCl$_6$,1.285,6
39960.94,1472.076,128.4018,1478.0178110777138,111.54715857705649,"(45, 25)",R-RQ-Q,AC048_R-Q_HighTemp,Li$_{2}$ZrCl$_6$,1.285,6
31757.81,1482.016,149.2859,1484.0524331313134,132.58355591519722,"(45, 25)",R-RQ-Q,AC048_R-Q_HighTemp,Li$_{2}$ZrCl$_6$,1.285,6
25195.31,1493.034,174.7024,1491.2461471268348,158.78062343436181,"(45, 25)",R-RQ-Q,AC048_R-Q_HighTemp,Li$_{2}$ZrCl$_6$,1.285,6
20039.06,1505.801,205.5277,1499.8801871202606,191.15925464627298,"(45, 25)",R-RQ-Q,AC048_R-Q_HighTemp,Li$_{2}$ZrCl$_6$,1.285,6
16054.69,1520.345,240.3689,1510.2915190160488,230.98084428830256,"(45, 25)",R-RQ-Q,AC048_R-Q_HighTemp,Li$_{2}$ZrCl$_6$,1.285,6
12773.44,1536.58,284.4249,1522.8860789448238,279.7964808674894,"(45, 25)",R-RQ-Q,AC048_R-Q_HighTemp,Li$_{2}$ZrCl$_6$,1.285,6
9946.65,1557.531,342.1761,1538.1546599686556,339.5073974797999,"(45, 25)",R-RQ-Q,AC048_R-Q_HighTemp,Li$_{2}$ZrCl$_6$,1.285,6
7888.72,1579.526,407.4866,1556.6920778393505,412.43904259484117,"(45, 25)",R-RQ-Q,AC048_R-Q_HighTemp,Li$_{2}$ZrCl$_6$,1.285,6
6288.11,1603.853,484.4261,1579.220370377228,501.43166035316517,"(45, 25)",R-RQ-Q,AC048_R-Q_HighTemp,Li$_{2}$ZrCl$_6$,1.285,6
5039.063,1630.444,575.8323,1606.616939484013,609.9509111620197,"(45, 25)",R-RQ-Q,AC048_R-Q_HighTemp,Li$_{2}$ZrCl$_6$,1.285,6
4001.524,1661.751,690.71,1639.9487354868431,742.2228426741901,"(45, 25)",R-RQ-Q,AC048_R-Q_HighTemp,Li$_{2}$ZrCl$_6$,1.285,6
3161.337,1697.672,834.3392,1680.513817592188,903.398468749774,"(45, 25)",R-RQ-Q,AC048_R-Q_HighTemp,Li$_{2}$ZrCl$_6$,1.285,6
2507.267,1737.385,1007.684,1729.8919106423225,1099.7543665053543,"(45, 25)",R-RQ-Q,AC048_R-Q_HighTemp,Li$_{2}$ZrCl$_6$,1.285,6
1979.167,1782.512,1225.364,1790.0059281415756,1338.9371038476745,"(45, 25)",R-RQ-Q,AC048_R-Q_HighTemp,Li$_{2}$ZrCl$_6$,1.285,6
1598.011,1827.927,1466.882,1863.1968581903961,1630.2610165232045,"(45, 25)",R-RQ-Q,AC048_R-Q_HighTemp,Li$_{2}$ZrCl$_6$,1.285,6
1257.622,1884.519,1800.304,1952.3149290896908,1985.0709311151484,"(45, 25)",R-RQ-Q,AC048_R-Q_HighTemp,Li$_{2}$ZrCl$_6$,1.285,6
1004.464,1944.776,2188.554,2060.830605171032,2417.1839594598155,"(45, 25)",R-RQ-Q,AC048_R-Q_HighTemp,Li$_{2}$ZrCl$_6$,1.285,6
800.3049,2014.675,2674.662,2192.9697355246044,2943.427569105465,"(45, 25)",R-RQ-Q,AC048_R-Q_HighTemp,Li$_{2}$ZrCl$_6$,1.285,6
631.0096,2101.067,3307.554,2353.878118785879,3584.294883596959,"(45, 25)",R-RQ-Q,AC048_R-Q_HighTemp,Li$_{2}$ZrCl$_6$,1.285,6
498.6702,2204.177,4090.8,2549.8218926163527,4364.7427315326,"(45, 25)",R-RQ-Q,AC048_R-Q_HighTemp,Li$_{2}$ZrCl$_6$,1.285,6
397.2458,2325.072,5031.581,2788.4315515722346,5315.163522278036,"(45, 25)",R-RQ-Q,AC048_R-Q_HighTemp,Li$_{2}$ZrCl$_6$,1.285,6
319.6023,2468.359,6138.938,3078.9990960188034,6472.568795410766,"(45, 25)",R-RQ-Q,AC048_R-Q_HighTemp,Li$_{2}$ZrCl$_6$,1.285,6
251.1161,2666.788,7659.785,3432.839883774932,7882.030534012723,"(45, 25)",R-RQ-Q,AC048_R-Q_HighTemp,Li$_{2}$ZrCl$_6$,1.285,6
200.8929,2899.433,9404.689,3863.733275831971,9598.436369828774,"(45, 25)",R-RQ-Q,AC048_R-Q_HighTemp,Li$_{2}$ZrCl$_6$,1.285,6
158.0056,3215.941,11728.84,4388.459235903423,11688.62703196414,"(45, 25)",R-RQ-Q,AC048_R-Q_HighTemp,Li$_{2}$ZrCl$_6$,1.285,6
126.6892,3588.009,14370.37,5027.451780216092,14233.999276218377,"(45, 25)",R-RQ-Q,AC048_R-Q_HighTemp,Li$_{2}$ZrCl$_6$,1.285,6
99.734,4102.54,17898.29,5805.594724362892,17333.675659020533,"(45, 25)",R-RQ-Q,AC048_R-Q_HighTemp,Li$_{2}$ZrCl$_6$,1.285,6
79.44915,4709.986,22020.06,6753.190715405001,21108.364594140578,"(45, 25)",R-RQ-Q,AC048_R-Q_HighTemp,Li$_{2}$ZrCl$_6$,1.285,6
63.34459,5482.841,27043.01,7907.1412855291765,25705.061011523794,"(45, 25)",R-RQ-Q,AC048_R-Q_HighTemp,Li$_{2}$ZrCl$_6$,1.285,6
49.86702,6584.976,33717.79,9312.38388122194,31302.770672542996,"(45, 25)",R-RQ-Q,AC048_R-Q_HighTemp,Li$_{2}$ZrCl$_6$,1.285,6
39.72458,7902.168,41452.27,11023.64182912994,38119.481059460515,"(45, 25)",R-RQ-Q,AC048_R-Q_HighTemp,Li$_{2}$ZrCl$_6$,1.285,6
31.88775,9520.17,50572.56,13107.555386238064,46420.65030131229,"(45, 25)",R-RQ-Q,AC048_R-Q_HighTemp,Li$_{2}$ZrCl$_6$,1.285,6
24.93351,11826.22,63123.2,15645.276862282319,56529.54471419933,"(45, 25)",R-RQ-Q,AC048_R-Q_HighTemp,Li$_{2}$ZrCl$_6$,1.285,6
19.94681,14521.9,77104.22,18735.630874337232,68839.82752319994,"(45, 25)",R-RQ-Q,AC048_R-Q_HighTemp,Li$_{2}$ZrCl$_6$,1.285,6
15.94388,17932.6,94143.11,22498.96280104311,83830.88899922247,"(45, 25)",R-RQ-Q,AC048_R-Q_HighTemp,Li$_{2}$ZrCl$_6$,1.285,6
12.40079,22858.13,117669.4,27081.825303990387,102086.51500102162,"(45, 25)",R-RQ-Q,AC048_R-Q_HighTemp,Li$_{2}$ZrCl$_6$,1.285,6
9.91015,28450.74,143369.7,32662.685420008846,124317.62091764997,"(45, 25)",R-RQ-Q,AC048_R-Q_HighTemp,Li$_{2}$ZrCl$_6$,1.285,6
7.971939,35246.98,173466.1,39458.87447145099,151389.9363225119,"(45, 25)",R-RQ-Q,AC048_R-Q_HighTemp,Li$_{2}$ZrCl$_6$,1.285,6
6.351626,44161.28,211474.1,47735.051439703275,184357.71844209827,"(45, 25)",R-RQ-Q,AC048_R-Q_HighTemp,Li$_{2}$ZrCl$_6$,1.285,6
5.095109,54899.44,255893.3,57813.50938484271,224504.80731816925,"(45, 25)",R-RQ-Q,AC048_R-Q_HighTemp,Li$_{2}$ZrCl$_6$,1.285,6
4.040948,69087.69,312446.3,70086.72626674357,273394.6214443087,"(45, 25)",R-RQ-Q,AC048_R-Q_HighTemp,Li$_{2}$ZrCl$_6$,1.285,6
3.175813,87621.05,384068.6,85032.64892501025,332931.0408200759,"(45, 25)",R-RQ-Q,AC048_R-Q_HighTemp,Li$_{2}$ZrCl$_6$,1.285,6
2.547554,108931.8,463928.0,103233.30541050227,405432.5483466614,"(45, 25)",R-RQ-Q,AC048_R-Q_HighTemp,Li$_{2}$ZrCl$_6$,1.285,6
2.020474,136352.0,564114.4,125397.47047476142,493722.51679777744,"(45, 25)",R-RQ-Q,AC048_R-Q_HighTemp,Li$_{2}$ZrCl$_6$,1.285,6
1.605308,170019.9,684253.2,152388.26686279094,601239.157344751,"(45, 25)",R-RQ-Q,AC048_R-Q_HighTemp,Li$_{2}$ZrCl$_6$,1.285,6
1.273777,211793.7,829945.6,185256.77726598838,732169.4112801899,"(45, 25)",R-RQ-Q,AC048_R-Q_HighTemp,Li$_{2}$ZrCl$_6$,1.285,6
1.010237,263299.7,1005977.0,225282.9758607441,891611.9989869492,"(45, 25)",R-RQ-Q,AC048_R-Q_HighTemp,Li$_{2}$ZrCl$_6$,1.285,6
0.7971939,327994.7,1223443.0,274025.57339944475,1085775.9756482188,"(45, 25)",R-RQ-Q,AC048_R-Q_HighTemp,Li$_{2}$ZrCl$_6$,1.285,6
0.6334459,405076.2,1477938.0,333382.71693452826,1322222.5259074287,"(45, 25)",R-RQ-Q,AC048_R-Q_HighTemp,Li$_{2}$ZrCl$_6$,1.285,6
0.5029507,499489.7,1785154.0,405665.9079602036,1610159.4135091894,"(45, 25)",R-RQ-Q,AC048_R-Q_HighTemp,Li$_{2}$ZrCl$_6$,1.285,6
0.3999573,613759.1,2151948.0,493690.01751155156,1960799.5524566323,"(45, 25)",R-RQ-Q,AC048_R-Q_HighTemp,Li$_{2}$ZrCl$_6$,1.285,6
0.3175813,753600.9,2595615.0,600882.9036126714,2387797.6632574657,"(45, 25)",R-RQ-Q,AC048_R-Q_HighTemp,Li$_{2}$ZrCl$_6$,1.285,6
0.2520161,924235.2,3130781.0,731418.89982537,2907782.0186411315,"(45, 25)",R-RQ-Q,AC048_R-Q_HighTemp,Li$_{2}$ZrCl$_6$,1.285,6

File: EIS/Li2ZrCl6/temp_45_replicate_26_R-RQ-Q_AC048_R-Q_HighTemp_Li2ZrCl6.csv
Frequency,Z real,Z imag,Fit real,Fit imag,Dataset,Circuit,sample_name,material_name,height,diameter
2000039.0,1389.31,220.4365,1364.4661572395798,214.66107001730538,"(45, 26)",R-RQ-Q,AC048_R-Q_HighTemp,Li$_{2}$ZrCl$_6$,1.285,6
1588711.0,1398.055,180.9568,1384.5255626600926,181.56908359043047,"(45, 26)",R-RQ-Q,AC048_R-Q_HighTemp,Li$_{2}$ZrCl$_6$,1.285,6
1261992.0,1404.216,144.0508,1400.0160391320824,153.3884724136514,"(45, 26)",R-RQ-Q,AC048_R-Q_HighTemp,Li$_{2}$ZrCl$_6$,1.285,6
1002539.0,1405.213,122.4439,1412.0399424093798,129.76352557713005,"(45, 26)",R-RQ-Q,AC048_R-Q_HighTemp,Li$_{2}$ZrCl$_6$,1.285,6
796289.1,1405.406,101.2836,1421.4533881274742,110.26129512774433,"(45, 26)",R-RQ-Q,AC048_R-Q_HighTemp,Li$_{2}$ZrCl$_6$,1.285,6
632460.9,1409.205,87.52836,1428.913068216018,94.4407943488003,"(45, 26)",R-RQ-Q,AC048_R-Q_HighTemp,Li$_{2}$ZrCl$_6$,1.285,6
502382.8,1412.45,76.2222,1434.9208350358906,81.89399119214296,"(45, 26)",R-RQ-Q,AC048_R-Q_HighTemp,Li$_{2}$ZrCl$_6$,1.285,6
399257.8,1415.243,69.5741,1439.8617697467457,72.26840222336081,"(45, 26)",R-RQ-Q,AC048_R-Q_HighTemp,Li$_{2}$ZrCl$_6$,1.285,6
316992.2,1416.755,65.12376,1444.03487533359,65.27851224259358,"(45, 26)",R-RQ-Q,AC048_R-Q_HighTemp,Li$_{2}$ZrCl$_6$,1.285,6
251835.9,1426.647,57.99372,1447.6770803656827,60.71098210230825,"(45, 26)",R-RQ-Q,AC048_R-Q_HighTemp,Li$_{2}$ZrCl$_6$,1.285,6
200039.1,1430.638,59.19163,1450.9817748268256,58.426917249961804,"(45, 26)",R-RQ-Q,AC048_R-Q_HighTemp,Li$_{2}$ZrCl$_6$,1.285,6
159023.4,1433.544,63.00322,1454.1131514661768,58.36331439940483,"(45, 26)",R-RQ-Q,AC048_R-Q_HighTemp,Li$_{2}$ZrCl$_6$,1.285,6
126210.9,1439.707,64.14758,1457.2174828452455,60.53506262829997,"(45, 26)",R-RQ-Q,AC048_R-Q_HighTemp,Li$_{2}$ZrCl$_6$,1.285,6
100429.7,1442.696,75.08459,1460.4322686963665,65.03842825657874,"(45, 26)",R-RQ-Q,AC048_R-Q_HighTemp,Li$_{2}$ZrCl$_6$,1.285,6
79804.69,1448.11,84.31116,1463.8940040484529,72.05670650603014,"(45, 26)",R-RQ-Q,AC048_R-Q_HighTemp,Li$_{2}$ZrCl$_6$,1.285,6
63398.44,1454.556,96.2889,1467.745169258883,81.86861177056716,"(45, 26)",R-RQ-Q,AC048_R-Q_HighTemp,Li$_{2}$ZrCl$_6$,1.285,6
50273.44,1462.078,110.2407,1472.1409333954134,94.8599597622561,"(45, 26)",R-RQ-Q,AC048_R-Q_HighTemp,Li$_{2}$ZrCl$_6$,1.285,6
39960.94,1470.768,127.9828,1477.255989587681,111.53924286100127,"(45, 26)",R-RQ-Q,AC048_R-Q_HighTemp,Li$_{2}$ZrCl$_6$,1.285,6
31757.81,1480.412,149.2866,1483.2919001064708,132.5578002324,"(45, 26)",R-RQ-Q,AC048_R-Q_HighTemp,Li$_{2}$ZrCl$_6$,1.285,6
25195.31,1492.109,174.9025,1490.4853153519496,158.73543016222183,"(45, 26)",R-RQ-Q,AC048_R-Q_HighTemp,Li$_{2}$ZrCl$_6$,1.285,6
20039.06,1505.08,205.4259,1499.1174411102168,191.09248264107623,"(45, 26)",R-RQ-Q,AC048_R-Q_HighTemp,Li$_{2}$ZrCl$_6$,1.285,6
16054.69,1519.074,240.5487,1509.525160245353,230.88970873569605,"(45, 26)",R-RQ-Q,AC048_R-Q_HighTemp,Li$_{2}$ZrCl$_6$,1.285,6
12773.44,1535.474,283.577,1522.1142676990148,279.6774363195381,"(45, 26)",R-RQ-Q,AC048_R-Q_HighTemp,Li$_{2}$ZrCl$_6$,1.285,6
9946.65,1556.47,341.7887,1537.3753518476203,339.35599901318767,"(45, 26)",R-RQ-Q,AC048_R-Q_HighTemp,Li$_{2}$ZrCl$_6$,1.285,6
7888.72,1577.771,406.786,1555.9029527311238,412.24977952706445,"(45, 26)",R-RQ-Q,AC048_R-Q_HighTemp,Li$_{2}$ZrCl$_6$,1.285,6
6288.11,1601.874,484.4656,1578.4187514436323,501.1977562179063,"(45, 26)",R-RQ-Q,AC048_R-Q_HighTemp,Li$_{2}$ZrCl$_6$,1.285,6
5039.063,1629.02,575.2966,1605.7996993421195,609.6640826598639,"(45, 26)",R-RQ-Q,AC048_R-Q_HighTemp,Li$_{2}$ZrCl$_6$,1.285,6
4001.524,1660.224,690.0871,1639.1121863177166,741.8730090579926,"(45, 26)",R-RQ-Q,AC048_R-Q_HighTemp,Li$_{2}$ZrCl$_6$,1.285,6
3161.337,1696.223,833.5151,1679.653581343777,902.9734015419232,"(45, 26)",R-RQ-Q,AC048_R-Q_HighTemp,Li$_{2}$ZrCl$_6$,1.285,6
2507.267,1735.819,1006.585,1729.0027647965198,1099.2392675320868,"(45, 26)",R-RQ-Q,AC048_R-Q_HighTemp,Li$_{2}$ZrCl$_6$,1.285,6
1979.167,1780.82,1224.296,1789.0816216620935,1338.3140972560523,"(45, 26)",R-RQ-Q,AC048_R-Q_HighTemp,Li$_{2}$ZrCl$_6$,1.285,6
1598.011,1826.116,1465.494,1862.2298912287906,1629.5085376484708,"(45, 26)",R-RQ-Q,AC048_R-Q_HighTemp,Li$_{2}$ZrCl$_6$,1.285,6
1257.622,1882.766,1798.39,1951.2962887658884,1984.1629917028358,"(45, 26)",R-RQ-Q,AC048_R-Q_HighTemp,Li$_{2}$ZrCl$_6$,1.285,6
1004.464,1942.875,2186.518,2059.749448218953,2416.089264713231,"(45, 26)",R-RQ-Q,AC048_R-Q_HighTemp,Li$_{2}$ZrCl$_6$,1.285,6
800.3049,2012.77,2671.976,2191.813006750752,2942.1084571985716,"(45, 26)",R-RQ-Q,AC048_R-Q_HighTemp,Li$_{2}$ZrCl$_6$,1.285,6
631.0096,2099.021,3304.209,2352.6300920662484,3582.706052513923,"(45, 26)",R-RQ-Q,AC048_R-Q_HighTemp,Li$_{2}$ZrCl$_6$,1.285,6
498.6702,2201.727,4086.855,2548.463618478998,4362.829711187701,"(45, 26)",R-RQ-Q,AC048_R-Q_HighTemp,Li$_{2}$ZrCl$_6$,1.285,6
397.2458,2322.784,5026.527,2786.94019218824,5312.860841617805,"(45, 26)",R-RQ-Q,AC048_R-Q_HighTemp,Li$_{2}$ZrCl$_6$,1.285,6
319.6023,2465.343,6133.157,3077.347124543865,6469.7977843478875,"(45, 26)",R-RQ-Q,AC048_R-Q_HighTemp,Li$_{2}$ZrCl$_6$,1.285,6
251.1161,2663.736,7653.115,3430.994120315726,7878.696688283531,"(45, 26)",R-RQ-Q,AC048_R-Q_HighTemp,Li$_{2}$ZrCl$_6$,1.285,6
200.8929,2894.916,9395.037,3861.653726698222,9594.426192841447,"(45, 26)",R-RQ-Q,AC048_R-Q_HighTemp,Li$_{2}$ZrCl$_6$,1.285,6
158.0056,3211.235,11717.89,4386.097696058575,11683.804250983014,"(45, 26)",R-RQ-Q,AC048_R-Q_HighTemp,Li$_{2}$ZrCl$_6$,1.285,6
126.6892,3581.079,14357.67,5024.750150729635,14228.200310302524,"(45, 26)",R-RQ-Q,AC048_R-Q_HighTemp,Li$_{2}$ZrCl$_6$,1.285,6
99.734,4089.75,17885.81,5802.482986923082,17326.7041923984,"(45, 26)",R-RQ-Q,AC048_R-Q_HighTemp,Li$_{2}$ZrCl$_6$,1.285,6
79.44915,4698.257,22001.25,6749.584494245195,21099.985080442773,"(45, 26)",R-RQ-Q,AC048_R-Q_HighTemp,Li$_{2}$ZrCl$_6$,1.285,6
63.34459,5481.37,27064.21,7902.938913062915,25694.990900669825,"(45, 26)",R-RQ-Q,AC048_R-Q_HighTemp,Li$_{2}$ZrCl$_6$,1.285,6
49.86702,6568.318,33684.97,9307.462866801528,31290.671112085223,"(45, 26)",R-RQ-Q,AC048_R-Q_HighTemp,Li$_{2}$ZrCl$_6$,1.285,6
39.72458,7875.487,41426.02,11017.854610079316,38104.945774655105,"(45, 26)",R-RQ-Q,AC048_R-Q_HighTemp,Li$_{2}$ZrCl$_6$,1.285,6
31.88775,9481.202,50547.62,13100.724215989134,46403.1923017203,"(45, 26)",R-RQ-Q,AC048_R-Q_HighTemp,Li$_{2}$ZrCl$_6$,1.285,6
24.93351,11783.63,63109.02,15637.187661259866,56508.58040758917,"(45, 26)",R-RQ-Q,AC048_R-Q_HighTemp,Li$_{2}$ZrCl$_6$,1.285,6
19.94681,14463.38,77083.91,18726.025834225577,68814.65773799697,"(45, 26)",R-RQ-Q,AC048_R-Q_HighTemp,Li$_{2}$ZrCl$_6$,1.285,6
15.94388,17859.68,94124.08,22487.531491075068,83800.67632247378,"(45, 26)",R-RQ-Q,AC048_R-Q_HighTemp,Li$_{2}$ZrCl$_6$,1.285,6
12.40079,22752.45,117661.6,27068.193977544524,102050.25672715709,"(45, 26)",R-RQ-Q,AC048_R-Q_HighTemp,Li$_{2}$ZrCl$_6$,1.285,6
9.91015,28329.44,143390.9,32646.404159435697,124274.11677111483,"(45, 26)",R-RQ-Q,AC048_R-Q_HighTemp,Li$_{2}$ZrCl$_6$,1.285,6
7.971939,35112.0,173548.7,39439.401736699176,151337.7499609804,"(45, 26)",R-RQ-Q,AC048_R-Q_HighTemp,Li$_{2}$ZrCl$_6$,1.285,6
6.351626,43955.96,211556.8,47711.73549962705,184295.131562199,"(45, 26)",R-RQ-Q,AC048_R-Q_HighTemp,Li$_{2}$ZrCl$_6$,1.285,6
5.095109,54673.92,256047.5,57785.56600622773,224429.7649675025,"(45, 26)",R-RQ-Q,AC048_R-Q_HighTemp,Li$_{2}$ZrCl$_6$,1.285,6
4.040948,68771.18,312627.5,70053.21191172766,273304.66688623966,"(45, 26)",R-RQ-Q,AC048_R-Q_HighTemp,Li$_{2}$ZrCl$_6$,1.285,6
3.175813,87260.95,384441.1,84992.42855869049,332823.237994646,"(45, 26)",R-RQ-Q,AC048_R-Q_HighTemp,Li$_{2}$ZrCl$_6$,1.285,6
2.547554,108507.2,464464.7,103185.0138423234,405303.3896141998,"(45, 26)",R-RQ-Q,AC048_R-Q_HighTemp,Li$_{2}$ZrCl$_6$,1.285,6
2.020474,135849.3,564892.9,125339.46594406987,493567.8132324488,"(45, 26)",R-RQ-Q,AC048_R-Q_HighTemp,Li$_{2}$ZrCl$_6$,1.285,6
1.605308,169429.4,685326.9,152318.57532391264,601053.9083529946,"(45, 26)",R-RQ-Q,AC048_R-Q_HighTemp,Li$_{2}$ZrCl$_6$,1.285,6
1.273777,211116.0,831421.8,185173.02552324632,731947.6497419182,"(45, 26)",R-RQ-Q,AC048_R-Q_HighTemp,Li$_{2}$ZrCl$_6$,1.285,6
1.010237,262527.5,1007954.0,225182.31133932993,891346.6074418824,"(45, 26)",R-RQ-Q,AC048_R-Q_HighTemp,Li$_{2}$ZrCl$_6$,1.285,6
0.7971939,327126.8,1226108.0,273904.5679025117,1085458.4682603534,"(45, 26)",R-RQ-Q,AC048_R-Q_HighTemp,Li$_{2}$ZrCl$_6$,1.285,6
0.6334459,404174.3,1481432.0,333237.2512166338,1321842.790019797,"(45, 26)",R-RQ-Q,AC048_R-Q_HighTemp,Li$_{2}$ZrCl$_6$,1.285,6
0.5029507,498507.8,1789710.0,405491.0333260547,1609705.4035289406,"(45, 26)",R-RQ-Q,AC048_R-Q_HighTemp,Li$_{2}$ZrCl$_6$,1.285,6
0.3999573,612730.6,2157799.0,493479.78990761936,1960256.927564849,"(45, 26)",R-RQ-Q,AC048_R-Q_HighTemp,Li$_{2}$ZrCl$_6$,1.285,6
0.3175813,752682.1,2603304.0,600630.1847947286,2387149.3589942735,"(45, 26)",R-RQ-Q,AC048_R-Q_HighTemp,Li$_{2}$ZrCl$_6$,1.285,6
0.2520161,923420.8,3140566.0,731115.1191302037,2907007.740747328,"(45, 26)",R-RQ-Q,AC048_R-Q_HighTemp,Li$_{2}$ZrCl$_6$,1.285,6

File: EIS/Li2ZrCl6/temp_45_replicate_27_R-RQ-Q_AC048_R-Q_HighTemp_Li2ZrCl6.csv
Frequency,Z real,Z imag,Fit real,Fit imag,Dataset,Circuit,sample_name,material_name,height,diameter
2000039.0,1391.833,225.5054,1364.0144983587384,214.02078809500063,"(45, 27)",R-RQ-Q,AC048_R-Q_HighTemp,Li$_{2}$ZrCl$_6$,1.285,6
1588711.0,1396.013,181.6059,1383.9986289254448,181.030822028932,"(45, 27)",R-RQ-Q,AC048_R-Q_HighTemp,Li$_{2}$ZrCl$_6$,1.285,6
1261992.0,1402.165,149.2333,1399.434315019367,152.94005242615165,"(45, 27)",R-RQ-Q,AC048_R-Q_HighTemp,Li$_{2}$ZrCl$_6$,1.285,6
1002539.0,1404.069,120.134,1411.4185901485812,129.39217032790285,"(45, 27)",R-RQ-Q,AC048_R-Q_HighTemp,Li$_{2}$ZrCl$_6$,1.285,6
796289.1,1405.872,101.3414,1420.8034237901143,109.95476738148518,"(45, 27)",R-RQ-Q,AC048_R-Q_HighTemp,Li$_{2}$ZrCl$_6$,1.285,6
632460.9,1410.044,89.72529,1428.242392411519,94.18796058195956,"(45, 27)",R-RQ-Q,AC048_R-Q_HighTemp,Li$_{2}$ZrCl$_6$,1.285,6
502382.8,1412.849,76.11027,1434.2350599670979,81.68502960022197,"(45, 27)",R-RQ-Q,AC048_R-Q_HighTemp,Li$_{2}$ZrCl$_6$,1.285,6
399257.8,1414.593,73.65595,1439.1648489717836,72.09480538014442,"(45, 27)",R-RQ-Q,AC048_R-Q_HighTemp,Li$_{2}$ZrCl$_6$,1.285,6
316992.2,1419.525,63.73549,1443.3295673369832,65.13298111676391,"(45, 27)",R-RQ-Q,AC048_R-Q_HighTemp,Li$_{2}$ZrCl$_6$,1.285,6
251835.9,1425.35,58.68806,1446.9652818923762,60.58726981013281,"(45, 27)",R-RQ-Q,AC048_R-Q_HighTemp,Li$_{2}$ZrCl$_6$,1.285,6
200039.1,1428.071,60.25788,1450.2647563132819,58.31965574181989,"(45, 27)",R-RQ-Q,AC048_R-Q_HighTemp,Li$_{2}$ZrCl$_6$,1.285,6
159023.4,1431.768,62.9495,1453.3917206342778,58.2678415469632,"(45, 27)",R-RQ-Q,AC048_R-Q_HighTemp,Li$_{2}$ZrCl$_6$,1.285,6
126210.9,1435.291,68.90699,1456.492096226645,60.44725771401609,"(45, 27)",R-RQ-Q,AC048_R-Q_HighTemp,Li$_{2}$ZrCl$_6$,1.285,6
100429.7,1441.545,75.11441,1459.70310549937,64.95455834812464,"(45, 27)",R-RQ-Q,AC048_R-Q_HighTemp,Li$_{2}$ZrCl$_6$,1.285,6
79804.69,1447.168,83.64191,1463.161012570797,71.97328307010893,"(45, 27)",R-RQ-Q,AC048_R-Q_HighTemp,Li$_{2}$ZrCl$_6$,1.285,6
63398.44,1453.381,96.2008,1467.008092879346,81.78225514985222,"(45, 27)",R-RQ-Q,AC048_R-Q_HighTemp,Li$_{2}$ZrCl$_6$,1.285,6
50273.44,1461.073,110.6394,1471.3993208402655,94.76726818942502,"(45, 27)",R-RQ-Q,AC048_R-Q_HighTemp,Li$_{2}$ZrCl$_6$,1.285,6
39960.94,1469.463,127.8292,1476.5091924568908,111.43666213931964,"(45, 27)",R-RQ-Q,AC048_R-Q_HighTemp,Li$_{2}$ZrCl$_6$,1.285,6
31757.81,1479.402,149.1192,1482.5390593822444,132.44148984567641,"(45, 27)",R-RQ-Q,AC048_R-Q_HighTemp,Li$_{2}$ZrCl$_6$,1.285,6
25195.31,1491.039,174.8605,1489.7253376589865,158.60112124988743,"(45, 27)",R-RQ-Q,AC048_R-Q_HighTemp,Li$_{2}$ZrCl$_6$,1.285,6
20039.06,1503.814,205.0207,1498.3489647469535,190.93532290032581,"(45, 27)",R-RQ-Q,AC048_R-Q_HighTemp,Li$_{2}$ZrCl$_6$,1.285,6
16054.69,1518.022,239.8455,1508.7465103790091,230.70408883480945,"(45, 27)",R-RQ-Q,AC048_R-Q_HighTemp,Li$_{2}$ZrCl$_6$,1.285,6
12773.44,1534.391,283.7569,1521.3233995547264,279.4567917825552,"(45, 27)",R-RQ-Q,AC048_R-Q_HighTemp,Li$_{2}$ZrCl$_6$,1.285,6
9946.65,1554.996,341.4662,1536.5697801771073,339.0925807302684,"(45, 27)",R-RQ-Q,AC048_R-Q_HighTemp,Li$_{2}$ZrCl$_6$,1.285,6
7888.72,1576.728,406.4796,1555.079665281969,411.93438502211905,"(45, 27)",R-RQ-Q,AC048_R-Q_HighTemp,Li$_{2}$ZrCl$_6$,1.285,6
6288.11,1600.918,483.4277,1577.5741035341016,500.81941252754876,"(45, 27)",R-RQ-Q,AC048_R-Q_HighTemp,Li$_{2}$ZrCl$_6$,1.285,6
5039.063,1627.734,574.7522,1604.9292859487311,609.209670101754,"(45, 27)",R-RQ-Q,AC048_R-Q_HighTemp,Li$_{2}$ZrCl$_6$,1.285,6
4001.524,1658.976,689.3643,1638.2106872735576,741.3268132405233,"(45, 27)",R-RQ-Q,AC048_R-Q_HighTemp,Li$_{2}$ZrCl$_6$,1.285,6
3161.337,1694.808,832.7321,1678.7145742931712,902.3165786292069,"(45, 27)",R-RQ-Q,AC048_R-Q_HighTemp,Li$_{2}$ZrCl$_6$,1.285,6
2507.267,1734.399,1005.622,1728.0184994207575,1098.4492049539965,"(45, 27)",R-RQ-Q,AC048_R-Q_HighTemp,Li$_{2}$ZrCl$_6$,1.285,6
1979.167,1779.524,1223.17,1788.042747341135,1337.363648653823,"(45, 27)",R-RQ-Q,AC048_R-Q_HighTemp,Li$_{2}$ZrCl$_6$,1.285,6
1598.011,1824.72,1464.056,1861.1251286878546,1628.3651067653973,"(45, 27)",R-RQ-Q,AC048_R-Q_HighTemp,Li$_{2}$ZrCl$_6$,1.285,6
1257.622,1881.256,1796.793,1950.1120343178907,1982.7874350395625,"(45, 27)",R-RQ-Q,AC048_R-Q_HighTemp,Li$_{2}$ZrCl$_6$,1.285,6
1004.464,1941.447,2184.391,2058.46929688745,2414.4345769161537,"(45, 27)",R-RQ-Q,AC048_R-Q_HighTemp,Li$_{2}$ZrCl$_6$,1.285,6
800.3049,2011.026,2669.433,2190.4171777642064,2940.118196156913,"(45, 27)",R-RQ-Q,AC048_R-Q_HighTemp,Li$_{2}$ZrCl$_6$,1.285,6
631.0096,2097.036,3301.233,2351.0947368582956,3580.3124527910345,"(45, 27)",R-RQ-Q,AC048_R-Q_HighTemp,Li$_{2}$ZrCl$_6$,1.285,6
498.6702,2199.542,4083.226,2546.759987297505,4359.951424449177,"(45, 27)",R-RQ-Q,AC048_R-Q_HighTemp,Li$_{2}$ZrCl$_6$,1.285,6
397.2458,2320.2,5021.771,2785.0336305724663,5309.400230840181,"(45, 27)",R-RQ-Q,AC048_R-Q_HighTemp,Li$_{2}$ZrCl$_6$,1.285,6
319.6023,2462.406,6127.291,3075.195865110982,6465.637684436969,"(45, 27)",R-RQ-Q,AC048_R-Q_HighTemp,Li$_{2}$ZrCl$_6$,1.285,6
251.1161,2660.393,7646.039,3428.5478283103166,7873.69652887556,"(45, 27)",R-RQ-Q,AC048_R-Q_HighTemp,Li$_{2}$ZrCl$_6$,1.285,6
200.8929,2890.758,9387.006,3858.851749367219,9588.417358999406,"(45, 27)",R-RQ-Q,AC048_R-Q_HighTemp,Li$_{2}$ZrCl$_6$,1.285,6
158.0056,3206.072,11708.59,4382.866955839311,11676.584533639245,"(45, 27)",R-RQ-Q,AC048_R-Q_HighTemp,Li$_{2}$ZrCl$_6$,1.285,6
126.6892,3575.04,14345.87,5021.002610144835,14219.527269935354,"(45, 27)",R-RQ-Q,AC048_R-Q_HighTemp,Li$_{2}$ZrCl$_6$,1.285,6
99.734,4083.404,17868.72,5798.112598561767,17316.287225735,"(45, 27)",R-RQ-Q,AC048_R-Q_HighTemp,Li$_{2}$ZrCl$_6$,1.285,6
79.44915,4687.732,21985.7,6744.463531791937,21087.47593997818,"(45, 27)",R-RQ-Q,AC048_R-Q_HighTemp,Li$_{2}$ZrCl$_6$,1.285,6
63.34459,5459.604,27047.16,7896.913558443635,25679.972369332638,"(45, 27)",R-RQ-Q,AC048_R-Q_HighTemp,Li$_{2}$ZrCl$_6$,1.285,6
49.86702,6544.079,33658.82,9300.347903454023,31272.643479116006,"(45, 27)",R-RQ-Q,AC048_R-Q_HighTemp,Li$_{2}$ZrCl$_6$,1.285,6
39.72458,7850.36,41402.65,11009.42704230649,38083.31069210731,"(45, 27)",R-RQ-Q,AC048_R-Q_HighTemp,Li$_{2}$ZrCl$_6$,1.285,6
31.88775,9453.207,50523.8,13090.715598328503,46377.2335220915,"(45, 27)",R-RQ-Q,AC048_R-Q_HighTemp,Li$_{2}$ZrCl$_6$,1.285,6
24.93351,11746.63,63089.62,15625.274878626324,56477.44080976635,"(45, 27)",R-RQ-Q,AC048_R-Q_HighTemp,Li$_{2}$ZrCl$_6$,1.285,6
19.94681,14406.33,77059.54,18711.820021849962,68777.31193841872,"(45, 27)",R-RQ-Q,AC048_R-Q_HighTemp,Li$_{2}$ZrCl$_6$,1.285,6
15.94388,17793.52,94123.99,22470.56472128843,83755.8980382117,"(45, 27)",R-RQ-Q,AC048_R-Q_HighTemp,Li$_{2}$ZrCl$_6$,1.285,6
12.40079,22661.49,117665.0,27047.903266241578,101996.57990405356,"(45, 27)",R-RQ-Q,AC048_R-Q_HighTemp,Li$_{2}$ZrCl$_6$,1.285,6
9.91015,28203.03,143391.8,32622.11225619738,124209.78930918522,"(45, 27)",R-RQ-Q,AC048_R-Q_HighTemp,Li$_{2}$ZrCl$_6$,1.285,6
7.971939,34941.12,173545.4,39410.29405620766,151260.67865635583,"(45, 27)",R-RQ-Q,AC048_R-Q_HighTemp,Li$_{2}$ZrCl$_6$,1.285,6
6.351626,43777.86,211645.0,47676.832424762244,184202.8166345971,"(45, 27)",R-RQ-Q,AC048_R-Q_HighTemp,Li$_{2}$ZrCl$_6$,1.285,6
5.095109,54464.56,256248.9,57743.689641033554,224319.22224839206,"(45, 27)",R-RQ-Q,AC048_R-Q_HighTemp,Li$_{2}$ZrCl$_6$,1.285,6
4.040948,68480.33,312858.9,70002.9461804447,273172.33539842407,"(45, 27)",R-RQ-Q,AC048_R-Q_HighTemp,Li$_{2}$ZrCl$_6$,1.285,6
3.175813,86926.22,384827.1,84932.07132951035,332664.87025081314,"(45, 27)",R-RQ-Q,AC048_R-Q_HighTemp,Li$_{2}$ZrCl$_6$,1.285,6
2.547554,108088.7,464977.2,103112.51949457938,405113.92149083095,"(45, 27)",R-RQ-Q,AC048_R-Q_HighTemp,Li$_{2}$ZrCl$_6$,1.285,6
2.020474,135351.8,565611.3,125252.37648708538,493341.20972585626,"(45, 27)",R-RQ-Q,AC048_R-Q_HighTemp,Li$_{2}$ZrCl$_6$,1.285,6
1.605308,168855.3,686340.1,152213.93780499516,600782.9808843303,"(45, 27)",R-RQ-Q,AC048_R-Q_HighTemp,Li$_{2}$ZrCl$_6$,1.285,6
1.273777,210452.8,832793.5,185047.29301982923,731623.8399345177,"(45, 27)",R-RQ-Q,AC048_R-Q_HighTemp,Li$_{2}$ZrCl$_6$,1.285,6
1.010237,261780.5,1009837.0,225031.22430235203,890959.7314324952,"(45, 27)",R-RQ-Q,AC048_R-Q_HighTemp,Li$_{2}$ZrCl$_6$,1.285,6
0.7971939,326288.8,1228633.0,273723.01198857493,1084996.414609421,"(45, 27)",R-RQ-Q,AC048_R-Q_HighTemp,Li$_{2}$ZrCl$_6$,1.285,6
0.6334459,403226.3,1484763.0,333019.0869960443,1321291.1631371945,"(45, 27)",R-RQ-Q,AC048_R-Q_HighTemp,Li$_{2}$ZrCl$_6$,1.285,6
0.5029507,497545.9,1793967.0,405228.8923597574,1609047.1032114206,"(45, 27)",R-RQ-Q,AC048_R-Q_HighTemp,Li$_{2}$ZrCl$_6$,1.285,6
0.3999573,611727.9,2163425.0,493164.83062128024,1959471.6537296157,"(45, 27)",R-RQ-Q,AC048_R-Q_HighTemp,Li$_{2}$ZrCl$_6$,1.285,6
0.3175813,751711.6,2610471.0,600251.8003108903,2386213.0289688334,"(45, 27)",R-RQ-Q,AC048_R-Q_HighTemp,Li$_{2}$ZrCl$_6$,1.285,6
0.2520161,922480.1,3149695.0,730660.5877117957,2905891.804518128,"(45, 27)",R-RQ-Q,AC048_R-Q_HighTemp,Li$_{2}$ZrCl$_6$,1.285,6
