Repository: Maughan-Lab/Li-Zn-Zr-Cl_Halospinels

# Li-Zn-Zr-Cl_Halospinels

Data and information for "From Cation Order to Disorder: Unlocking Ion Transport Pathways in Li−Zn−Zr−Cl Halospinels" (doi: https://doi.org/10.1021/acs.chemmater.6c00461)

Neutron powder diffraction (NPD) collected at beamline BL-11A (POWGEN) at the Spallation Neutron Source at Oak Ridge National Laboratory, including raw data and .txt files with two theta, intensity, calculated fit, and difference are in the NPD directory.

File: EIS/Li2ZrCl6/temp_55_replicate_26_R-Q_AC048_R-Q_HighTemp_Li2ZrCl6.csv
Frequency,Z real,Z imag,Fit real,Fit imag,Dataset,Circuit,sample_name,material_name,height,diameter
2000039.0,902.9354,107.5542,910.8215529832737,3.204615229132033,"(55, 26)",R-Q,AC048_R-Q_HighTemp,Li$_{2}$ZrCl$_6$,1.285,6
1588711.0,899.6252,84.95837,910.9997160166766,3.8995721863273993,"(55, 26)",R-Q,AC048_R-Q_HighTemp,Li$_{2}$ZrCl$_6$,1.285,6
1261992.0,897.7472,70.3448,911.2165157133685,4.745238398089055,"(55, 26)",R-Q,AC048_R-Q_HighTemp,Li$_{2}$ZrCl$_6$,1.285,6
1002539.0,896.4432,59.53817,911.4803308695653,5.7742968661148,"(55, 26)",R-Q,AC048_R-Q_HighTemp,Li$_{2}$ZrCl$_6$,1.285,6
796289.1,897.6861,51.74822,911.8013573179463,7.026518269651214,"(55, 26)",R-Q,AC048_R-Q_HighTemp,Li$_{2}$ZrCl$_6$,1.285,6
632460.9,899.2674,45.35858,912.1920019725064,8.550298008311772,"(55, 26)",R-Q,AC048_R-Q_HighTemp,Li$_{2}$ZrCl$_6$,1.285,6
502382.8,899.8395,41.54075,912.6673623264771,10.404526569966402,"(55, 26)",R-Q,AC048_R-Q_HighTemp,Li$_{2}$ZrCl$_6$,1.285,6
399257.8,901.4595,39.48981,913.2458099347814,12.660865509003612,"(55, 26)",R-Q,AC048_R-Q_HighTemp,Li$_{2}$ZrCl$_6$,1.285,6
316992.2,902.3289,39.88792,913.9497004312395,15.40651699614953,"(55, 26)",R-Q,AC048_R-Q_HighTemp,Li$_{2}$ZrCl$_6$,1.285,6
251835.9,909.2239,37.32343,914.8062375210142,18.74759397640301,"(55, 26)",R-Q,AC048_R-Q_HighTemp,Li$_{2}$ZrCl$_6$,1.285,6
200039.1,910.1135,40.61678,915.8485243395623,22.81322118373054,"(55, 26)",R-Q,AC048_R-Q_HighTemp,Li$_{2}$ZrCl$_6$,1.285,6
159023.4,913.3892,44.5246,917.1168428106341,27.760525507053156,"(55, 26)",R-Q,AC048_R-Q_HighTemp,Li$_{2}$ZrCl$_6$,1.285,6
126210.9,916.6311,50.43924,918.6602104474835,33.780708573383755,"(55, 26)",R-Q,AC048_R-Q_HighTemp,Li$_{2}$ZrCl$_6$,1.285,6
100429.7,919.9766,57.5334,920.5382747639803,41.1064362391107,"(55, 26)",R-Q,AC048_R-Q_HighTemp,Li$_{2}$ZrCl$_6$,1.285,6
79804.69,923.9805,66.22141,922.8236185101401,50.020830575810855,"(55, 26)",R-Q,AC048_R-Q_HighTemp,Li$_{2}$ZrCl$_6$,1.285,6
63398.44,929.5202,76.63234,925.6045648239775,60.86841186960812,"(55, 26)",R-Q,AC048_R-Q_HighTemp,Li$_{2}$ZrCl$_6$,1.285,6
50273.44,935.494,89.44466,928.9885907121798,74.06841351650621,"(55, 26)",R-Q,AC048_R-Q_HighTemp,Li$_{2}$ZrCl$_6$,1.285,6
39960.94,942.3571,104.765,933.1064807825642,90.13098440295255,"(55, 26)",R-Q,AC048_R-Q_HighTemp,Li$_{2}$ZrCl$_6$,1.285,6
31757.81,950.267,122.8823,938.1173817602688,109.67690495537556,"(55, 26)",R-Q,AC048_R-Q_HighTemp,Li$_{2}$ZrCl$_6$,1.285,6
25195.31,959.31,144.7776,944.214953132789,133.46157883743726,"(55, 26)",R-Q,AC048_R-Q_HighTemp,Li$_{2}$ZrCl$_6$,1.285,6
20039.06,969.629,171.0827,951.6348516317629,162.40422751743972,"(55, 26)",R-Q,AC048_R-Q_HighTemp,Li$_{2}$ZrCl$_6$,1.285,6
16054.69,980.76,201.4046,960.6638388090498,197.6234160069586,"(55, 26)",R-Q,AC048_R-Q_HighTemp,Li$_{2}$ZrCl$_6$,1.285,6
12773.44,994.025,238.7822,971.6508636934043,240.4802827565901,"(55, 26)",R-Q,AC048_R-Q_HighTemp,Li$_{2}$ZrCl$_6$,1.285,6
9946.65,1010.387,288.6725,985.0205488462518,292.631144442181,"(55, 26)",R-Q,AC048_R-Q_HighTemp,Li$_{2}$ZrCl$_6$,1.285,6
7888.72,1027.869,345.221,1001.2896010207678,356.0915086922801,"(55, 26)",R-Q,AC048_R-Q_HighTemp,Li$_{2}$ZrCl$_6$,1.285,6
6288.11,1047.118,412.2241,1021.0867806574745,433.3139686975397,"(55, 26)",R-Q,AC048_R-Q_HighTemp,Li$_{2}$ZrCl$_6$,1.285,6
5039.063,1068.643,491.4472,1045.1772019901905,527.2829901447276,"(55, 26)",R-Q,AC048_R-Q_HighTemp,Li$_{2}$ZrCl$_6$,1.285,6
4001.524,1093.469,591.436,1074.4919029040382,641.6302537664836,"(55, 26)",R-Q,AC048_R-Q_HighTemp,Li$_{2}$ZrCl$_6$,1.285,6
3161.337,1121.964,716.8495,1110.1638273506776,780.7750112239409,"(55, 26)",R-Q,AC048_R-Q_HighTemp,Li$_{2}$ZrCl$_6$,1.285,6
2507.267,1153.318,868.7681,1153.5716109561256,950.0948787455501,"(55, 26)",R-Q,AC048_R-Q_HighTemp,Li$_{2}$ZrCl$_6$,1.285,6
1979.167,1189.165,1060.511,1206.3928620314907,1156.1336692928755,"(55, 26)",R-Q,AC048_R-Q_HighTemp,Li$_{2}$ZrCl$_6$,1.285,6
1598.011,1225.424,1273.813,1270.6689971718404,1406.8542954756676,"(55, 26)",R-Q,AC048_R-Q_HighTemp,Li$_{2}$ZrCl$_6$,1.285,6
1257.622,1271.685,1569.036,1348.8841371859558,1711.9465173165452,"(55, 26)",R-Q,AC048_R-Q_HighTemp,Li$_{2}$ZrCl$_6$,1.285,6
1004.464,1321.976,1913.235,1444.061112498326,2083.201428589543,"(55, 26)",R-Q,AC048_R-Q_HighTemp,Li$_{2}$ZrCl$_6$,1.285,6
800.3049,1381.966,2343.512,1559.8782884054058,2534.9671547449893,"(55, 26)",R-Q,AC048_R-Q_HighTemp,Li$_{2}$ZrCl$_6$,1.285,6
631.0096,1457.746,2903.436,1700.8117252063541,3084.7033740691836,"(55, 26)",R-Q,AC048_R-Q_HighTemp,Li$_{2}$ZrCl$_6$,1.285,6
498.6702,1550.862,3595.471,1872.308167361552,3753.6560930119904,"(55, 26)",R-Q,AC048_R-Q_HighTemp,Li$_{2}$ZrCl$_6$,1.285,6
397.2458,1660.774,4423.636,2080.9955473012806,4567.678754155,"(55, 26)",R-Q,AC048_R-Q_HighTemp,Li$_{2}$ZrCl$_6$,1.285,6
319.6023,1790.533,5396.99,2334.939139359575,5558.231410703802,"(55, 26)",R-Q,AC048_R-Q_HighTemp,Li$_{2}$ZrCl$_6$,1.285,6
251.1161,1970.689,6731.278,2643.9532635777905,6763.596583238612,"(55, 26)",R-Q,AC048_R-Q_HighTemp,Li$_{2}$ZrCl$_6$,1.285,6
200.8929,2180.609,8259.479,3019.9805859936755,8230.358788714871,"(55, 26)",R-Q,AC048_R-Q_HighTemp,Li$_{2}$ZrCl$_6$,1.285,6
158.0056,2464.518,10292.29,3477.553674476217,10015.204922015118,"(55, 26)",R-Q,AC048_R-Q_HighTemp,Li$_{2}$ZrCl$_6$,1.285,6
126.6892,2795.497,12601.76,4034.356648149209,12187.11507054702,"(55, 26)",R-Q,AC048_R-Q_HighTemp,Li$_{2}$ZrCl$_6$,1.285,6
99.734,3245.34,15687.64,4711.908626827058,14830.028431696821,"(55, 26)",R-Q,AC048_R-Q_HighTemp,Li$_{2}$ZrCl$_6$,1.285,6
79.44915,3774.852,19275.01,5536.395394169436,18046.08736455168,"(55, 26)",R-Q,AC048_R-Q_HighTemp,Li$_{2}$ZrCl$_6$,1.285,6
63.34459,4451.055,23684.71,6539.681416371275,21959.584950827364,"(55, 26)",R-Q,AC048_R-Q_HighTemp,Li$_{2}$ZrCl$_6$,1.285,6
49.86702,5392.974,29494.3,7760.541328520249,26721.76862890772,"(55, 26)",R-Q,AC048_R-Q_HighTemp,Li$_{2}$ZrCl$_6$,1.285,6
39.72458,6489.086,36219.97,9246.158482660694,32516.685550105238,"(55, 26)",R-Q,AC048_R-Q_HighTemp,Li$_{2}$ZrCl$_6$,1.285,6
31.88775,7868.167,44252.93,11053.948472907347,39568.29556635673,"(55, 26)",R-Q,AC048_R-Q_HighTemp,Li$_{2}$ZrCl$_6$,1.285,6
24.93351,9808.33,55259.34,13253.778112547527,48149.12674952816,"(55, 26)",R-Q,AC048_R-Q_HighTemp,Li$_{2}$ZrCl$_6$,1.285,6
19.94681,12038.13,67519.99,15930.665621355565,58590.80795770534,"(55, 26)",R-Q,AC048_R-Q_HighTemp,Li$_{2}$ZrCl$_6$,1.285,6
15.94388,14856.6,82509.52,19188.06637898171,71296.8855072817,"(55, 26)",R-Q,AC048_R-Q_HighTemp,Li$_{2}$ZrCl$_6$,1.285,6
12.40079,18901.0,103253.8,23151.871231023557,86758.4192849474,"(55, 26)",R-Q,AC048_R-Q_HighTemp,Li$_{2}$ZrCl$_6$,1.285,6
9.91015,23482.37,125985.9,27975.271872865505,105572.96105247096,"(55, 26)",R-Q,AC048_R-Q_HighTemp,Li$_{2}$ZrCl$_6$,1.285,6
7.971939,29042.16,152716.1,33844.68134688065,128467.64841092881,"(55, 26)",R-Q,AC048_R-Q_HighTemp,Li$_{2}$ZrCl$_6$,1.285,6
6.351626,36293.22,186489.4,40986.93846622762,156327.3069515534,"(55, 26)",R-Q,AC048_R-Q_HighTemp,Li$_{2}$ZrCl$_6$,1.285,6
5.095109,45091.12,226210.0,49678.07459920658,190228.64667495678,"(55, 26)",R-Q,AC048_R-Q_HighTemp,Li$_{2}$ZrCl$_6$,1.285,6
4.040948,56647.1,276855.7,60253.98162968319,231481.8742895639,"(55, 26)",R-Q,AC048_R-Q_HighTemp,Li$_{2}$ZrCl$_6$,1.285,6
3.175813,71840.94,341279.9,73123.39338505376,281681.3296063035,"(55, 26)",R-Q,AC048_R-Q_HighTemp,Li$_{2}$ZrCl$_6$,1.285,6
2.547554,89433.14,413630.3,88783.68223328174,342767.1030066138,"(55, 26)",R-Q,AC048_R-Q_HighTemp,Li$_{2}$ZrCl$_6$,1.285,6
2.020474,112148.1,504617.6,107840.0813501713,417100.0153533685,"(55, 26)",R-Q,AC048_R-Q_HighTemp,Li$_{2}$ZrCl$_6$,1.285,6
1.605308,140200.1,614175.6,131029.0755521067,507552.8581411834,"(55, 26)",R-Q,AC048_R-Q_HighTemp,Li$_{2}$ZrCl$_6$,1.285,6
1.273777,175263.4,747585.0,159246.8646946951,617621.4201024101,"(55, 26)",R-Q,AC048_R-Q_HighTemp,Li$_{2}$ZrCl$_6$,1.285,6
1.010237,218883.3,909410.8,193583.99968044274,751559.5911849051,"(55, 26)",R-Q,AC048_R-Q_HighTemp,Li$_{2}$ZrCl$_6$,1.285,6
0.7971939,274144.7,1110050.0,235367.52967535466,914543.7653512118,"(55, 26)",R-Q,AC048_R-Q_HighTemp,Li$_{2}$ZrCl$_6$,1.285,6
0.6334459,340706.9,1345680.0,286212.2894248321,1112872.8959790445,"(55, 26)",R-Q,AC048_R-Q_HighTemp,Li$_{2}$ZrCl$_6$,1.285,6
0.5029507,423067.7,1630913.0,348083.3088024891,1354211.9355317808,"(55, 26)",R-Q,AC048_R-Q_HighTemp,Li$_{2}$ZrCl$_6$,1.285,6
0.3999573,523805.5,1972380.0,423371.7565735445,1647888.0678672444,"(55, 26)",R-Q,AC048_R-Q_HighTemp,Li$_{2}$ZrCl$_6$,1.285,6
0.3175813,648492.0,2386164.0,514987.3534198739,2005251.1818638497,"(55, 26)",R-Q,AC048_R-Q_HighTemp,Li$_{2}$ZrCl$_6$,1.285,6
0.2520161,802416.6,2885963.0,626470.8257718711,2440112.517818355,"(55, 26)",R-Q,AC048_R-Q_HighTemp,Li$_{2}$ZrCl$_6$,1.285,6

File: EIS/Li2ZrCl6/temp_55_replicate_27_R-Q_AC048_R-Q_HighTemp_Li2ZrCl6.csv
Frequency,Z real,Z imag,Fit real,Fit imag,Dataset,Circuit,sample_name,material_name,height,diameter
2000039.0,901.2065,109.716,910.798980835452,3.1553750189262035,"(55, 27)",R-Q,AC048_R-Q_HighTemp,Li$_{2}$ZrCl$_6$,1.285,6
1588711.0,896.7116,86.60722,910.9726770647845,3.8413445755448437,"(55, 27)",R-Q,AC048_R-Q_HighTemp,Li$_{2}$ZrCl$_6$,1.285,6
1261992.0,896.2028,71.27724,911.1841343604585,4.676441963177288,"(55, 27)",R-Q,AC048_R-Q_HighTemp,Li$_{2}$ZrCl$_6$,1.285,6
1002539.0,896.9011,58.96881,911.4415618709206,5.693087148232088,"(55, 27)",R-Q,AC048_R-Q_HighTemp,Li$_{2}$ZrCl$_6$,1.285,6
796289.1,895.8795,51.05772,911.7549533901469,6.930748105626954,"(55, 27)",R-Q,AC048_R-Q_HighTemp,Li$_{2}$ZrCl$_6$,1.285,6
632460.9,895.3439,44.89761,912.1364753345053,8.437473035797161,"(55, 27)",R-Q,AC048_R-Q_HighTemp,Li$_{2}$ZrCl$_6$,1.285,6
502382.8,895.8436,42.62365,912.6009390646873,10.271755681324732,"(55, 27)",R-Q,AC048_R-Q_HighTemp,Li$_{2}$ZrCl$_6$,1.285,6
399257.8,897.2717,39.40609,913.1663758890805,12.504806158098566,"(55, 27)",R-Q,AC048_R-Q_HighTemp,Li$_{2}$ZrCl$_6$,1.285,6
316992.2,899.3042,40.50825,913.8547370712439,15.223315458711573,"(55, 27)",R-Q,AC048_R-Q_HighTemp,Li$_{2}$ZrCl$_6$,1.285,6
251835.9,905.0005,38.08466,914.6927460170135,18.53282095103553,"(55, 27)",R-Q,AC048_R-Q_HighTemp,Li$_{2}$ZrCl$_6$,1.285,6
200039.1,906.8815,40.6748,915.7129357246655,22.561803526615694,"(55, 27)",R-Q,AC048_R-Q_HighTemp,Li$_{2}$ZrCl$_6$,1.285,6
159023.4,909.4496,44.95671,916.9549117737911,27.466675457476157,"(55, 27)",R-Q,AC048_R-Q_HighTemp,Li$_{2}$ZrCl$_6$,1.285,6
126210.9,912.6528,50.65776,918.466889884364,33.437852598811595,"(55, 27)",R-Q,AC048_R-Q_HighTemp,Li$_{2}$ZrCl$_6$,1.285,6
100429.7,916.2194,57.43745,920.3075677367762,40.70714667127718,"(55, 27)",R-Q,AC048_R-Q_HighTemp,Li$_{2}$ZrCl$_6$,1.285,6
79804.69,920.4074,66.00901,922.5484037202261,49.55676460442826,"(55, 27)",R-Q,AC048_R-Q_HighTemp,Li$_{2}$ZrCl$_6$,1.285,6
63398.44,925.7999,76.55004,925.2763910745282,60.33026431183309,"(55, 27)",R-Q,AC048_R-Q_HighTemp,Li$_{2}$ZrCl$_6$,1.285,6
50273.44,931.7182,89.32172,928.5974351224617,73.44589222054269,"(55, 27)",R-Q,AC048_R-Q_HighTemp,Li$_{2}$ZrCl$_6$,1.285,6
39960.94,938.553,104.5255,932.6404647028303,89.41282034154025,"(55, 27)",R-Q,AC048_R-Q_HighTemp,Li$_{2}$ZrCl$_6$,1.285,6
31757.81,946.4437,122.7217,937.5624374173767,108.8509132331361,"(55, 27)",R-Q,AC048_R-Q_HighTemp,Li$_{2}$ZrCl$_6$,1.285,6
25195.31,955.417,144.5119,943.5544330041446,132.5147922459957,"(55, 27)",R-Q,AC048_R-Q_HighTemp,Li$_{2}$ZrCl$_6$,1.285,6
20039.06,965.641,170.5685,950.8490713928809,161.32313126660793,"(55, 27)",R-Q,AC048_R-Q_HighTemp,Li$_{2}$ZrCl$_6$,1.285,6
16054.69,976.991,200.9124,959.7295434245918,196.39432127208124,"(55, 27)",R-Q,AC048_R-Q_HighTemp,Li$_{2}$ZrCl$_6$,1.285,6
12773.44,990.122,238.2962,970.5406048238483,239.08988825773778,"(55, 27)",R-Q,AC048_R-Q_HighTemp,Li$_{2}$ZrCl$_6$,1.285,6
9946.65,1006.427,288.0834,983.7019602294089,291.0673500986995,"(55, 27)",R-Q,AC048_R-Q_HighTemp,Li$_{2}$ZrCl$_6$,1.285,6
7888.72,1023.966,344.5571,999.7245568750441,354.3445643428923,"(55, 27)",R-Q,AC048_R-Q_HighTemp,Li$_{2}$ZrCl$_6$,1.285,6
6288.11,1043.064,411.2356,1019.230420470237,431.37806503126296,"(55, 27)",R-Q,AC048_R-Q_HighTemp,Li$_{2}$ZrCl$_6$,1.285,6
5039.063,1064.536,490.3254,1042.9768033449454,525.1584297199596,"(55, 27)",R-Q,AC048_R-Q_HighTemp,Li$_{2}$ZrCl$_6$,1.285,6
4001.524,1089.371,590.1156,1071.8855823323684,639.3263790219538,"(55, 27)",R-Q,AC048_R-Q_HighTemp,Li$_{2}$ZrCl$_6$,1.285,6
3161.337,1117.81,715.2937,1107.07904766783,778.3141158588686,"(55, 27)",R-Q,AC048_R-Q_HighTemp,Li$_{2}$ZrCl$_6$,1.285,6
2507.267,1149.105,866.8122,1149.9234722925162,947.51739146426,"(55, 27)",R-Q,AC048_R-Q_HighTemp,Li$_{2}$ZrCl$_6$,1.285,6
1979.167,1184.83,1058.123,1202.082152999948,1153.5049780467189,"(55, 27)",R-Q,AC048_R-Q_HighTemp,Li$_{2}$ZrCl$_6$,1.285,6
1598.011,1221.119,1271.056,1265.5799825768745,1404.2736802142908,"(55, 27)",R-Q,AC048_R-Q_HighTemp,Li$_{2}$ZrCl$_6$,1.285,6
1257.622,1267.29,1565.608,1342.8820597439828,1709.5587851574242,"(55, 27)",R-Q,AC048_R-Q_HighTemp,Li$_{2}$ZrCl$_6$,1.285,6
1004.464,1317.594,1908.96,1436.989388674182,2081.2120038189023,"(55, 27)",R-Q,AC048_R-Q_HighTemp,Li$_{2}$ZrCl$_6$,1.285,6
800.3049,1377.43,2338.335,1551.5553833140375,2533.661575399425,"(55, 27)",R-Q,AC048_R-Q_HighTemp,Li$_{2}$ZrCl$_6$,1.285,6
631.0096,1452.782,2896.956,1691.0276994134008,3084.472397274378,"(55, 27)",R-Q,AC048_R-Q_HighTemp,Li$_{2}$ZrCl$_6$,1.285,6
498.6702,1545.787,3587.177,1860.8209004349665,3755.02792556172,"(55, 27)",R-Q,AC048_R-Q_HighTemp,Li$_{2}$ZrCl$_6$,1.285,6
397.2458,1655.412,4413.406,2067.5266605415886,4571.360318934338,"(55, 27)",R-Q,AC048_R-Q_HighTemp,Li$_{2}$ZrCl$_6$,1.285,6
319.6023,1785.133,5384.584,2319.169665115308,5565.1610533366065,"(55, 27)",R-Q,AC048_R-Q_HighTemp,Li$_{2}$ZrCl$_6$,1.285,6
251.1161,1964.552,6715.948,2625.5191433215523,6775.011241466628,"(55, 27)",R-Q,AC048_R-Q_HighTemp,Li$_{2}$ZrCl$_6$,1.285,6
200.8929,2173.453,8240.811,2998.468126966935,8247.879420215395,"(55, 27)",R-Q,AC048_R-Q_HighTemp,Li$_{2}$ZrCl$_6$,1.285,6
158.0056,2456.99,10269.44,3452.4951591542763,10040.94495283615,"(55, 27)",R-Q,AC048_R-Q_HighTemp,Li$_{2}$ZrCl$_6$,1.285,6
126.6892,2785.738,12572.56,4005.226377086371,12223.817833560548,"(55, 27)",R-Q,AC048_R-Q_HighTemp,Li$_{2}$ZrCl$_6$,1.285,6
99.734,3235.481,15651.86,4678.11979007292,14881.241071425991,"(55, 27)",R-Q,AC048_R-Q_HighTemp,Li$_{2}$ZrCl$_6$,1.285,6
79.44915,3760.377,19230.96,5497.298317630426,18116.380564662843,"(55, 27)",R-Q,AC048_R-Q_HighTemp,Li$_{2}$ZrCl$_6$,1.285,6
63.34459,4415.813,23614.17,6494.563927696236,22054.83018441847,"(55, 27)",R-Q,AC048_R-Q_HighTemp,Li$_{2}$ZrCl$_6$,1.285,6
49.86702,5361.732,29419.16,7708.6322456064845,26849.487552294064,"(55, 27)",R-Q,AC048_R-Q_HighTemp,Li$_{2}$ZrCl$_6$,1.285,6
39.72458,6461.839,36142.29,9186.635563555186,32686.489798053342,"(55, 27)",R-Q,AC048_R-Q_HighTemp,Li$_{2}$ZrCl$_6$,1.285,6
31.88775,7840.784,44158.37,10985.952600035864,39792.439734178704,"(55, 27)",R-Q,AC048_R-Q_HighTemp,Li$_{2}$ZrCl$_6$,1.285,6
24.93351,9760.89,55136.56,13176.436043782798,48443.202980227885,"(55, 27)",R-Q,AC048_R-Q_HighTemp,Li$_{2}$ZrCl$_6$,1.285,6
19.94681,11979.11,67385.41,15843.124359430809,58974.61755701012,"(55, 27)",R-Q,AC048_R-Q_HighTemp,Li$_{2}$ZrCl$_6$,1.285,6
15.94388,14781.61,82356.34,19089.543132014387,71795.53171608315,"(55, 27)",R-Q,AC048_R-Q_HighTemp,Li$_{2}$ZrCl$_6$,1.285,6
12.40079,18795.33,103066.9,23041.72411437338,87403.67615630914,"(55, 27)",R-Q,AC048_R-Q_HighTemp,Li$_{2}$ZrCl$_6$,1.285,6
9.91015,23351.59,125765.2,27853.098004036317,106404.98681515627,"(55, 27)",R-Q,AC048_R-Q_HighTemp,Li$_{2}$ZrCl$_6$,1.285,6
7.971939,28868.05,152445.4,33710.450895885166,129537.12837988377,"(55, 27)",R-Q,AC048_R-Q_HighTemp,Li$_{2}$ZrCl$_6$,1.285,6
6.351626,36090.61,186231.1,40841.17565069176,157698.13174316718,"(55, 27)",R-Q,AC048_R-Q_HighTemp,Li$_{2}$ZrCl$_6$,1.285,6
5.095109,44840.03,225946.9,49522.09969055472,191981.25716014576,"(55, 27)",R-Q,AC048_R-Q_HighTemp,Li$_{2}$ZrCl$_6$,1.285,6
4.040948,56345.89,276587.1,60090.231931961745,233717.43655667594,"(55, 27)",R-Q,AC048_R-Q_HighTemp,Li$_{2}$ZrCl$_6$,1.285,6
3.175813,71402.52,340861.1,72955.84607154029,284526.9426747121,"(55, 27)",R-Q,AC048_R-Q_HighTemp,Li$_{2}$ZrCl$_6$,1.285,6
2.547554,88912.92,413306.4,88618.40814092677,346382.2909429668,"(55, 27)",R-Q,AC048_R-Q_HighTemp,Li$_{2}$ZrCl$_6$,1.285,6
2.020474,111493.2,504324.3,107685.96666677398,421684.81603538984,"(55, 27)",R-Q,AC048_R-Q_HighTemp,Li$_{2}$ZrCl$_6$,1.285,6
1.605308,139415.2,613944.9,130898.75819640738,513357.8959557118,"(55, 27)",R-Q,AC048_R-Q_HighTemp,Li$_{2}$ZrCl$_6$,1.285,6
1.273777,174307.6,747464.3,159157.94459763446,624960.442772875,"(55, 27)",R-Q,AC048_R-Q_HighTemp,Li$_{2}$ZrCl$_6$,1.285,6
1.010237,217728.8,909470.3,193560.5977658168,760825.0659196327,"(55, 27)",R-Q,AC048_R-Q_HighTemp,Li$_{2}$ZrCl$_6$,1.285,6
0.7971939,272769.6,1110387.0,235442.28990677785,926226.2717993837,"(55, 27)",R-Q,AC048_R-Q_HighTemp,Li$_{2}$ZrCl$_6$,1.285,6
0.6334459,339059.3,1346414.0,286428.9428261095,1127585.2295092589,"(55, 27)",R-Q,AC048_R-Q_HighTemp,Li$_{2}$ZrCl$_6$,1.285,6
0.5029507,421153.9,1632154.0,348499.9491065343,1372719.0520491302,"(55, 27)",R-Q,AC048_R-Q_HighTemp,Li$_{2}$ZrCl$_6$,1.285,6
0.3999573,521598.6,1974290.0,424065.01564973773,1671144.2705566143,"(55, 27)",R-Q,AC048_R-Q_HighTemp,Li$_{2}$ZrCl$_6$,1.285,6
0.3175813,646054.3,2389219.0,516057.71278568666,2034446.2829778232,"(55, 27)",R-Q,AC048_R-Q_HighTemp,Li$_{2}$ZrCl$_6$,1.285,6
0.2520161,799646.9,2890325.0,628049.3606923032,2476729.1198285935,"(55, 27)",R-Q,AC048_R-Q_HighTemp,Li$_{2}$ZrCl$_6$,1.285,6

File: EIS/Li2ZrCl6/temp_55_replicate_28_R-Q_AC048_R-Q_HighTemp_Li2ZrCl6.csv
Frequency,Z real,Z imag,Fit real,Fit imag,Dataset,Circuit,sample_name,material_name,height,diameter
2000039.0,901.1102,108.4425,910.798980835452,3.1553750189262035,"(55, 28)",R-Q,AC048_R-Q_HighTemp,Li$_{2}$ZrCl$_6$,1.285,6
1588711.0,896.0772,86.04367,910.9726770647845,3.8413445755448437,"(55, 28)",R-Q,AC048_R-Q_HighTemp,Li$_{2}$ZrCl$_6$,1.285,6
1261992.0,892.2119,72.42838,911.1841343604585,4.676441963177288,"(55, 28)",R-Q,AC048_R-Q_HighTemp,Li$_{2}$ZrCl$_6$,1.285,6
1002539.0,895.239,59.22675,911.4415618709206,5.693087148232088,"(55, 28)",R-Q,AC048_R-Q_HighTemp,Li$_{2}$ZrCl$_6$,1.285,6
796289.1,893.0971,50.95358,911.7549533901469,6.930748105626954,"(55, 28)",R-Q,AC048_R-Q_HighTemp,Li$_{2}$ZrCl$_6$,1.285,6
632460.9,894.171,44.60405,912.1364753345053,8.437473035797161,"(55, 28)",R-Q,AC048_R-Q_HighTemp,Li$_{2}$ZrCl$_6$,1.285,6
502382.8,895.4147,41.76758,912.6009390646873,10.271755681324732,"(55, 28)",R-Q,AC048_R-Q_HighTemp,Li$_{2}$ZrCl$_6$,1.285,6
399257.8,896.2592,40.28947,913.1663758890805,12.504806158098566,"(55, 28)",R-Q,AC048_R-Q_HighTemp,Li$_{2}$ZrCl$_6$,1.285,6
316992.2,898.6035,40.14468,913.8547370712439,15.223315458711573,"(55, 28)",R-Q,AC048_R-Q_HighTemp,Li$_{2}$ZrCl$_6$,1.285,6
251835.9,904.1796,37.51215,914.6927460170135,18.53282095103553,"(55, 28)",R-Q,AC048_R-Q_HighTemp,Li$_{2}$ZrCl$_6$,1.285,6
200039.1,905.8107,40.77282,915.7129357246655,22.561803526615694,"(55, 28)",R-Q,AC048_R-Q_HighTemp,Li$_{2}$ZrCl$_6$,1.285,6
159023.4,908.7645,44.99297,916.9549117737911,27.466675457476157,"(55, 28)",R-Q,AC048_R-Q_HighTemp,Li$_{2}$ZrCl$_6$,1.285,6
126210.9,912.1851,50.05411,918.466889884364,33.437852598811595,"(55, 28)",R-Q,AC048_R-Q_HighTemp,Li$_{2}$ZrCl$_6$,1.285,6
100429.7,915.1241,57.26323,920.3075677367762,40.70714667127718,"(55, 28)",R-Q,AC048_R-Q_HighTemp,Li$_{2}$ZrCl$_6$,1.285,6
79804.69,919.4957,65.84778,922.5484037202261,49.55676460442826,"(55, 28)",R-Q,AC048_R-Q_HighTemp,Li$_{2}$ZrCl$_6$,1.285,6
63398.44,924.6589,76.45524,925.2763910745282,60.33026431183309,"(55, 28)",R-Q,AC048_R-Q_HighTemp,Li$_{2}$ZrCl$_6$,1.285,6
50273.44,930.6522,89.11714,928.5974351224617,73.44589222054269,"(55, 28)",R-Q,AC048_R-Q_HighTemp,Li$_{2}$ZrCl$_6$,1.285,6
39960.94,937.5621,104.2882,932.6404647028303,89.41282034154025,"(55, 28)",R-Q,AC048_R-Q_HighTemp,Li$_{2}$ZrCl$_6$,1.285,6
31757.81,945.2628,122.297,937.5624374173767,108.8509132331361,"(55, 28)",R-Q,AC048_R-Q_HighTemp,Li$_{2}$ZrCl$_6$,1.285,6
25195.31,954.349,144.4796,943.5544330041446,132.5147922459957,"(55, 28)",R-Q,AC048_R-Q_HighTemp,Li$_{2}$ZrCl$_6$,1.285,6
20039.06,964.565,170.421,950.8490713928809,161.32313126660793,"(55, 28)",R-Q,AC048_R-Q_HighTemp,Li$_{2}$ZrCl$_6$,1.285,6
16054.69,975.809,200.6386,959.7295434245918,196.39432127208124,"(55, 28)",R-Q,AC048_R-Q_HighTemp,Li$_{2}$ZrCl$_6$,1.285,6
12773.44,989.143,238.1423,970.5406048238483,239.08988825773778,"(55, 28)",R-Q,AC048_R-Q_HighTemp,Li$_{2}$ZrCl$_6$,1.285,6
9946.65,1005.495,287.7762,983.7019602294089,291.0673500986995,"(55, 28)",R-Q,AC048_R-Q_HighTemp,Li$_{2}$ZrCl$_6$,1.285,6
7888.72,1022.808,343.9853,999.7245568750441,354.3445643428923,"(55, 28)",R-Q,AC048_R-Q_HighTemp,Li$_{2}$ZrCl$_6$,1.285,6
6288.11,1041.99,410.6835,1019.230420470237,431.37806503126296,"(55, 28)",R-Q,AC048_R-Q_HighTemp,Li$_{2}$ZrCl$_6$,1.285,6
5039.063,1063.535,489.6536,1042.9768033449454,525.1584297199596,"(55, 28)",R-Q,AC048_R-Q_HighTemp,Li$_{2}$ZrCl$_6$,1.285,6
4001.524,1088.322,589.2898,1071.8855823323684,639.3263790219538,"(55, 28)",R-Q,AC048_R-Q_HighTemp,Li$_{2}$ZrCl$_6$,1.285,6
3161.337,1116.703,714.1728,1107.07904766783,778.3141158588686,"(55, 28)",R-Q,AC048_R-Q_HighTemp,Li$_{2}$ZrCl$_6$,1.285,6
2507.267,1148.022,865.5682,1149.9234722925162,947.51739146426,"(55, 28)",R-Q,AC048_R-Q_HighTemp,Li$_{2}$ZrCl$_6$,1.285,6
1979.167,1183.732,1056.499,1202.082152999948,1153.5049780467189,"(55, 28)",R-Q,AC048_R-Q_HighTemp,Li$_{2}$ZrCl$_6$,1.285,6
1598.011,1219.944,1269.037,1265.5799825768745,1404.2736802142908,"(55, 28)",R-Q,AC048_R-Q_HighTemp,Li$_{2}$ZrCl$_6$,1.285,6
1257.622,1266.199,1562.997,1342.8820597439828,1709.5587851574242,"(55, 28)",R-Q,AC048_R-Q_HighTemp,Li$_{2}$ZrCl$_6$,1.285,6
1004.464,1316.481,1905.783,1436.989388674182,2081.2120038189023,"(55, 28)",R-Q,AC048_R-Q_HighTemp,Li$_{2}$ZrCl$_6$,1.285,6
800.3049,1376.313,2334.34,1551.5553833140375,2533.661575399425,"(55, 28)",R-Q,AC048_R-Q_HighTemp,Li$_{2}$ZrCl$_6$,1.285,6
631.0096,1451.485,2891.891,1691.0276994134008,3084.472397274378,"(55, 28)",R-Q,AC048_R-Q_HighTemp,Li$_{2}$ZrCl$_6$,1.285,6
498.6702,1544.154,3580.915,1860.8209004349665,3755.02792556172,"(55, 28)",R-Q,AC048_R-Q_HighTemp,Li$_{2}$ZrCl$_6$,1.285,6
397.2458,1653.742,4405.435,2067.5266605415886,4571.360318934338,"(55, 28)",R-Q,AC048_R-Q_HighTemp,Li$_{2}$ZrCl$_6$,1.285,6
319.6023,1782.667,5375.226,2319.169665115308,5565.1610533366065,"(55, 28)",R-Q,AC048_R-Q_HighTemp,Li$_{2}$ZrCl$_6$,1.285,6
251.1161,1961.793,6703.936,2625.5191433215523,6775.011241466628,"(55, 28)",R-Q,AC048_R-Q_HighTemp,Li$_{2}$ZrCl$_6$,1.285,6
200.8929,2170.118,8225.685,2998.468126966935,8247.879420215395,"(55, 28)",R-Q,AC048_R-Q_HighTemp,Li$_{2}$ZrCl$_6$,1.285,6
158.0056,2452.627,10250.91,3452.4951591542763,10040.94495283615,"(55, 28)",R-Q,AC048_R-Q_HighTemp,Li$_{2}$ZrCl$_6$,1.285,6
126.6892,2780.547,12550.22,4005.226377086371,12223.817833560548,"(55, 28)",R-Q,AC048_R-Q_HighTemp,Li$_{2}$ZrCl$_6$,1.285,6
99.734,3227.791,15621.43,4678.11979007292,14881.241071425991,"(55, 28)",R-Q,AC048_R-Q_HighTemp,Li$_{2}$ZrCl$_6$,1.285,6
79.44915,3750.711,19199.38,5497.298317630426,18116.380564662843,"(55, 28)",R-Q,AC048_R-Q_HighTemp,Li$_{2}$ZrCl$_6$,1.285,6
63.34459,4429.145,23572.23,6494.563927696236,22054.83018441847,"(55, 28)",R-Q,AC048_R-Q_HighTemp,Li$_{2}$ZrCl$_6$,1.285,6
49.86702,5342.414,29376.74,7708.6322456064845,26849.487552294064,"(55, 28)",R-Q,AC048_R-Q_HighTemp,Li$_{2}$ZrCl$_6$,1.285,6
39.72458,6438.395,36088.83,9186.635563555186,32686.489798053342,"(55, 28)",R-Q,AC048_R-Q_HighTemp,Li$_{2}$ZrCl$_6$,1.285,6
31.88775,7809.471,44102.83,10985.952600035864,39792.439734178704,"(55, 28)",R-Q,AC048_R-Q_HighTemp,Li$_{2}$ZrCl$_6$,1.285,6
24.93351,9717.07,55066.7,13176.436043782798,48443.202980227885,"(55, 28)",R-Q,AC048_R-Q_HighTemp,Li$_{2}$ZrCl$_6$,1.285,6
19.94681,11918.67,67304.63,15843.124359430809,58974.61755701012,"(55, 28)",R-Q,AC048_R-Q_HighTemp,Li$_{2}$ZrCl$_6$,1.285,6
15.94388,14707.32,82278.06,19089.543132014387,71795.53171608315,"(55, 28)",R-Q,AC048_R-Q_HighTemp,Li$_{2}$ZrCl$_6$,1.285,6
12.40079,18683.6,102950.0,23041.72411437338,87403.67615630914,"(55, 28)",R-Q,AC048_R-Q_HighTemp,Li$_{2}$ZrCl$_6$,1.285,6
9.91015,23210.01,125652.2,27853.098004036317,106404.98681515627,"(55, 28)",R-Q,AC048_R-Q_HighTemp,Li$_{2}$ZrCl$_6$,1.285,6
7.971939,28704.97,152359.6,33710.450895885166,129537.12837988377,"(55, 28)",R-Q,AC048_R-Q_HighTemp,Li$_{2}$ZrCl$_6$,1.285,6
6.351626,35881.21,186147.5,40841.17565069176,157698.13174316718,"(55, 28)",R-Q,AC048_R-Q_HighTemp,Li$_{2}$ZrCl$_6$,1.285,6
5.095109,44566.3,225862.3,49522.09969055472,191981.25716014576,"(55, 28)",R-Q,AC048_R-Q_HighTemp,Li$_{2}$ZrCl$_6$,1.285,6
4.040948,55997.45,276552.5,60090.231931961745,233717.43655667594,"(55, 28)",R-Q,AC048_R-Q_HighTemp,Li$_{2}$ZrCl$_6$,1.285,6
3.175813,70980.92,340924.7,72955.84607154029,284526.9426747121,"(55, 28)",R-Q,AC048_R-Q_HighTemp,Li$_{2}$ZrCl$_6$,1.285,6
2.547554,88393.92,413422.3,88618.40814092677,346382.2909429668,"(55, 28)",R-Q,AC048_R-Q_HighTemp,Li$_{2}$ZrCl$_6$,1.285,6
2.020474,110854.7,504577.3,107685.96666677398,421684.81603538984,"(55, 28)",R-Q,AC048_R-Q_HighTemp,Li$_{2}$ZrCl$_6$,1.285,6
1.605308,138616.6,614389.4,130898.75819640738,513357.8959557118,"(55, 28)",R-Q,AC048_R-Q_HighTemp,Li$_{2}$ZrCl$_6$,1.285,6
1.273777,173352.8,748189.4,159157.94459763446,624960.442772875,"(55, 28)",R-Q,AC048_R-Q_HighTemp,Li$_{2}$ZrCl$_6$,1.285,6
1.010237,216599.8,910586.3,193560.5977658168,760825.0659196327,"(55, 28)",R-Q,AC048_R-Q_HighTemp,Li$_{2}$ZrCl$_6$,1.285,6
0.7971939,271407.1,1112015.0,235442.28990677785,926226.2717993837,"(55, 28)",R-Q,AC048_R-Q_HighTemp,Li$_{2}$ZrCl$_6$,1.285,6
0.6334459,337483.9,1348721.0,286428.9428261095,1127585.2295092589,"(55, 28)",R-Q,AC048_R-Q_HighTemp,Li$_{2}$ZrCl$_6$,1.285,6
0.5029507,419350.2,1635403.0,348499.9491065343,1372719.0520491302,"(55, 28)",R-Q,AC048_R-Q_HighTemp,Li$_{2}$ZrCl$_6$,1.285,6
0.3999573,519473.4,1978782.0,424065.01564973773,1671144.2705566143,"(55, 28)",R-Q,AC048_R-Q_HighTemp,Li$_{2}$ZrCl$_6$,1.285,6
0.3175813,643727.7,2395240.0,516057.71278568666,2034446.2829778232,"(55, 28)",R-Q,AC048_R-Q_HighTemp,Li$_{2}$ZrCl$_6$,1.285,6
0.2520161,796956.9,2898407.0,628049.3606923032,2476729.1198285935,"(55, 28)",R-Q,AC048_R-Q_HighTemp,Li$_{2}$ZrCl$_6$,1.285,6

File: EIS/Li2ZrCl6/temp_65_replicate_26_R-Q_AC048_R-Q_HighTemp_Li2ZrCl6.csv
Frequency,Z real,Z imag,Fit real,Fit imag,Dataset,Circuit,sample_name,material_name,height,diameter
2000039.0,605.134,48.41333,610.7025068186628,2.7589026200512468,"(65, 26)",R-Q,AC048_R-Q_HighTemp,Li$_{2}$ZrCl$_6$,1.285,6
1588711.0,603.9028,41.03587,610.8550601670117,3.3580139934829165,"(65, 26)",R-Q,AC048_R-Q_HighTemp,Li$_{2}$ZrCl$_6$,1.285,6
1261992.0,605.2265,34.88683,611.0407413413981,4.087225804373499,"(65, 26)",R-Q,AC048_R-Q_HighTemp,Li$_{2}$ZrCl$_6$,1.285,6
1002539.0,605.397,31.25679,611.2667442373988,4.974790101636773,"(65, 26)",R-Q,AC048_R-Q_HighTemp,Li$_{2}$ZrCl$_6$,1.285,6
796289.1,605.4755,28.03905,611.5418249458742,6.055094027068725,"(65, 26)",R-Q,AC048_R-Q_HighTemp,Li$_{2}$ZrCl$_6$,1.285,6
632460.9,606.2099,26.10297,611.8766409925458,7.369992085611906,"(65, 26)",R-Q,AC048_R-Q_HighTemp,Li$_{2}$ZrCl$_6$,1.285,6
502382.8,607.0702,26.10728,612.2841642453764,8.970427725674284,"(65, 26)",R-Q,AC048_R-Q_HighTemp,Li$_{2}$ZrCl$_6$,1.285,6
399257.8,608.273,26.08311,612.7801834871316,10.918407054824561,"(65, 26)",R-Q,AC048_R-Q_HighTemp,Li$_{2}$ZrCl$_6$,1.285,6
316992.2,610.0454,27.48551,613.3839161244293,13.289401159060251,"(65, 26)",R-Q,AC048_R-Q_HighTemp,Li$_{2}$ZrCl$_6$,1.285,6
251835.9,614.6751,27.93601,614.1187527328814,16.17527009934968,"(65, 26)",R-Q,AC048_R-Q_HighTemp,Li$_{2}$ZrCl$_6$,1.285,6
200039.1,616.147,31.04167,615.0131632844433,19.687821870629566,"(65, 26)",R-Q,AC048_R-Q_HighTemp,Li$_{2}$ZrCl$_6$,1.285,6
159023.4,618.4415,34.83117,616.1018001671788,23.963144208962756,"(65, 26)",R-Q,AC048_R-Q_HighTemp,Li$_{2}$ZrCl$_6$,1.285,6
126210.9,620.8911,40.02304,617.426840732032,29.166877075223244,"(65, 26)",R-Q,AC048_R-Q_HighTemp,Li$_{2}$ZrCl$_6$,1.285,6
100429.7,623.735,46.35579,619.0396213812551,35.50063008855908,"(65, 26)",R-Q,AC048_R-Q_HighTemp,Li$_{2}$ZrCl$_6$,1.285,6
79804.69,627.2148,54.26878,621.0026265084201,43.20979354198009,"(65, 26)",R-Q,AC048_R-Q_HighTemp,Li$_{2}$ZrCl$_6$,1.285,6
63398.44,631.3726,63.71829,623.3919093480503,52.593045624343816,"(65, 26)",R-Q,AC048_R-Q_HighTemp,Li$_{2}$ZrCl$_6$,1.285,6
50273.44,636.3808,74.82795,626.3000385264978,64.01392418959385,"(65, 26)",R-Q,AC048_R-Q_HighTemp,Li$_{2}$ZrCl$_6$,1.285,6
39960.94,642.04,88.02198,629.8396844730812,77.91491140140984,"(65, 26)",R-Q,AC048_R-Q_HighTemp,Li$_{2}$ZrCl$_6$,1.285,6
31757.81,648.5566,103.7927,634.1479846407694,94.83457693844096,"(65, 26)",R-Q,AC048_R-Q_HighTemp,Li$_{2}$ZrCl$_6$,1.285,6
25195.31,656.0636,122.9427,639.3918566593306,115.42844394391942,"(65, 26)",R-Q,AC048_R-Q_HighTemp,Li$_{2}$ZrCl$_6$,1.285,6
20039.06,664.6142,145.5054,645.7744652698639,140.49438613474513,"(65, 26)",R-Q,AC048_R-Q_HighTemp,Li$_{2}$ZrCl$_6$,1.285,6
16054.69,673.903,171.6814,653.5430935908944,171.00354003705394,"(65, 26)",R-Q,AC048_R-Q_HighTemp,Li$_{2}$ZrCl$_6$,1.285,6
12773.44,684.9245,204.1024,662.9987236746064,208.1379299893079,"(65, 26)",R-Q,AC048_R-Q_HighTemp,Li$_{2}$ZrCl$_6$,1.285,6
9946.65,698.7135,247.3553,674.5076975352758,253.33626362850055,"(65, 26)",R-Q,AC048_R-Q_HighTemp,Li$_{2}$ZrCl$_6$,1.285,6
7888.72,713.24,296.3358,688.5159104362588,308.34967212629647,"(65, 26)",R-Q,AC048_R-Q_HighTemp,Li$_{2}$ZrCl$_6$,1.285,6
6288.11,729.3997,354.3351,705.5660863298593,375.3095547340273,"(65, 26)",R-Q,AC048_R-Q_HighTemp,Li$_{2}$ZrCl$_6$,1.285,6
5039.063,747.215,423.0066,726.3188047570837,456.8101561559634,"(65, 26)",R-Q,AC048_R-Q_HighTemp,Li$_{2}$ZrCl$_6$,1.285,6
4001.524,767.8506,509.8975,751.578093858102,556.0090760682052,"(65, 26)",R-Q,AC048_R-Q_HighTemp,Li$_{2}$ZrCl$_6$,1.285,6
3161.337,791.4841,619.1611,782.3225810502861,676.7496048504457,"(65, 26)",R-Q,AC048_R-Q_HighTemp,Li$_{2}$ZrCl$_6$,1.285,6
2507.267,817.6523,751.8395,819.7434082529129,823.7096252167187,"(65, 26)",R-Q,AC048_R-Q_HighTemp,Li$_{2}$ZrCl$_6$,1.285,6
1979.167,847.8752,919.5421,865.290380618248,1002.5828486809471,"(65, 26)",R-Q,AC048_R-Q_HighTemp,Li$_{2}$ZrCl$_6$,1.285,6
1598.011,879.0744,1106.287,920.7281367217005,1220.2994085503653,"(65, 26)",R-Q,AC048_R-Q_HighTemp,Li$_{2}$ZrCl$_6$,1.285,6
1257.622,919.6504,1364.583,988.2045164277839,1485.2943559403127,"(65, 26)",R-Q,AC048_R-Q_HighTemp,Li$_{2}$ZrCl$_6$,1.285,6
1004.464,964.606,1665.452,1070.3337752264822,1807.8344612236174,"(65, 26)",R-Q,AC048_R-Q_HighTemp,Li$_{2}$ZrCl$_6$,1.285,6
800.3049,1019.287,2040.688,1170.2978690353766,2200.4159822708048,"(65, 26)",R-Q,AC048_R-Q_HighTemp,Li$_{2}$ZrCl$_6$,1.285,6
631.0096,1088.239,2527.525,1291.9697335718179,2678.2488103228434,"(65, 26)",R-Q,AC048_R-Q_HighTemp,Li$_{2}$ZrCl$_6$,1.285,6
498.6702,1173.716,3127.502,1440.063334540937,3259.8457508899055,"(65, 26)",R-Q,AC048_R-Q_HighTemp,Li$_{2}$ZrCl$_6$,1.285,6
397.2458,1275.882,3844.668,1620.3163020742168,3967.7397703441975,"(65, 26)",R-Q,AC048_R-Q_HighTemp,Li$_{2}$ZrCl$_6$,1.285,6
319.6023,1395.239,4685.656,1839.712225273685,4829.356996684074,"(65, 26)",R-Q,AC048_R-Q_HighTemp,Li$_{2}$ZrCl$_6$,1.285,6
251.1161,1559.328,5836.383,2106.751219278931,5878.079297372427,"(65, 26)",R-Q,AC048_R-Q_HighTemp,Li$_{2}$ZrCl$_6$,1.285,6
200.8929,1749.295,7152.249,2431.779247509431,7154.53760198764,"(65, 26)",R-Q,AC048_R-Q_HighTemp,Li$_{2}$ZrCl$_6$,1.285,6
158.0056,2004.749,8901.052,2827.3889581022227,8708.186077233824,"(65, 26)",R-Q,AC048_R-Q_HighTemp,Li$_{2}$ZrCl$_6$,1.285,6
126.6892,2297.542,10884.27,3308.9075642586304,10599.218142995263,"(65, 26)",R-Q,AC048_R-Q_HighTemp,Li$_{2}$ZrCl$_6$,1.285,6
99.734,2695.862,13533.12,3894.9906705792073,12900.898562159127,"(65, 26)",R-Q,AC048_R-Q_HighTemp,Li$_{2}$ZrCl$_6$,1.285,6
79.44915,3153.637,16603.45,4608.3450521600425,15702.401956988702,"(65, 26)",R-Q,AC048_R-Q_HighTemp,Li$_{2}$ZrCl$_6$,1.285,6
63.34459,3734.808,20376.23,5476.60838927497,19112.267725448808,"(65, 26)",R-Q,AC048_R-Q_HighTemp,Li$_{2}$ZrCl$_6$,1.285,6
49.86702,4539.409,25369.44,6533.420041440488,23262.605212233626,"(65, 26)",R-Q,AC048_R-Q_HighTemp,Li$_{2}$ZrCl$_6$,1.285,6
39.72458,5473.457,31130.87,7819.724346150483,28314.212056566997,"(65, 26)",R-Q,AC048_R-Q_HighTemp,Li$_{2}$ZrCl$_6$,1.285,6
31.88775,6624.765,38002.04,9385.356936333459,34462.80401829787,"(65, 26)",R-Q,AC048_R-Q_HighTemp,Li$_{2}$ZrCl$_6$,1.285,6
24.93351,8256.08,47491.62,11290.975535655289,41946.59764611555,"(65, 26)",R-Q,AC048_R-Q_HighTemp,Li$_{2}$ZrCl$_6$,1.285,6
19.94681,10104.46,58039.02,13610.410036987989,51055.53956523386,"(65, 26)",R-Q,AC048_R-Q_HighTemp,Li$_{2}$ZrCl$_6$,1.285,6
15.94388,12428.31,70959.68,16433.522913765635,62142.539957315195,"(65, 26)",R-Q,AC048_R-Q_HighTemp,Li$_{2}$ZrCl$_6$,1.285,6
12.40079,15721.93,88826.99,19869.69078591222,75637.14545436171,"(65, 26)",R-Q,AC048_R-Q_HighTemp,Li$_{2}$ZrCl$_6$,1.285,6
9.91015,19452.13,108486.7,24052.042027584645,92062.18117917172,"(65, 26)",R-Q,AC048_R-Q_HighTemp,Li$_{2}$ZrCl$_6$,1.285,6
7.971939,23958.1,131637.5,29142.614595505114,112054.00669940152,"(65, 26)",R-Q,AC048_R-Q_HighTemp,Li$_{2}$ZrCl$_6$,1.285,6
6.351626,29824.21,160993.6,35338.63390901017,136387.17067709696,"(65, 26)",R-Q,AC048_R-Q_HighTemp,Li$_{2}$ZrCl$_6$,1.285,6
5.095109,36926.82,195599.2,42880.15400740848,166004.4194154005,"(65, 26)",R-Q,AC048_R-Q_HighTemp,Li$_{2}$ZrCl$_6$,1.285,6
4.040948,46275.28,239877.8,52059.35802805774,202053.2219316126,"(65, 26)",R-Q,AC048_R-Q_HighTemp,Li$_{2}$ZrCl$_6$,1.285,6
3.175813,58498.8,296245.1,63231.87833607883,245930.22665731586,"(65, 26)",R-Q,AC048_R-Q_HighTemp,Li$_{2}$ZrCl$_6$,1.285,6
2.547554,72700.3,359737.0,76830.57488453113,299335.3721634268,"(65, 26)",R-Q,AC048_R-Q_HighTemp,Li$_{2}$ZrCl$_6$,1.285,6
2.020474,91231.13,440350.9,93382.30562375608,364337.74833652267,"(65, 26)",R-Q,AC048_R-Q_HighTemp,Li$_{2}$ZrCl$_6$,1.285,6
1.605308,114122.0,537406.6,113528.33870035893,443455.7596836727,"(65, 26)",R-Q,AC048_R-Q_HighTemp,Li$_{2}$ZrCl$_6$,1.285,6
1.273777,142894.3,656015.4,138049.19728113257,539754.6965542088,"(65, 26)",R-Q,AC048_R-Q_HighTemp,Li$_{2}$ZrCl$_6$,1.285,6
1.010237,178918.0,800383.1,167894.89957160494,656965.4945064693,"(65, 26)",R-Q,AC048_R-Q_HighTemp,Li$_{2}$ZrCl$_6$,1.285,6
0.7971939,224907.1,979942.0,204221.76562636593,799629.2829455395,"(65, 26)",R-Q,AC048_R-Q_HighTemp,Li$_{2}$ZrCl$_6$,1.285,6
0.6334459,280748.4,1191459.0,248437.21696730558,973273.3233186587,"(65, 26)",R-Q,AC048_R-Q_HighTemp,Li$_{2}$ZrCl$_6$,1.285,6
0.5029507,350467.0,1448213.0,302254.3046933964,1184625.1532890191,"(65, 26)",R-Q,AC048_R-Q_HighTemp,Li$_{2}$ZrCl$_6$,1.285,6
0.3999573,436578.0,1756365.0,367758.0786792117,1441873.2335331526,"(65, 26)",R-Q,AC048_R-Q_HighTemp,Li$_{2}$ZrCl$_6$,1.285,6
0.3175813,544168.6,2130640.0,447486.36922185635,1754984.1954707524,"(65, 26)",R-Q,AC048_R-Q_HighTemp,Li$_{2}$ZrCl$_6$,1.285,6
0.2520161,678249.9,2583287.0,544528.110881335,2136088.98114087,"(65, 26)",R-Q,AC048_R-Q_HighTemp,Li$_{2}$ZrCl$_6$,1.285,6

File: EIS/Li2ZrCl6/temp_65_replicate_27_R-Q_AC048_R-Q_HighTemp_Li2ZrCl6.csv
Frequency,Z real,Z imag,Fit real,Fit imag,Dataset,Circuit,sample_name,material_name,height,diameter
2000039.0,600.7402,47.29411,610.7025068186628,2.7589026200512468,"(65, 27)",R-Q,AC048_R-Q_HighTemp,Li$_{2}$ZrCl$_6$,1.285,6
1588711.0,599.7145,40.48154,610.8550601670117,3.3580139934829165,"(65, 27)",R-Q,AC048_R-Q_HighTemp,Li$_{2}$ZrCl$_6$,1.285,6
1261992.0,599.9335,34.37926,611.0407413413981,4.087225804373499,"(65, 27)",R-Q,AC048_R-Q_HighTemp,Li$_{2}$ZrCl$_6$,1.285,6
1002539.0,600.3773,30.58485,611.2667442373988,4.974790101636773,"(65, 27)",R-Q,AC048_R-Q_HighTemp,Li$_{2}$ZrCl$_6$,1.285,6
796289.1,601.2486,27.54131,611.5418249458742,6.055094027068725,"(65, 27)",R-Q,AC048_R-Q_HighTemp,Li$_{2}$ZrCl$_6$,1.285,6
632460.9,601.6302,25.6944,611.8766409925458,7.369992085611906,"(65, 27)",R-Q,AC048_R-Q_HighTemp,Li$_{2}$ZrCl$_6$,1.285,6
502382.8,602.735,25.22971,612.2841642453764,8.970427725674284,"(65, 27)",R-Q,AC048_R-Q_HighTemp,Li$_{2}$ZrCl$_6$,1.285,6
399257.8,603.7521,25.51513,612.7801834871316,10.918407054824561,"(65, 27)",R-Q,AC048_R-Q_HighTemp,Li$_{2}$ZrCl$_6$,1.285,6
316992.2,605.3068,27.4717,613.3839161244293,13.289401159060251,"(65, 27)",R-Q,AC048_R-Q_HighTemp,Li$_{2}$ZrCl$_6$,1.285,6
251835.9,609.7169,27.19897,614.1187527328814,16.17527009934968,"(65, 27)",R-Q,AC048_R-Q_HighTemp,Li$_{2}$ZrCl$_6$,1.285,6
200039.1,611.8981,30.88773,615.0131632844433,19.687821870629566,"(65, 27)",R-Q,AC048_R-Q_HighTemp,Li$_{2}$ZrCl$_6$,1.285,6
159023.4,613.8971,34.80691,616.1018001671788,23.963144208962756,"(65, 27)",R-Q,AC048_R-Q_HighTemp,Li$_{2}$ZrCl$_6$,1.285,6
126210.9,616.46,40.17376,617.426840732032,29.166877075223244,"(65, 27)",R-Q,AC048_R-Q_HighTemp,Li$_{2}$ZrCl$_6$,1.285,6
100429.7,619.3677,46.09067,619.0396213812551,35.50063008855908,"(65, 27)",R-Q,AC048_R-Q_HighTemp,Li$_{2}$ZrCl$_6$,1.285,6
79804.69,622.8775,53.99581,621.0026265084201,43.20979354198009,"(65, 27)",R-Q,AC048_R-Q_HighTemp,Li$_{2}$ZrCl$_6$,1.285,6
63398.44,627.0443,63.30563,623.3919093480503,52.593045624343816,"(65, 27)",R-Q,AC048_R-Q_HighTemp,Li$_{2}$ZrCl$_6$,1.285,6
50273.44,632.0233,74.50696,626.3000385264978,64.01392418959385,"(65, 27)",R-Q,AC048_R-Q_HighTemp,Li$_{2}$ZrCl$_6$,1.285,6
39960.94,637.6558,87.68678,629.8396844730812,77.91491140140984,"(65, 27)",R-Q,AC048_R-Q_HighTemp,Li$_{2}$ZrCl$_6$,1.285,6
31757.81,644.1192,103.398,634.1479846407694,94.83457693844096,"(65, 27)",R-Q,AC048_R-Q_HighTemp,Li$_{2}$ZrCl$_6$,1.285,6
25195.31,651.6089,122.4285,639.3918566593306,115.42844394391942,"(65, 27)",R-Q,AC048_R-Q_HighTemp,Li$_{2}$ZrCl$_6$,1.285,6
20039.06,660.0747,144.9345,645.7744652698639,140.49438613474513,"(65, 27)",R-Q,AC048_R-Q_HighTemp,Li$_{2}$ZrCl$_6$,1.285,6
16054.69,669.4761,171.0382,653.5430935908944,171.00354003705394,"(65, 27)",R-Q,AC048_R-Q_HighTemp,Li$_{2}$ZrCl$_6$,1.285,6
12773.44,680.3781,203.3507,662.9987236746064,208.1379299893079,"(65, 27)",R-Q,AC048_R-Q_HighTemp,Li$_{2}$ZrCl$_6$,1.285,6
9946.65,694.0567,246.4774,674.5076975352758,253.33626362850055,"(65, 27)",R-Q,AC048_R-Q_HighTemp,Li$_{2}$ZrCl$_6$,1.285,6
7888.72,708.5946,295.2305,688.5159104362588,308.34967212629647,"(65, 27)",R-Q,AC048_R-Q_HighTemp,Li$_{2}$ZrCl$_6$,1.285,6
6288.11,724.689,352.9935,705.5660863298593,375.3095547340273,"(65, 27)",R-Q,AC048_R-Q_HighTemp,Li$_{2}$ZrCl$_6$,1.285,6
5039.063,742.4431,421.4187,726.3188047570837,456.8101561559634,"(65, 27)",R-Q,AC048_R-Q_HighTemp,Li$_{2}$ZrCl$_6$,1.285,6
4001.524,763.0242,508.0112,751.578093858102,556.0090760682052,"(65, 27)",R-Q,AC048_R-Q_HighTemp,Li$_{2}$ZrCl$_6$,1.285,6
3161.337,786.5992,616.8014,782.3225810502861,676.7496048504457,"(65, 27)",R-Q,AC048_R-Q_HighTemp,Li$_{2}$ZrCl$_6$,1.285,6
2507.267,812.7164,748.99,819.7434082529129,823.7096252167187,"(65, 27)",R-Q,AC048_R-Q_HighTemp,Li$_{2}$ZrCl$_6$,1.285,6
1979.167,842.8531,916.0579,865.290380618248,1002.5828486809471,"(65, 27)",R-Q,AC048_R-Q_HighTemp,Li$_{2}$ZrCl$_6$,1.285,6
1598.011,873.9354,1102.119,920.7281367217005,1220.2994085503653,"(65, 27)",R-Q,AC048_R-Q_HighTemp,Li$_{2}$ZrCl$_6$,1.285,6
1257.622,914.3694,1359.365,988.2045164277839,1485.2943559403127,"(65, 27)",R-Q,AC048_R-Q_HighTemp,Li$_{2}$ZrCl$_6$,1.285,6
1004.464,959.355,1658.999,1070.3337752264822,1807.8344612236174,"(65, 27)",R-Q,AC048_R-Q_HighTemp,Li$_{2}$ZrCl$_6$,1.285,6
800.3049,1013.695,2032.656,1170.2978690353766,2200.4159822708048,"(65, 27)",R-Q,AC048_R-Q_HighTemp,Li$_{2}$ZrCl$_6$,1.285,6
631.0096,1083.028,2517.59,1291.9697335718179,2678.2488103228434,"(65, 27)",R-Q,AC048_R-Q_HighTemp,Li$_{2}$ZrCl$_6$,1.285,6
498.6702,1168.044,3115.099,1440.063334540937,3259.8457508899055,"(65, 27)",R-Q,AC048_R-Q_HighTemp,Li$_{2}$ZrCl$_6$,1.285,6
397.2458,1269.603,3829.438,1620.3163020742168,3967.7397703441975,"(65, 27)",R-Q,AC048_R-Q_HighTemp,Li$_{2}$ZrCl$_6$,1.285,6
319.6023,1388.62,4666.711,1839.712225273685,4829.356996684074,"(65, 27)",R-Q,AC048_R-Q_HighTemp,Li$_{2}$ZrCl$_6$,1.285,6
251.1161,1552.401,5812.363,2106.751219278931,5878.079297372427,"(65, 27)",R-Q,AC048_R-Q_HighTemp,Li$_{2}$ZrCl$_6$,1.285,6
200.8929,1741.261,7122.204,2431.779247509431,7154.53760198764,"(65, 27)",R-Q,AC048_R-Q_HighTemp,Li$_{2}$ZrCl$_6$,1.285,6
158.0056,1996.01,8863.932,2827.3889581022227,8708.186077233824,"(65, 27)",R-Q,AC048_R-Q_HighTemp,Li$_{2}$ZrCl$_6$,1.285,6
126.6892,2288.361,10838.29,3308.9075642586304,10599.218142995263,"(65, 27)",R-Q,AC048_R-Q_HighTemp,Li$_{2}$ZrCl$_6$,1.285,6
99.734,2684.319,13475.93,3894.9906705792073,12900.898562159127,"(65, 27)",R-Q,AC048_R-Q_HighTemp,Li$_{2}$ZrCl$_6$,1.285,6
79.44915,3139.007,16533.81,4608.3450521600425,15702.401956988702,"(65, 27)",R-Q,AC048_R-Q_HighTemp,Li$_{2}$ZrCl$_6$,1.285,6
63.34459,3712.284,20269.6,5476.60838927497,19112.267725448808,"(65, 27)",R-Q,AC048_R-Q_HighTemp,Li$_{2}$ZrCl$_6$,1.285,6
49.86702,4518.728,25265.48,6533.420041440488,23262.605212233626,"(65, 27)",R-Q,AC048_R-Q_HighTemp,Li$_{2}$ZrCl$_6$,1.285,6
39.72458,5444.305,30997.91,7819.724346150483,28314.212056566997,"(65, 27)",R-Q,AC048_R-Q_HighTemp,Li$_{2}$ZrCl$_6$,1.285,6
31.88775,6588.994,37842.73,9385.356936333459,34462.80401829787,"(65, 27)",R-Q,AC048_R-Q_HighTemp,Li$_{2}$ZrCl$_6$,1.285,6
24.93351,8211.836,47293.11,11290.975535655289,41946.59764611555,"(65, 27)",R-Q,AC048_R-Q_HighTemp,Li$_{2}$ZrCl$_6$,1.285,6
19.94681,10046.03,57802.34,13610.410036987989,51055.53956523386,"(65, 27)",R-Q,AC048_R-Q_HighTemp,Li$_{2}$ZrCl$_6$,1.285,6
15.94388,12349.49,70674.65,16433.522913765635,62142.539957315195,"(65, 27)",R-Q,AC048_R-Q_HighTemp,Li$_{2}$ZrCl$_6$,1.285,6
12.40079,15626.33,88491.94,19869.69078591222,75637.14545436171,"(65, 27)",R-Q,AC048_R-Q_HighTemp,Li$_{2}$ZrCl$_6$,1.285,6
9.91015,19326.31,108067.3,24052.042027584645,92062.18117917172,"(65, 27)",R-Q,AC048_R-Q_HighTemp,Li$_{2}$ZrCl$_6$,1.285,6
7.971939,23800.41,131142.8,29142.614595505114,112054.00669940152,"(65, 27)",R-Q,AC048_R-Q_HighTemp,Li$_{2}$ZrCl$_6$,1.285,6
6.351626,29615.59,160395.2,35338.63390901017,136387.17067709696,"(65, 27)",R-Q,AC048_R-Q_HighTemp,Li$_{2}$ZrCl$_6$,1.285,6
5.095109,36662.48,194894.2,42880.15400740848,166004.4194154005,"(65, 27)",R-Q,AC048_R-Q_HighTemp,Li$_{2}$ZrCl$_6$,1.285,6
4.040948,45926.08,239007.8,52059.35802805774,202053.2219316126,"(65, 27)",R-Q,AC048_R-Q_HighTemp,Li$_{2}$ZrCl$_6$,1.285,6
3.175813,58095.36,295290.3,63231.87833607883,245930.22665731586,"(65, 27)",R-Q,AC048_R-Q_HighTemp,Li$_{2}$ZrCl$_6$,1.285,6
2.547554,72167.02,358578.8,76830.57488453113,299335.3721634268,"(65, 27)",R-Q,AC048_R-Q_HighTemp,Li$_{2}$ZrCl$_6$,1.285,6
2.020474,90570.41,438985.8,93382.30562375608,364337.74833652267,"(65, 27)",R-Q,AC048_R-Q_HighTemp,Li$_{2}$ZrCl$_6$,1.285,6
1.605308,113295.0,535839.8,113528.33870035893,443455.7596836727,"(65, 27)",R-Q,AC048_R-Q_HighTemp,Li$_{2}$ZrCl$_6$,1.285,6
1.273777,141869.0,654203.8,138049.19728113257,539754.6965542088,"(65, 27)",R-Q,AC048_R-Q_HighTemp,Li$_{2}$ZrCl$_6$,1.285,6
1.010237,177647.2,798319.5,167894.89957160494,656965.4945064693,"(65, 27)",R-Q,AC048_R-Q_HighTemp,Li$_{2}$ZrCl$_6$,1.285,6
0.7971939,223336.0,977609.0,204221.76562636593,799629.2829455395,"(65, 27)",R-Q,AC048_R-Q_HighTemp,Li$_{2}$ZrCl$_6$,1.285,6
0.6334459,278853.0,1188851.0,248437.21696730558,973273.3233186587,"(65, 27)",R-Q,AC048_R-Q_HighTemp,Li$_{2}$ZrCl$_6$,1.285,6
0.5029507,348136.9,1445366.0,302254.3046933964,1184625.1532890191,"(65, 27)",R-Q,AC048_R-Q_HighTemp,Li$_{2}$ZrCl$_6$,1.285,6
0.3999573,433759.3,1753254.0,367758.0786792117,1441873.2335331526,"(65, 27)",R-Q,AC048_R-Q_HighTemp,Li$_{2}$ZrCl$_6$,1.285,6
0.3175813,540821.3,2127244.0,447486.36922185635,1754984.1954707524,"(65, 27)",R-Q,AC048_R-Q_HighTemp,Li$_{2}$ZrCl$_6$,1.285,6
0.2520161,674201.9,2579755.0,544528.110881335,2136088.98114087,"(65, 27)",R-Q,AC048_R-Q_HighTemp,Li$_{2}$ZrCl$_6$,1.285,6
