Repository: Maughan-Lab/Li-Zn-Zr-Cl_Halospinels

# Li-Zn-Zr-Cl_Halospinels

Data and information for "From Cation Order to Disorder: Unlocking Ion Transport Pathways in Li−Zn−Zr−Cl Halospinels" (doi: https://doi.org/10.1021/acs.chemmater.6c00461)

Neutron powder diffraction (NPD) collected at beamline BL-11A (POWGEN) at the Spallation Neutron Source at Oak Ridge National Laboratory, including raw data and .txt files with two theta, intensity, calculated fit, and difference are in the NPD directory.

File: EIS/Li2ZrCl6/temp_65_replicate_28_R-Q_AC048_R-Q_HighTemp_Li2ZrCl6.csv
Frequency,Z real,Z imag,Fit real,Fit imag,Dataset,Circuit,sample_name,material_name,height,diameter
2000039.0,598.6061,47.93049,610.6471252631488,2.638612709152073,"(65, 28)",R-Q,AC048_R-Q_HighTemp,Li$_{2}$ZrCl$_6$,1.285,6
1588711.0,597.4127,40.58406,610.7886953160191,3.2158139679251105,"(65, 28)",R-Q,AC048_R-Q_HighTemp,Li$_{2}$ZrCl$_6$,1.285,6
1261992.0,596.86,34.00051,610.961234071662,3.919279036454549,"(65, 28)",R-Q,AC048_R-Q_HighTemp,Li$_{2}$ZrCl$_6$,1.285,6
1002539.0,597.8748,30.23805,611.1715159893076,4.776628349401404,"(65, 28)",R-Q,AC048_R-Q_HighTemp,Li$_{2}$ZrCl$_6$,1.285,6
796289.1,598.3329,27.29624,611.4277974532836,5.821524361007241,"(65, 28)",R-Q,AC048_R-Q_HighTemp,Li$_{2}$ZrCl$_6$,1.285,6
632460.9,598.9832,25.92894,611.740140946785,7.094993247705316,"(65, 28)",R-Q,AC048_R-Q_HighTemp,Li$_{2}$ZrCl$_6$,1.285,6
502382.8,599.7877,25.22866,612.1208101392393,8.6470357355465,"(65, 28)",R-Q,AC048_R-Q_HighTemp,Li$_{2}$ZrCl$_6$,1.285,6
399257.8,600.8681,25.92314,612.5847513997386,10.538590299011343,"(65, 28)",R-Q,AC048_R-Q_HighTemp,Li$_{2}$ZrCl$_6$,1.285,6
316992.2,602.489,27.60108,613.150180642399,12.843925813080563,"(65, 28)",R-Q,AC048_R-Q_HighTemp,Li$_{2}$ZrCl$_6$,1.285,6
251835.9,606.9941,27.57593,613.8392985451948,15.653557602233882,"(65, 28)",R-Q,AC048_R-Q_HighTemp,Li$_{2}$ZrCl$_6$,1.285,6
200039.1,608.7391,30.77967,614.6791622241922,19.077801380393073,"(65, 28)",R-Q,AC048_R-Q_HighTemp,Li$_{2}$ZrCl$_6$,1.285,6
159023.4,610.6536,35.04832,615.7027475880863,23.251104621596536,"(65, 28)",R-Q,AC048_R-Q_HighTemp,Li$_{2}$ZrCl$_6$,1.285,6
126210.9,613.2684,39.59692,616.9502440846948,28.33732542577126,"(65, 28)",R-Q,AC048_R-Q_HighTemp,Li$_{2}$ZrCl$_6$,1.285,6
100429.7,616.1946,46.10897,618.4706326755694,34.536166145852754,"(65, 28)",R-Q,AC048_R-Q_HighTemp,Li$_{2}$ZrCl$_6$,1.285,6
79804.69,619.6434,53.92244,620.3236089953793,42.09101438236683,"(65, 28)",R-Q,AC048_R-Q_HighTemp,Li$_{2}$ZrCl$_6$,1.285,6
63398.44,623.911,63.18616,622.5819272058584,51.29849920962808,"(65, 28)",R-Q,AC048_R-Q_HighTemp,Li$_{2}$ZrCl$_6$,1.285,6
50273.44,628.79,74.32379,625.3342565720017,62.52013784354498,"(65, 28)",R-Q,AC048_R-Q_HighTemp,Li$_{2}$ZrCl$_6$,1.285,6
39960.94,634.4499,87.42095,628.6886629194258,76.19653003887956,"(65, 28)",R-Q,AC048_R-Q_HighTemp,Li$_{2}$ZrCl$_6$,1.285,6
31757.81,640.9377,103.1397,632.7768516667658,92.86465753634494,"(65, 28)",R-Q,AC048_R-Q_HighTemp,Li$_{2}$ZrCl$_6$,1.285,6
25195.31,648.4021,122.1251,637.7593390290109,113.17896779475757,"(65, 28)",R-Q,AC048_R-Q_HighTemp,Li$_{2}$ZrCl$_6$,1.285,6
20039.06,656.8594,144.5036,643.8317544308405,137.93706982738226,"(65, 28)",R-Q,AC048_R-Q_HighTemp,Li$_{2}$ZrCl$_6$,1.285,6
16054.69,666.1642,170.6049,651.2325215841689,168.11105104852737,"(65, 28)",R-Q,AC048_R-Q_HighTemp,Li$_{2}$ZrCl$_6$,1.285,6
12773.44,677.1249,202.8453,660.2522198151696,204.88564473645502,"(65, 28)",R-Q,AC048_R-Q_HighTemp,Li$_{2}$ZrCl$_6$,1.285,6
9946.65,690.788,245.7416,671.2449931983624,249.70474669720156,"(65, 28)",R-Q,AC048_R-Q_HighTemp,Li$_{2}$ZrCl$_6$,1.285,6
7888.72,705.2995,294.3634,684.6424554592286,304.32810753197293,"(65, 28)",R-Q,AC048_R-Q_HighTemp,Li$_{2}$ZrCl$_6$,1.285,6
6288.11,721.3538,351.9128,700.9706365991914,370.9004264396309,"(65, 28)",R-Q,AC048_R-Q_HighTemp,Li$_{2}$ZrCl$_6$,1.285,6
5039.063,739.069,420.0937,720.8706366251815,452.0355594122947,"(65, 28)",R-Q,AC048_R-Q_HighTemp,Li$_{2}$ZrCl$_6$,1.285,6
4001.524,759.5997,506.3998,745.1237973195578,550.9191481246362,"(65, 28)",R-Q,AC048_R-Q_HighTemp,Li$_{2}$ZrCl$_6$,1.285,6
3161.337,783.1199,614.8772,774.6823803798097,671.4336990766402,"(65, 28)",R-Q,AC048_R-Q_HighTemp,Li$_{2}$ZrCl$_6$,1.285,6
2507.267,809.1659,746.5814,810.7069564562962,818.3110240229826,"(65, 28)",R-Q,AC048_R-Q_HighTemp,Li$_{2}$ZrCl$_6$,1.285,6
1979.167,839.2552,913.0709,854.6119731089952,997.3180270195315,"(65, 28)",R-Q,AC048_R-Q_HighTemp,Li$_{2}$ZrCl$_6$,1.285,6
1598.011,870.3203,1098.452,908.1212908364562,1215.483132719226,"(65, 28)",R-Q,AC048_R-Q_HighTemp,Li$_{2}$ZrCl$_6$,1.285,6
1257.622,910.6965,1354.884,973.3358677106082,1481.372246263438,"(65, 28)",R-Q,AC048_R-Q_HighTemp,Li$_{2}$ZrCl$_6$,1.285,6
1004.464,955.585,1653.336,1052.816250146732,1805.4250798941364,"(65, 28)",R-Q,AC048_R-Q_HighTemp,Li$_{2}$ZrCl$_6$,1.285,6
800.3049,1009.653,2025.86,1149.6831086771963,2200.365051615185,"(65, 28)",R-Q,AC048_R-Q_HighTemp,Li$_{2}$ZrCl$_6$,1.285,6
631.0096,1078.932,2508.998,1267.7397661058626,2681.6988499203662,"(65, 28)",R-Q,AC048_R-Q_HighTemp,Li$_{2}$ZrCl$_6$,1.285,6
498.6702,1163.636,3104.21,1411.6215289158563,3268.3252792009484,"(65, 28)",R-Q,AC048_R-Q_HighTemp,Li$_{2}$ZrCl$_6$,1.285,6
397.2458,1264.977,3815.916,1586.9776851904,3983.2772911772595,"(65, 28)",R-Q,AC048_R-Q_HighTemp,Li$_{2}$ZrCl$_6$,1.285,6
319.6023,1383.471,4650.069,1800.6933149049828,4854.626337035688,"(65, 28)",R-Q,AC048_R-Q_HighTemp,Li$_{2}$ZrCl$_6$,1.285,6
251.1161,1546.543,5791.876,2061.1596216184535,5916.584548216373,"(65, 28)",R-Q,AC048_R-Q_HighTemp,Li$_{2}$ZrCl$_6$,1.285,6
200.8929,1735.237,7097.177,2378.6033997059985,7210.84802122339,"(65, 28)",R-Q,AC048_R-Q_HighTemp,Li$_{2}$ZrCl$_6$,1.285,6
158.0056,1988.36,8831.69,2765.4885731397662,8788.23394839446,"(65, 28)",R-Q,AC048_R-Q_HighTemp,Li$_{2}$ZrCl$_6$,1.285,6
126.6892,2279.554,10799.31,3237.005571597362,10710.675873960476,"(65, 28)",R-Q,AC048_R-Q_HighTemp,Li$_{2}$ZrCl$_6$,1.285,6
99.734,2674.813,13426.3,3811.6677584710596,13053.655415943633,"(65, 28)",R-Q,AC048_R-Q_HighTemp,Li$_{2}$ZrCl$_6$,1.285,6
79.44915,3125.17,16474.14,4512.038328572907,15909.165931578731,"(65, 28)",R-Q,AC048_R-Q_HighTemp,Li$_{2}$ZrCl$_6$,1.285,6
63.34459,3707.202,20200.4,5365.6162160154945,19389.32448985661,"(65, 28)",R-Q,AC048_R-Q_HighTemp,Li$_{2}$ZrCl$_6$,1.285,6
49.86702,4501.562,25169.86,6405.915796029268,23630.77396953439,"(65, 28)",R-Q,AC048_R-Q_HighTemp,Li$_{2}$ZrCl$_6$,1.285,6
39.72458,5417.542,30888.17,7673.782773487276,28800.048123974324,"(65, 28)",R-Q,AC048_R-Q_HighTemp,Li$_{2}$ZrCl$_6$,1.285,6
31.88775,6556.897,37712.66,9218.997924402946,35100.110263530994,"(65, 28)",R-Q,AC048_R-Q_HighTemp,Li$_{2}$ZrCl$_6$,1.285,6
24.93351,8159.994,47127.92,11102.231658754572,42778.322286428855,"(65, 28)",R-Q,AC048_R-Q_HighTemp,Li$_{2}$ZrCl$_6$,1.285,6
19.94681,9985.2,57607.63,13397.426147430382,52136.156949425094,"(65, 28)",R-Q,AC048_R-Q_HighTemp,Li$_{2}$ZrCl$_6$,1.285,6
15.94388,12272.43,70434.3,16194.698543711795,63541.03471508536,"(65, 28)",R-Q,AC048_R-Q_HighTemp,Li$_{2}$ZrCl$_6$,1.285,6
12.40079,15517.89,88197.23,19603.87928965907,77440.7499306141,"(65, 28)",R-Q,AC048_R-Q_HighTemp,Li$_{2}$ZrCl$_6$,1.285,6
9.91015,19192.59,107735.4,23758.82443335987,94381.05275915714,"(65, 28)",R-Q,AC048_R-Q_HighTemp,Li$_{2}$ZrCl$_6$,1.285,6
7.971939,23630.97,130753.9,28822.671273303866,115027.0771900851,"(65, 28)",R-Q,AC048_R-Q_HighTemp,Li$_{2}$ZrCl$_6$,1.285,6
6.351626,29414.81,159964.6,34994.24368438286,140189.45646492642,"(65, 28)",R-Q,AC048_R-Q_HighTemp,Li$_{2}$ZrCl$_6$,1.285,6
5.095109,36395.49,194357.4,42515.858620432635,170856.15129952642,"(65, 28)",R-Q,AC048_R-Q_HighTemp,Li$_{2}$ZrCl$_6$,1.285,6
4.040948,45580.84,238430.5,51682.84030319573,208231.2405868416,"(65, 28)",R-Q,AC048_R-Q_HighTemp,Li$_{2}$ZrCl$_6$,1.285,6
3.175813,57646.47,294600.5,62855.11565717016,253782.19763548745,"(65, 28)",R-Q,AC048_R-Q_HighTemp,Li$_{2}$ZrCl$_6$,1.285,6
2.547554,71619.68,357812.9,76471.34626661117,309297.50817019097,"(65, 28)",R-Q,AC048_R-Q_HighTemp,Li$_{2}$ZrCl$_6$,1.285,6
2.020474,89884.89,438126.1,93066.15172345321,376956.8923730998,"(65, 28)",R-Q,AC048_R-Q_HighTemp,Li$_{2}$ZrCl$_6$,1.285,6
1.605308,112460.0,534877.9,113291.10061345604,459416.8881224746,"(65, 28)",R-Q,AC048_R-Q_HighTemp,Li$_{2}$ZrCl$_6$,1.285,6
1.273777,140837.8,653161.1,137940.29331818747,559915.1557182149,"(65, 28)",R-Q,AC048_R-Q_HighTemp,Li$_{2}$ZrCl$_6$,1.285,6
1.010237,176386.4,797192.4,167981.54110078694,682397.5994530194,"(65, 28)",R-Q,AC048_R-Q_HighTemp,Li$_{2}$ZrCl$_6$,1.285,6
0.7971939,221800.0,976436.0,204594.36567261536,831673.29725505,"(65, 28)",R-Q,AC048_R-Q_HighTemp,Li$_{2}$ZrCl$_6$,1.285,6
0.6334459,276990.3,1187678.0,249216.31123321026,1013603.3214675846,"(65, 28)",R-Q,AC048_R-Q_HighTemp,Li$_{2}$ZrCl$_6$,1.285,6
0.5029507,345879.4,1444214.0,303599.38735197467,1235330.8645125949,"(65, 28)",R-Q,AC048_R-Q_HighTemp,Li$_{2}$ZrCl$_6$,1.285,6
0.3999573,431070.4,1752183.0,369878.85883138597,1505561.704955639,"(65, 28)",R-Q,AC048_R-Q_HighTemp,Li$_{2}$ZrCl$_6$,1.285,6
0.3175813,537575.1,2126431.0,450657.083476062,1834906.0260250755,"(65, 28)",R-Q,AC048_R-Q_HighTemp,Li$_{2}$ZrCl$_6$,1.285,6
0.2520161,670443.1,2579306.0,549105.6895240558,2236295.0075449343,"(65, 28)",R-Q,AC048_R-Q_HighTemp,Li$_{2}$ZrCl$_6$,1.285,6

File: EIS/Li2ZrCl6/temp_75_replicate_25_R-Q_AC048_R-Q_HighTemp_Li2ZrCl6.csv
Frequency,Z real,Z imag,Fit real,Fit imag,Dataset,Circuit,sample_name,material_name,height,diameter
2000039.0,421.3234,37.58283,420.55939667854807,2.260804006644447,"(75, 25)",R-Q,AC048_R-Q_HighTemp,Li$_{2}$ZrCl$_6$,1.285,6
1588711.0,416.2652,29.74956,420.68155900347284,2.7545235515864195,"(75, 25)",R-Q,AC048_R-Q_HighTemp,Li$_{2}$ZrCl$_6$,1.285,6
1261992.0,414.1595,24.70007,420.83039941605745,3.356062698909369,"(75, 25)",R-Q,AC048_R-Q_HighTemp,Li$_{2}$ZrCl$_6$,1.285,6
1002539.0,412.6522,21.31793,421.01174393804484,4.088967339750643,"(75, 25)",R-Q,AC048_R-Q_HighTemp,Li$_{2}$ZrCl$_6$,1.285,6
796289.1,412.4223,19.52315,421.23269089111875,4.981925370756898,"(75, 25)",R-Q,AC048_R-Q_HighTemp,Li$_{2}$ZrCl$_6$,1.285,6
632460.9,412.1684,18.72116,421.50188874467204,6.069889616996752,"(75, 25)",R-Q,AC048_R-Q_HighTemp,Li$_{2}$ZrCl$_6$,1.285,6
502382.8,412.2976,18.84284,421.82987464060545,7.395445981345046,"(75, 25)",R-Q,AC048_R-Q_HighTemp,Li$_{2}$ZrCl$_6$,1.285,6
399257.8,412.958,19.74339,422.2294868459455,9.010480373455835,"(75, 25)",R-Q,AC048_R-Q_HighTemp,Li$_{2}$ZrCl$_6$,1.285,6
316992.2,414.3235,21.38684,422.71636727780754,10.978209666493479,"(75, 25)",R-Q,AC048_R-Q_HighTemp,Li$_{2}$ZrCl$_6$,1.285,6
251835.9,417.2008,23.9077,423.3095737709086,13.37565617883556,"(75, 25)",R-Q,AC048_R-Q_HighTemp,Li$_{2}$ZrCl$_6$,1.285,6
200039.1,418.8871,26.6964,424.0323260534589,16.296662538744055,"(75, 25)",R-Q,AC048_R-Q_HighTemp,Li$_{2}$ZrCl$_6$,1.285,6
159023.4,420.8329,29.84611,424.9129146309723,19.85556494207255,"(75, 25)",R-Q,AC048_R-Q_HighTemp,Li$_{2}$ZrCl$_6$,1.285,6
126210.9,422.9473,34.05683,425.98580815420104,24.191668584385123,"(75, 25)",R-Q,AC048_R-Q_HighTemp,Li$_{2}$ZrCl$_6$,1.285,6
100429.7,425.3285,39.00813,427.2930026166103,29.474700448167575,"(75, 25)",R-Q,AC048_R-Q_HighTemp,Li$_{2}$ZrCl$_6$,1.285,6
79804.69,428.236,45.52288,428.88566519267937,35.911452882169705,"(75, 25)",R-Q,AC048_R-Q_HighTemp,Li$_{2}$ZrCl$_6$,1.285,6
63398.44,431.7086,53.33399,430.82613706136823,43.7538780207847,"(75, 25)",R-Q,AC048_R-Q_HighTemp,Li$_{2}$ZrCl$_6$,1.285,6
50273.44,435.8465,62.70708,433.1903736107485,53.30894988122915,"(75, 25)",R-Q,AC048_R-Q_HighTemp,Li$_{2}$ZrCl$_6$,1.285,6
39960.94,440.6633,73.90079,436.0709175400984,64.95068016803953,"(75, 25)",R-Q,AC048_R-Q_HighTemp,Li$_{2}$ZrCl$_6$,1.285,6
31757.81,446.1445,87.2154,439.5805212348256,79.13475811641129,"(75, 25)",R-Q,AC048_R-Q_HighTemp,Li$_{2}$ZrCl$_6$,1.285,6
25195.31,452.469,103.2045,443.8565602039044,96.41638741797891,"(75, 25)",R-Q,AC048_R-Q_HighTemp,Li$_{2}$ZrCl$_6$,1.285,6
20039.06,459.5849,122.2209,449.0664103338634,117.47201841520396,"(75, 25)",R-Q,AC048_R-Q_HighTemp,Li$_{2}$ZrCl$_6$,1.285,6
16054.69,467.4977,144.257,455.41399943978837,143.12582622203448,"(75, 25)",R-Q,AC048_R-Q_HighTemp,Li$_{2}$ZrCl$_6$,1.285,6
12773.44,476.7682,171.574,463.1477895590014,174.38197119705592,"(75, 25)",R-Q,AC048_R-Q_HighTemp,Li$_{2}$ZrCl$_6$,1.285,6
9946.65,488.2922,207.8571,472.5705024362741,212.4639045324805,"(75, 25)",R-Q,AC048_R-Q_HighTemp,Li$_{2}$ZrCl$_6$,1.285,6
7888.72,500.5352,248.9021,484.0509688827254,258.86225748748217,"(75, 25)",R-Q,AC048_R-Q_HighTemp,Li$_{2}$ZrCl$_6$,1.285,6
6288.11,513.9838,297.6438,498.0385658247902,315.39318878172736,"(75, 25)",R-Q,AC048_R-Q_HighTemp,Li$_{2}$ZrCl$_6$,1.285,6
5039.063,528.7641,355.4734,515.0808061489313,384.2694740260331,"(75, 25)",R-Q,AC048_R-Q_HighTemp,Li$_{2}$ZrCl$_6$,1.285,6
4001.524,545.9279,428.7518,535.8447698568325,468.1871198253328,"(75, 25)",R-Q,AC048_R-Q_HighTemp,Li$_{2}$ZrCl$_6$,1.285,6
3161.337,565.6907,521.0423,561.1432154052325,570.430892867358,"(75, 25)",R-Q,AC048_R-Q_HighTemp,Li$_{2}$ZrCl$_6$,1.285,6
2507.267,587.78,633.1763,591.9663932998185,695.0028946948509,"(75, 25)",R-Q,AC048_R-Q_HighTemp,Li$_{2}$ZrCl$_6$,1.285,6
1979.167,613.7117,774.9995,629.5208072144463,846.7792149303183,"(75, 25)",R-Q,AC048_R-Q_HighTemp,Li$_{2}$ZrCl$_6$,1.285,6
1598.011,640.8392,932.697,675.2764398521481,1031.7007947899683,"(75, 25)",R-Q,AC048_R-Q_HighTemp,Li$_{2}$ZrCl$_6$,1.285,6
1257.622,676.6537,1150.393,731.0242920975761,1257.005971807945,"(75, 25)",R-Q,AC048_R-Q_HighTemp,Li$_{2}$ZrCl$_6$,1.285,6
1004.464,716.8975,1403.338,798.9464877010366,1531.5138082088054,"(75, 25)",R-Q,AC048_R-Q_HighTemp,Li$_{2}$ZrCl$_6$,1.285,6
800.3049,765.8253,1717.806,881.7016875836134,1865.9692931773966,"(75, 25)",R-Q,AC048_R-Q_HighTemp,Li$_{2}$ZrCl$_6$,1.285,6
631.0096,828.1174,2125.436,982.529157113416,2273.463931189211,"(75, 25)",R-Q,AC048_R-Q_HighTemp,Li$_{2}$ZrCl$_6$,1.285,6
498.6702,904.6,2626.099,1105.3755598314124,2769.9481793813866,"(75, 25)",R-Q,AC048_R-Q_HighTemp,Li$_{2}$ZrCl$_6$,1.285,6
397.2458,995.102,3222.871,1255.0494406808327,3374.855792167703,"(75, 25)",R-Q,AC048_R-Q_HighTemp,Li$_{2}$ZrCl$_6$,1.285,6
319.6023,1101.016,3922.293,1437.4094456372038,4111.864511657231,"(75, 25)",R-Q,AC048_R-Q_HighTemp,Li$_{2}$ZrCl$_6$,1.285,6
251.1161,1245.597,4877.347,1659.5936451712869,5009.822879384831,"(75, 25)",R-Q,AC048_R-Q_HighTemp,Li$_{2}$ZrCl$_6$,1.285,6
200.8929,1410.343,5968.154,1930.2989378938394,6103.879447305076,"(75, 25)",R-Q,AC048_R-Q_HighTemp,Li$_{2}$ZrCl$_6$,1.285,6
158.0056,1630.443,7416.405,2260.121471006783,7436.858588463353,"(75, 25)",R-Q,AC048_R-Q_HighTemp,Li$_{2}$ZrCl$_6$,1.285,6
126.6892,1881.744,9057.963,2661.9714025503567,9060.936760345066,"(75, 25)",R-Q,AC048_R-Q_HighTemp,Li$_{2}$ZrCl$_6$,1.285,6
99.734,2218.673,11248.41,3151.578240377516,11039.684834445206,"(75, 25)",R-Q,AC048_R-Q_HighTemp,Li$_{2}$ZrCl$_6$,1.285,6
79.44915,2599.006,13781.78,3748.106538208311,13450.556434436252,"(75, 25)",R-Q,AC048_R-Q_HighTemp,Li$_{2}$ZrCl$_6$,1.285,6
63.34459,3083.856,16886.39,4474.906048795476,16387.919683311004,"(75, 25)",R-Q,AC048_R-Q_HighTemp,Li$_{2}$ZrCl$_6$,1.285,6
49.86702,3748.642,21036.07,5360.425697252424,19966.751030394,"(75, 25)",R-Q,AC048_R-Q_HighTemp,Li$_{2}$ZrCl$_6$,1.285,6
39.72458,4506.338,25789.14,6439.327149965033,24327.135744736108,"(75, 25)",R-Q,AC048_R-Q_HighTemp,Li$_{2}$ZrCl$_6$,1.285,6
31.88775,5440.131,31484.84,7753.841567226966,29639.751236540476,"(75, 25)",R-Q,AC048_R-Q_HighTemp,Li$_{2}$ZrCl$_6$,1.285,6
24.93351,6756.547,39352.57,9355.422646615658,36112.54783885092,"(75, 25)",R-Q,AC048_R-Q_HighTemp,Li$_{2}$ZrCl$_6$,1.285,6
19.94681,8236.364,48100.62,11306.760661757988,43998.88855361103,"(75, 25)",R-Q,AC048_R-Q_HighTemp,Li$_{2}$ZrCl$_6$,1.285,6
15.94388,10080.47,58830.21,13684.236331483628,53607.46637406685,"(75, 25)",R-Q,AC048_R-Q_HighTemp,Li$_{2}$ZrCl$_6$,1.285,6
12.40079,12691.94,73704.84,16580.910570531396,65314.387374697755,"(75, 25)",R-Q,AC048_R-Q_HighTemp,Li$_{2}$ZrCl$_6$,1.285,6
9.91015,15624.04,90084.68,20110.167148846354,79577.89253393593,"(75, 25)",R-Q,AC048_R-Q_HighTemp,Li$_{2}$ZrCl$_6$,1.285,6
7.971939,19161.38,109420.4,24410.150843137842,96956.2945421713,"(75, 25)",R-Q,AC048_R-Q_HighTemp,Li$_{2}$ZrCl$_6$,1.285,6
6.351626,23754.07,133977.8,29649.174802115707,118129.83169087347,"(75, 25)",R-Q,AC048_R-Q_HighTemp,Li$_{2}$ZrCl$_6$,1.285,6
5.095109,29312.6,163014.5,36032.30878450322,143927.2942639581,"(75, 25)",R-Q,AC048_R-Q_HighTemp,Li$_{2}$ZrCl$_6$,1.285,6
4.040948,36600.22,200217.7,43809.4061515211,175358.46566134057,"(75, 25)",R-Q,AC048_R-Q_HighTemp,Li$_{2}$ZrCl$_6$,1.285,6
3.175813,46177.98,247792.5,53284.88381233218,213653.6480891803,"(75, 25)",R-Q,AC048_R-Q_HighTemp,Li$_{2}$ZrCl$_6$,1.285,6
2.547554,57273.43,301448.8,64829.63793631932,260311.8199606762,"(75, 25)",R-Q,AC048_R-Q_HighTemp,Li$_{2}$ZrCl$_6$,1.285,6
2.020474,71759.27,369590.2,78895.5618458385,317159.31002008944,"(75, 25)",R-Q,AC048_R-Q_HighTemp,Li$_{2}$ZrCl$_6$,1.285,6
1.605308,89929.52,452577.3,96033.23435956489,386421.28485604195,"(75, 25)",R-Q,AC048_R-Q_HighTemp,Li$_{2}$ZrCl$_6$,1.285,6
1.273777,112739.9,553829.5,116913.47095667692,470808.8480213185,"(75, 25)",R-Q,AC048_R-Q_HighTemp,Li$_{2}$ZrCl$_6$,1.285,6
1.010237,141448.0,677454.8,142353.58133351916,573625.160057472,"(75, 25)",R-Q,AC048_R-Q_HighTemp,Li$_{2}$ZrCl$_6$,1.285,6
0.7971939,178357.4,831662.8,173349.36114548857,698894.7332528898,"(75, 25)",R-Q,AC048_R-Q_HighTemp,Li$_{2}$ZrCl$_6$,1.285,6
0.6334459,223463.7,1013821.0,211114.07017861606,851520.9620855707,"(75, 25)",R-Q,AC048_R-Q_HighTemp,Li$_{2}$ZrCl$_6$,1.285,6
0.5029507,280216.5,1235505.0,257125.9226633233,1037478.0555239493,"(75, 25)",R-Q,AC048_R-Q_HighTemp,Li$_{2}$ZrCl$_6$,1.285,6
0.3999573,350819.4,1502153.0,313185.94863141177,1264044.88394214,"(75, 25)",R-Q,AC048_R-Q_HighTemp,Li$_{2}$ZrCl$_6$,1.285,6
0.3175813,439789.8,1826765.0,381488.4911684085,1540089.894058884,"(75, 25)",R-Q,AC048_R-Q_HighTemp,Li$_{2}$ZrCl$_6$,1.285,6
0.2520161,551496.0,2220051.0,464707.0990169653,1876418.2442518969,"(75, 25)",R-Q,AC048_R-Q_HighTemp,Li$_{2}$ZrCl$_6$,1.285,6

File: EIS/Li2ZrCl6/temp_75_replicate_26_R-Q_AC048_R-Q_HighTemp_Li2ZrCl6.csv
Frequency,Z real,Z imag,Fit real,Fit imag,Dataset,Circuit,sample_name,material_name,height,diameter
2000039.0,420.8273,37.40507,420.555851731312,2.250668286442878,"(75, 26)",R-Q,AC048_R-Q_HighTemp,Li$_{2}$ZrCl$_6$,1.285,6
1588711.0,416.2227,30.09305,420.6772836371511,2.7423514529477035,"(75, 26)",R-Q,AC048_R-Q_HighTemp,Li$_{2}$ZrCl$_6$,1.285,6
1261992.0,413.5721,24.88736,420.8252436743623,3.3414481986460767,"(75, 26)",R-Q,AC048_R-Q_HighTemp,Li$_{2}$ZrCl$_6$,1.285,6
1002539.0,412.1557,21.52473,421.00552720413367,4.071424197738682,"(75, 26)",R-Q,AC048_R-Q_HighTemp,Li$_{2}$ZrCl$_6$,1.285,6
796289.1,411.9547,19.60591,421.22519564785284,4.960871458264309,"(75, 26)",R-Q,AC048_R-Q_HighTemp,Li$_{2}$ZrCl$_6$,1.285,6
632460.9,411.6481,18.63892,421.4928530718405,6.044628225938805,"(75, 26)",R-Q,AC048_R-Q_HighTemp,Li$_{2}$ZrCl$_6$,1.285,6
502382.8,411.696,18.70054,421.81898319505154,7.365143543267644,"(75, 26)",R-Q,AC048_R-Q_HighTemp,Li$_{2}$ZrCl$_6$,1.285,6
399257.8,412.6177,19.7058,422.2163600198041,8.974139911559602,"(75, 26)",R-Q,AC048_R-Q_HighTemp,Li$_{2}$ZrCl$_6$,1.285,6
316992.2,413.6626,21.25335,422.7005481692937,10.934639179688848,"(75, 26)",R-Q,AC048_R-Q_HighTemp,Li$_{2}$ZrCl$_6$,1.285,6
251835.9,416.7385,23.92445,423.29051252932453,13.323431010471879,"(75, 26)",R-Q,AC048_R-Q_HighTemp,Li$_{2}$ZrCl$_6$,1.285,6
200039.1,418.5407,26.52241,424.00936107296087,16.234080610591793,"(75, 26)",R-Q,AC048_R-Q_HighTemp,Li$_{2}$ZrCl$_6$,1.285,6
159023.4,420.5098,29.74027,424.8852499633696,19.78059353210535,"(75, 26)",R-Q,AC048_R-Q_HighTemp,Li$_{2}$ZrCl$_6$,1.285,6
126210.9,422.6307,33.90341,425.95248638630295,24.101881090025216,"(75, 26)",R-Q,AC048_R-Q_HighTemp,Li$_{2}$ZrCl$_6$,1.285,6
100429.7,424.8521,38.89285,427.2528723084309,29.36720129933775,"(75, 26)",R-Q,AC048_R-Q_HighTemp,Li$_{2}$ZrCl$_6$,1.285,6
79804.69,427.7593,45.3838,428.8373417944148,35.78278844437382,"(75, 26)",R-Q,AC048_R-Q_HighTemp,Li$_{2}$ZrCl$_6$,1.285,6
63398.44,431.2485,53.25119,430.7679560138503,43.59993095030423,"(75, 26)",R-Q,AC048_R-Q_HighTemp,Li$_{2}$ZrCl$_6$,1.285,6
50273.44,435.4305,62.70366,433.12033407935286,53.12481395424024,"(75, 26)",R-Q,AC048_R-Q_HighTemp,Li$_{2}$ZrCl$_6$,1.285,6
39960.94,440.1568,73.78255,435.9866149278776,64.73051209391745,"(75, 26)",R-Q,AC048_R-Q_HighTemp,Li$_{2}$ZrCl$_6$,1.285,6
31757.81,445.6443,87.05223,439.47906625749187,78.87160225257345,"(75, 26)",R-Q,AC048_R-Q_HighTemp,Li$_{2}$ZrCl$_6$,1.285,6
25195.31,451.9528,103.0392,443.73448187595864,96.10196861817668,"(75, 26)",R-Q,AC048_R-Q_HighTemp,Li$_{2}$ZrCl$_6$,1.285,6
20039.06,459.0754,121.9803,448.9195396983366,117.09649745308243,"(75, 26)",R-Q,AC048_R-Q_HighTemp,Li$_{2}$ZrCl$_6$,1.285,6
16054.69,466.979,143.9837,455.23733025790824,142.6775113240117,"(75, 26)",R-Q,AC048_R-Q_HighTemp,Li$_{2}$ZrCl$_6$,1.285,6
12773.44,476.1683,171.1637,462.93531144190734,173.84697817942873,"(75, 26)",R-Q,AC048_R-Q_HighTemp,Li$_{2}$ZrCl$_6$,1.285,6
9946.65,487.722,207.3291,472.3150010264923,211.82575685305235,"(75, 26)",R-Q,AC048_R-Q_HighTemp,Li$_{2}$ZrCl$_6$,1.285,6
7888.72,499.9663,248.3711,483.74378665226675,258.10141617795364,"(75, 26)",R-Q,AC048_R-Q_HighTemp,Li$_{2}$ZrCl$_6$,1.285,6
6288.11,513.3703,296.971,497.66931581845296,314.4865007104797,"(75, 26)",R-Q,AC048_R-Q_HighTemp,Li$_{2}$ZrCl$_6$,1.285,6
5039.063,528.1159,354.5734,514.637029529083,383.1895252404689,"(75, 26)",R-Q,AC048_R-Q_HighTemp,Li$_{2}$ZrCl$_6$,1.285,6
4001.524,545.2778,427.6589,535.3115263564622,466.90147883070233,"(75, 26)",R-Q,AC048_R-Q_HighTemp,Li$_{2}$ZrCl$_6$,1.285,6
3161.337,565.0255,519.6174,560.5025937185629,568.9012266123239,"(75, 26)",R-Q,AC048_R-Q_HighTemp,Li$_{2}$ZrCl$_6$,1.285,6
2507.267,587.0683,631.4206,591.1969259744033,693.183937758229,"(75, 26)",R-Q,AC048_R-Q_HighTemp,Li$_{2}$ZrCl$_6$,1.285,6
1979.167,612.9426,772.7926,628.5967716851628,844.6175699554994,"(75, 26)",R-Q,AC048_R-Q_HighTemp,Li$_{2}$ZrCl$_6$,1.285,6
1598.011,640.0542,929.9618,674.1670237932692,1029.1335396267482,"(75, 26)",R-Q,AC048_R-Q_HighTemp,Li$_{2}$ZrCl$_6$,1.285,6
1257.622,675.8314,1147.042,729.6925971674648,1253.9590461520727,"(75, 26)",R-Q,AC048_R-Q_HighTemp,Li$_{2}$ZrCl$_6$,1.285,6
1004.464,715.9417,1399.165,797.3483409017581,1527.9001498648158,"(75, 26)",R-Q,AC048_R-Q_HighTemp,Li$_{2}$ZrCl$_6$,1.285,6
800.3049,764.8675,1713.018,879.7842237226919,1861.6866915395367,"(75, 26)",R-Q,AC048_R-Q_HighTemp,Li$_{2}$ZrCl$_6$,1.285,6
631.0096,826.9407,2118.747,980.2291290829166,2268.392563324296,"(75, 26)",R-Q,AC048_R-Q_HighTemp,Li$_{2}$ZrCl$_6$,1.285,6
498.6702,903.2083,2617.862,1102.6173254311032,2763.9477924665025,"(75, 26)",R-Q,AC048_R-Q_HighTemp,Li$_{2}$ZrCl$_6$,1.285,6
397.2458,993.33,3212.778,1251.7425652991049,3367.762495343846,"(75, 26)",R-Q,AC048_R-Q_HighTemp,Li$_{2}$ZrCl$_6$,1.285,6
319.6023,1099.142,3909.932,1433.44584902446,4103.487141095143,"(75, 26)",R-Q,AC048_R-Q_HighTemp,Li$_{2}$ZrCl$_6$,1.285,6
251.1161,1242.829,4861.642,1654.8442075169692,4999.938903177912,"(75, 26)",R-Q,AC048_R-Q_HighTemp,Li$_{2}$ZrCl$_6$,1.285,6
200.8929,1406.985,5948.556,1924.6094651293004,6092.2303825814,"(75, 26)",R-Q,AC048_R-Q_HighTemp,Li$_{2}$ZrCl$_6$,1.285,6
158.0056,1626.139,7392.287,2253.3079013334227,7423.144913002392,"(75, 26)",R-Q,AC048_R-Q_HighTemp,Li$_{2}$ZrCl$_6$,1.285,6
126.6892,1875.996,9028.469,2653.814115214755,9044.81231651734,"(75, 26)",R-Q,AC048_R-Q_HighTemp,Li$_{2}$ZrCl$_6$,1.285,6
99.734,2211.467,11211.09,3141.815303203207,11020.750746456215,"(75, 26)",R-Q,AC048_R-Q_HighTemp,Li$_{2}$ZrCl$_6$,1.285,6
79.44915,2589.652,13737.86,3736.4257018041594,13428.35459324172,"(75, 26)",R-Q,AC048_R-Q_HighTemp,Li$_{2}$ZrCl$_6$,1.285,6
63.34459,3069.805,16834.68,4460.935262081617,16361.925900539893,"(75, 26)",R-Q,AC048_R-Q_HighTemp,Li$_{2}$ZrCl$_6$,1.285,6
49.86702,3735.323,20963.6,5343.721880291616,19936.368027509045,"(75, 26)",R-Q,AC048_R-Q_HighTemp,Li$_{2}$ZrCl$_6$,1.285,6
39.72458,4485.906,25709.11,6419.362915300456,24291.686232069416,"(75, 26)",R-Q,AC048_R-Q_HighTemp,Li$_{2}$ZrCl$_6$,1.285,6
31.88775,5419.333,31388.14,7729.989529171085,29598.471455938412,"(75, 26)",R-Q,AC048_R-Q_HighTemp,Li$_{2}$ZrCl$_6$,1.285,6
24.93351,6707.771,39195.16,9326.93689830143,36064.58210263852,"(75, 26)",R-Q,AC048_R-Q_HighTemp,Li$_{2}$ZrCl$_6$,1.285,6
19.94681,8192.703,47957.73,11272.754931280944,43943.28552317872,"(75, 26)",R-Q,AC048_R-Q_HighTemp,Li$_{2}$ZrCl$_6$,1.285,6
15.94388,10027.07,58661.1,13643.658250111106,53543.17809855703,"(75, 26)",R-Q,AC048_R-Q_HighTemp,Li$_{2}$ZrCl$_6$,1.285,6
12.40079,12617.62,73496.98,16532.511396688482,65240.27247306325,"(75, 26)",R-Q,AC048_R-Q_HighTemp,Li$_{2}$ZrCl$_6$,1.285,6
9.91015,15531.02,89836.74,20052.466190377738,79492.72537623682,"(75, 26)",R-Q,AC048_R-Q_HighTemp,Li$_{2}$ZrCl$_6$,1.285,6
7.971939,19039.18,109119.2,24341.39370623142,96858.78289902733,"(75, 26)",R-Q,AC048_R-Q_HighTemp,Li$_{2}$ZrCl$_6$,1.285,6
6.351626,23600.29,133634.4,29567.284467449645,118018.64611230697,"(75, 26)",R-Q,AC048_R-Q_HighTemp,Li$_{2}$ZrCl$_6$,1.285,6
5.095109,29117.48,162610.3,35934.82836909802,143801.1134695128,"(75, 26)",R-Q,AC048_R-Q_HighTemp,Li$_{2}$ZrCl$_6$,1.285,6
4.040948,36365.89,199768.2,43693.43205831246,175216.04353428786,"(75, 26)",R-Q,AC048_R-Q_HighTemp,Li$_{2}$ZrCl$_6$,1.285,6
3.175813,45858.7,247226.1,53146.98779912327,213493.90954694065,"(75, 26)",R-Q,AC048_R-Q_HighTemp,Li$_{2}$ZrCl$_6$,1.285,6
2.547554,56887.38,300817.0,64665.77645291838,260133.9951196754,"(75, 26)",R-Q,AC048_R-Q_HighTemp,Li$_{2}$ZrCl$_6$,1.285,6
2.020474,71252.81,368875.6,78700.97079550946,316963.11880992906,"(75, 26)",R-Q,AC048_R-Q_HighTemp,Li$_{2}$ZrCl$_6$,1.285,6
1.605308,89306.08,451772.7,95802.3072428452,386207.18772068876,"(75, 26)",R-Q,AC048_R-Q_HighTemp,Li$_{2}$ZrCl$_6$,1.285,6
1.273777,111954.3,552931.2,116639.61815898199,470578.38276940613,"(75, 26)",R-Q,AC048_R-Q_HighTemp,Li$_{2}$ZrCl$_6$,1.285,6
1.010237,140462.5,676468.3,142029.0681328403,573381.3905349209,"(75, 26)",R-Q,AC048_R-Q_HighTemp,Li$_{2}$ZrCl$_6$,1.285,6
0.7971939,177118.8,830611.4,172965.1218573082,698642.8426162143,"(75, 26)",R-Q,AC048_R-Q_HighTemp,Li$_{2}$ZrCl$_6$,1.285,6
0.6334459,221925.7,1012729.0,210659.4957420739,851269.0324384313,"(75, 26)",R-Q,AC048_R-Q_HighTemp,Li$_{2}$ZrCl$_6$,1.285,6
0.5029507,278336.6,1234445.0,256588.61893339845,1037238.0870245906,"(75, 26)",R-Q,AC048_R-Q_HighTemp,Li$_{2}$ZrCl$_6$,1.285,6
0.3999573,348533.2,1501126.0,312551.46271408274,1263834.1207980507,"(75, 26)",R-Q,AC048_R-Q_HighTemp,Li$_{2}$ZrCl$_6$,1.285,6
0.3175813,436986.3,1825843.0,380740.0033699779,1539932.5428507056,"(75, 26)",R-Q,AC048_R-Q_HighTemp,Li$_{2}$ZrCl$_6$,1.285,6
0.2520161,548062.7,2219448.0,463825.0784423342,1876347.6927124104,"(75, 26)",R-Q,AC048_R-Q_HighTemp,Li$_{2}$ZrCl$_6$,1.285,6

File: EIS/Li2ZrCl6/temp_75_replicate_27_R-Q_AC048_R-Q_HighTemp_Li2ZrCl6.csv
Frequency,Z real,Z imag,Fit real,Fit imag,Dataset,Circuit,sample_name,material_name,height,diameter
2000039.0,424.1248,42.84327,420.5499596335982,2.235812535247755,"(75, 27)",R-Q,AC048_R-Q_HighTemp,Li$_{2}$ZrCl$_6$,1.285,6
1588711.0,418.0392,33.06416,420.67019776545385,2.724630088244039,"(75, 27)",R-Q,AC048_R-Q_HighTemp,Li$_{2}$ZrCl$_6$,1.285,6
1261992.0,414.7026,27.18687,420.8167236600194,3.3203182291587363,"(75, 27)",R-Q,AC048_R-Q_HighTemp,Li$_{2}$ZrCl$_6$,1.285,6
1002539.0,412.3765,23.21763,420.99528463270667,4.04624216345964,"(75, 27)",R-Q,AC048_R-Q_HighTemp,Li$_{2}$ZrCl$_6$,1.285,6
796289.1,411.6262,20.68215,421.2128845392731,4.9308754509072115,"(75, 27)",R-Q,AC048_R-Q_HighTemp,Li$_{2}$ZrCl$_6$,1.285,6
632460.9,411.0074,19.48175,421.47805849428187,6.008916849299684,"(75, 27)",R-Q,AC048_R-Q_HighTemp,Li$_{2}$ZrCl$_6$,1.285,6
502382.8,411.181,19.34291,421.80120765148774,7.322651334694419,"(75, 27)",R-Q,AC048_R-Q_HighTemp,Li$_{2}$ZrCl$_6$,1.285,6
399257.8,411.8417,20.17106,422.1950071775362,8.923608682611645,"(75, 27)",R-Q,AC048_R-Q_HighTemp,Li$_{2}$ZrCl$_6$,1.285,6
316992.2,412.8431,21.61848,422.6749034212922,10.874584666225248,"(75, 27)",R-Q,AC048_R-Q_HighTemp,Li$_{2}$ZrCl$_6$,1.285,6
251835.9,415.7787,24.62766,423.2597197797119,13.252104150794217,"(75, 27)",R-Q,AC048_R-Q_HighTemp,Li$_{2}$ZrCl$_6$,1.285,6
200039.1,417.7509,27.08925,423.9723950246743,16.14942269647692,"(75, 27)",R-Q,AC048_R-Q_HighTemp,Li$_{2}$ZrCl$_6$,1.285,6
159023.4,419.4346,30.18008,424.840883050821,19.680184404063347,"(75, 27)",R-Q,AC048_R-Q_HighTemp,Li$_{2}$ZrCl$_6$,1.285,6
126210.9,421.3437,34.12567,425.89924933601435,23.982879478560655,"(75, 27)",R-Q,AC048_R-Q_HighTemp,Li$_{2}$ZrCl$_6$,1.285,6
100429.7,423.78,39.11778,427.18900712185723,29.226276353610256,"(75, 27)",R-Q,AC048_R-Q_HighTemp,Li$_{2}$ZrCl$_6$,1.285,6
79804.69,426.699,45.4993,428.76074572447,35.61604144578147,"(75, 27)",R-Q,AC048_R-Q_HighTemp,Li$_{2}$ZrCl$_6$,1.285,6
63398.44,430.1808,53.32122,430.67611484420655,43.402806191248786,"(75, 27)",R-Q,AC048_R-Q_HighTemp,Li$_{2}$ZrCl$_6$,1.285,6
50273.44,434.2868,62.67601,433.0102427066525,52.89199778540324,"(75, 27)",R-Q,AC048_R-Q_HighTemp,Li$_{2}$ZrCl$_6$,1.285,6
39960.94,439.0809,73.70463,435.85468288380014,64.45581922523627,"(75, 27)",R-Q,AC048_R-Q_HighTemp,Li$_{2}$ZrCl$_6$,1.285,6
31757.81,444.5268,86.92918,439.321005381186,78.54784855834838,"(75, 27)",R-Q,AC048_R-Q_HighTemp,Li$_{2}$ZrCl$_6$,1.285,6
25195.31,450.8498,102.8334,443.54517284739455,95.72082997790204,"(75, 27)",R-Q,AC048_R-Q_HighTemp,Li$_{2}$ZrCl$_6$,1.285,6
20039.06,458.0084,121.7365,448.69287355788276,116.64835459945358,"(75, 27)",R-Q,AC048_R-Q_HighTemp,Li$_{2}$ZrCl$_6$,1.285,6
16054.69,465.8283,143.6727,454.9660203534915,142.1512813240453,"(75, 27)",R-Q,AC048_R-Q_HighTemp,Li$_{2}$ZrCl$_6$,1.285,6
12773.44,475.0764,170.7645,462.61067044728543,173.22993411655546,"(75, 27)",R-Q,AC048_R-Q_HighTemp,Li$_{2}$ZrCl$_6$,1.285,6
9946.65,486.5877,206.869,471.926676745345,211.10333860177482,"(75, 27)",R-Q,AC048_R-Q_HighTemp,Li$_{2}$ZrCl$_6$,1.285,6
7888.72,498.8003,247.6888,483.27944924384576,257.25703699010177,"(75, 27)",R-Q,AC048_R-Q_HighTemp,Li$_{2}$ZrCl$_6$,1.285,6
6288.11,512.2222,296.18,497.1142878301572,313.5013568201814,"(75, 27)",R-Q,AC048_R-Q_HighTemp,Li$_{2}$ZrCl$_6$,1.285,6
5039.063,526.9441,353.625,513.9738486761594,382.0424190451834,"(75, 27)",R-Q,AC048_R-Q_HighTemp,Li$_{2}$ZrCl$_6$,1.285,6
4001.524,544.0738,426.4724,534.519429323648,465.56867067600416,"(75, 27)",R-Q,AC048_R-Q_HighTemp,Li$_{2}$ZrCl$_6$,1.285,6
3161.337,563.7802,518.1519,559.5569073456543,567.3563361281789,"(75, 27)",R-Q,AC048_R-Q_HighTemp,Li$_{2}$ZrCl$_6$,1.285,6
2507.267,585.821,629.6204,590.0683499988497,691.3979234844201,"(75, 27)",R-Q,AC048_R-Q_HighTemp,Li$_{2}$ZrCl$_6$,1.285,6
1979.167,611.6602,770.4969,627.2505347205291,842.55882618815,"(75, 27)",R-Q,AC048_R-Q_HighTemp,Li$_{2}$ZrCl$_6$,1.285,6
1598.011,638.7484,927.2264,672.5618913938692,1026.7681626954586,"(75, 27)",R-Q,AC048_R-Q_HighTemp,Li$_{2}$ZrCl$_6$,1.285,6
1257.622,674.4235,1143.482,727.7797076396571,1251.2513395587941,"(75, 27)",R-Q,AC048_R-Q_HighTemp,Li$_{2}$ZrCl$_6$,1.285,6
1004.464,714.4348,1394.79,795.0698409485008,1524.8134599709506,"(75, 27)",R-Q,AC048_R-Q_HighTemp,Li$_{2}$ZrCl$_6$,1.285,6
800.3049,763.2744,1707.436,877.0716720344465,1858.1846941545898,"(75, 27)",R-Q,AC048_R-Q_HighTemp,Li$_{2}$ZrCl$_6$,1.285,6
631.0096,825.403,2111.924,977.0016316109168,2264.4411583671153,"(75, 27)",R-Q,AC048_R-Q_HighTemp,Li$_{2}$ZrCl$_6$,1.285,6
498.6702,901.3102,2609.511,1098.7793613117165,2759.5178110321945,"(75, 27)",R-Q,AC048_R-Q_HighTemp,Li$_{2}$ZrCl$_6$,1.285,6
397.2458,991.087,3202.127,1247.1814572790697,3362.8334837788557,"(75, 27)",R-Q,AC048_R-Q_HighTemp,Li$_{2}$ZrCl$_6$,1.285,6
319.6023,1096.49,3896.992,1428.0288268400973,4098.052563536178,"(75, 27)",R-Q,AC048_R-Q_HighTemp,Li$_{2}$ZrCl$_6$,1.285,6
251.1161,1239.642,4845.678,1648.4150071292092,4994.013201817478,"(75, 27)",R-Q,AC048_R-Q_HighTemp,Li$_{2}$ZrCl$_6$,1.285,6
200.8929,1403.63,5929.123,1916.9844012006795,6085.858459171778,"(75, 27)",R-Q,AC048_R-Q_HighTemp,Li$_{2}$ZrCl$_6$,1.285,6
158.0056,1621.703,7368.227,2244.2713451337977,7416.414752686974,"(75, 27)",R-Q,AC048_R-Q_HighTemp,Li$_{2}$ZrCl$_6$,1.285,6
126.6892,1870.501,8998.991,2643.1133056610506,9037.87167461638,"(75, 27)",R-Q,AC048_R-Q_HighTemp,Li$_{2}$ZrCl$_6$,1.285,6
99.734,2205.015,11173.48,3129.154415537186,11013.82907114778,"(75, 27)",R-Q,AC048_R-Q_HighTemp,Li$_{2}$ZrCl$_6$,1.285,6
79.44915,2580.376,13691.77,3721.4590972645765,13421.7916757054,"(75, 27)",R-Q,AC048_R-Q_HighTemp,Li$_{2}$ZrCl$_6$,1.285,6
63.34459,3051.439,16782.04,4443.259843883714,16356.209146004248,"(75, 27)",R-Q,AC048_R-Q_HighTemp,Li$_{2}$ZrCl$_6$,1.285,6
49.86702,3721.876,20897.44,5322.868487699464,19932.180746932456,"(75, 27)",R-Q,AC048_R-Q_HighTemp,Li$_{2}$ZrCl$_6$,1.285,6
39.72458,4467.313,25625.89,6394.786700446383,24289.969991331494,"(75, 27)",R-Q,AC048_R-Q_HighTemp,Li$_{2}$ZrCl$_6$,1.285,6
31.88775,5389.247,31287.48,7701.05928302825,29600.506320442844,"(75, 27)",R-Q,AC048_R-Q_HighTemp,Li$_{2}$ZrCl$_6$,1.285,6
24.93351,6673.608,39074.8,9292.923326118256,36072.08962132387,"(75, 27)",R-Q,AC048_R-Q_HighTemp,Li$_{2}$ZrCl$_6$,1.285,6
19.94681,8150.625,47809.8,11232.817928111917,43958.56055847889,"(75, 27)",R-Q,AC048_R-Q_HighTemp,Li$_{2}$ZrCl$_6$,1.285,6
15.94388,9969.75,58472.81,13596.833299386504,53569.25719188583,"(75, 27)",R-Q,AC048_R-Q_HighTemp,Li$_{2}$ZrCl$_6$,1.285,6
12.40079,12546.07,73270.14,16477.695316260546,65281.148418698576,"(75, 27)",R-Q,AC048_R-Q_HighTemp,Li$_{2}$ZrCl$_6$,1.285,6
9.91015,15438.36,89572.59,19988.402590466165,79553.6201593936,"(75, 27)",R-Q,AC048_R-Q_HighTemp,Li$_{2}$ZrCl$_6$,1.285,6
7.971939,18928.41,108808.5,24266.658714143356,96946.49426008451,"(75, 27)",R-Q,AC048_R-Q_HighTemp,Li$_{2}$ZrCl$_6$,1.285,6
6.351626,23460.31,133269.6,29480.2735302413,118141.98688242628,"(75, 27)",R-Q,AC048_R-Q_HighTemp,Li$_{2}$ZrCl$_6$,1.285,6
5.095109,28930.66,162181.2,35833.74528715725,143971.4676745568,"(75, 27)",R-Q,AC048_R-Q_HighTemp,Li$_{2}$ZrCl$_6$,1.285,6
4.040948,36128.29,199259.1,43576.28185531529,175448.06932182398,"(75, 27)",R-Q,AC048_R-Q_HighTemp,Li$_{2}$ZrCl$_6$,1.285,6
3.175813,45565.89,246659.6,53011.5756289928,213806.4265506929,"(75, 27)",R-Q,AC048_R-Q_HighTemp,Li$_{2}$ZrCl$_6$,1.285,6
2.547554,56504.48,300123.9,64509.715523058076,260551.10330410802,"(75, 27)",R-Q,AC048_R-Q_HighTemp,Li$_{2}$ZrCl$_6$,1.285,6
2.020474,70782.13,368078.3,78521.70329945615,317515.6075904579,"(75, 27)",R-Q,AC048_R-Q_HighTemp,Li$_{2}$ZrCl$_6$,1.285,6
1.605308,88703.41,450866.7,95597.14361022055,386934.3087980243,"(75, 27)",R-Q,AC048_R-Q_HighTemp,Li$_{2}$ZrCl$_6$,1.285,6
1.273777,111204.4,551912.7,116405.80162929217,471530.0783516644,"(75, 27)",R-Q,AC048_R-Q_HighTemp,Li$_{2}$ZrCl$_6$,1.285,6
1.010237,139519.1,675333.6,141763.8738473017,574621.091319112,"(75, 27)",R-Q,AC048_R-Q_HighTemp,Li$_{2}$ZrCl$_6$,1.285,6
0.7971939,175946.7,829343.1,172666.00247205104,700250.9781412355,"(75, 27)",R-Q,AC048_R-Q_HighTemp,Li$_{2}$ZrCl$_6$,1.285,6
0.6334459,220460.4,1011360.0,210324.2891639849,853347.431543274,"(75, 27)",R-Q,AC048_R-Q_HighTemp,Li$_{2}$ZrCl$_6$,1.285,6
0.5029507,276549.3,1233011.0,256215.83837707408,1039915.4898069002,"(75, 27)",R-Q,AC048_R-Q_HighTemp,Li$_{2}$ZrCl$_6$,1.285,6
0.3999573,346354.4,1499693.0,312140.69513983437,1267273.0777247145,"(75, 27)",R-Q,AC048_R-Q_HighTemp,Li$_{2}$ZrCl$_6$,1.285,6
0.3175813,434295.1,1824412.0,380292.4498215699,1544338.0440694077,"(75, 27)",R-Q,AC048_R-Q_HighTemp,Li$_{2}$ZrCl$_6$,1.285,6
0.2520161,544811.5,2218161.0,463344.2792773458,1881977.954303393,"(75, 27)",R-Q,AC048_R-Q_HighTemp,Li$_{2}$ZrCl$_6$,1.285,6

File: EIS/Li2ZrCl6/temp_85_replicate_16_R-Q_AC048_R-Q_HighTemp_Li2ZrCl6.csv
Frequency,Z real,Z imag,Fit real,Fit imag,Dataset,Circuit,sample_name,material_name,height,diameter
2000039.0,288.6432,17.58492,290.505974622839,1.948186302707704,"(85, 16)",R-Q,AC048_R-Q_HighTemp,Li$_{2}$ZrCl$_6$,1.285,6
1588711.0,286.8796,15.03077,290.61541339668776,2.3695653808441657,"(85, 16)",R-Q,AC048_R-Q_HighTemp,Li$_{2}$ZrCl$_6$,1.285,6
1261992.0,283.6215,13.78244,290.74852301226906,2.88208580785695,"(85, 16)",R-Q,AC048_R-Q_HighTemp,Li$_{2}$ZrCl$_6$,1.285,6
1002539.0,285.9512,12.52894,290.91042330717437,3.5054608203683486,"(85, 16)",R-Q,AC048_R-Q_HighTemp,Li$_{2}$ZrCl$_6$,1.285,6
796289.1,286.1256,12.23395,291.1073415040752,4.263667490273225,"(85, 16)",R-Q,AC048_R-Q_HighTemp,Li$_{2}$ZrCl$_6$,1.285,6
632460.9,286.2586,12.58111,291.34685173037434,5.185868962501369,"(85, 16)",R-Q,AC048_R-Q_HighTemp,Li$_{2}$ZrCl$_6$,1.285,6
502382.8,286.8571,13.18025,291.6381663442836,6.30753616636077,"(85, 16)",R-Q,AC048_R-Q_HighTemp,Li$_{2}$ZrCl$_6$,1.285,6
399257.8,287.5252,14.4581,291.99249027269536,7.671812145202985,"(85, 16)",R-Q,AC048_R-Q_HighTemp,Li$_{2}$ZrCl$_6$,1.285,6
316992.2,288.5803,16.13877,292.4234519898588,9.33117148105741,"(85, 16)",R-Q,AC048_R-Q_HighTemp,Li$_{2}$ZrCl$_6$,1.285,6
251835.9,289.8839,18.34677,292.947627713731,11.349438641213677,"(85, 16)",R-Q,AC048_R-Q_HighTemp,Li$_{2}$ZrCl$_6$,1.285,6
200039.1,291.5034,21.13677,293.58517898233407,13.80424287906001,"(85, 16)",R-Q,AC048_R-Q_HighTemp,Li$_{2}$ZrCl$_6$,1.285,6
159023.4,293.1382,24.15837,294.36062813342164,16.79000411281143,"(85, 16)",R-Q,AC048_R-Q_HighTemp,Li$_{2}$ZrCl$_6$,1.285,6
126210.9,295.0513,28.15884,295.30380151497565,20.42156462893388,"(85, 16)",R-Q,AC048_R-Q_HighTemp,Li$_{2}$ZrCl$_6$,1.285,6
100429.7,297.5068,32.47805,296.45097670554037,24.83860629763075,"(85, 16)",R-Q,AC048_R-Q_HighTemp,Li$_{2}$ZrCl$_6$,1.285,6
79804.69,300.0294,37.7805,297.8462778702941,30.21102320115961,"(85, 16)",R-Q,AC048_R-Q_HighTemp,Li$_{2}$ZrCl$_6$,1.285,6
63398.44,303.2018,44.29686,299.5433729228858,36.74545632409591,"(85, 16)",R-Q,AC048_R-Q_HighTemp,Li$_{2}$ZrCl$_6$,1.285,6
50273.44,306.7594,52.03429,301.6075377715114,44.693241651418575,"(85, 16)",R-Q,AC048_R-Q_HighTemp,Li$_{2}$ZrCl$_6$,1.285,6
39960.94,310.798,61.12762,304.118167046987,54.360077384649,"(85, 16)",R-Q,AC048_R-Q_HighTemp,Li$_{2}$ZrCl$_6$,1.285,6
31757.81,315.4224,72.0098,307.17182788375226,66.11778210926079,"(85, 16)",R-Q,AC048_R-Q_HighTemp,Li$_{2}$ZrCl$_6$,1.285,6
25195.31,320.8555,84.81783,310.88597421235636,80.41859617150212,"(85, 16)",R-Q,AC048_R-Q_HighTemp,Li$_{2}$ZrCl$_6$,1.285,6
20039.06,326.8276,100.388,315.4034644274439,97.81257634304843,"(85, 16)",R-Q,AC048_R-Q_HighTemp,Li$_{2}$ZrCl$_6$,1.285,6
16054.69,333.369,118.3882,320.8980561957445,118.96875283002063,"(85, 16)",R-Q,AC048_R-Q_HighTemp,Li$_{2}$ZrCl$_6$,1.285,6
12773.44,341.024,140.668,327.58108975261786,144.70086239515038,"(85, 16)",R-Q,AC048_R-Q_HighTemp,Li$_{2}$ZrCl$_6$,1.285,6
9946.65,350.5207,170.2876,335.70961674892067,175.99864737437693,"(85, 16)",R-Q,AC048_R-Q_HighTemp,Li$_{2}$ZrCl$_6$,1.285,6
7888.72,360.5208,203.8768,345.59628731062514,214.06592445193584,"(85, 16)",R-Q,AC048_R-Q_HighTemp,Li$_{2}$ZrCl$_6$,1.285,6
6288.11,371.4568,243.8139,357.62137560031584,260.36688744537116,"(85, 16)",R-Q,AC048_R-Q_HighTemp,Li$_{2}$ZrCl$_6$,1.285,6
5039.063,383.4627,291.146,372.24740642357074,316.6824250592563,"(85, 16)",R-Q,AC048_R-Q_HighTemp,Li$_{2}$ZrCl$_6$,1.285,6
4001.524,397.4728,351.3276,390.0369454680531,385.17861977534807,"(85, 16)",R-Q,AC048_R-Q_HighTemp,Li$_{2}$ZrCl$_6$,1.285,6
3161.337,413.7765,427.1313,411.67423744695327,468.49006257382587,"(85, 16)",R-Q,AC048_R-Q_HighTemp,Li$_{2}$ZrCl$_6$,1.285,6
2507.267,432.1316,519.2846,437.9915244215923,569.8211880463123,"(85, 16)",R-Q,AC048_R-Q_HighTemp,Li$_{2}$ZrCl$_6$,1.285,6
1979.167,453.9573,635.6392,470.00105659321935,693.069527585431,"(85, 16)",R-Q,AC048_R-Q_HighTemp,Li$_{2}$ZrCl$_6$,1.285,6
1598.011,476.9888,764.8942,508.9340268053016,842.975621377654,"(85, 16)",R-Q,AC048_R-Q_HighTemp,Li$_{2}$ZrCl$_6$,1.285,6
1257.622,507.6729,942.9315,556.2879263064772,1025.305355312204,"(85, 16)",R-Q,AC048_R-Q_HighTemp,Li$_{2}$ZrCl$_6$,1.285,6
1004.464,542.1838,1149.329,613.8841432339885,1247.0717360887036,"(85, 16)",R-Q,AC048_R-Q_HighTemp,Li$_{2}$ZrCl$_6$,1.285,6
800.3049,584.1783,1405.469,683.9380192464298,1516.8046347302468,"(85, 16)",R-Q,AC048_R-Q_HighTemp,Li$_{2}$ZrCl$_6$,1.285,6
631.0096,637.1431,1736.86,769.1440589164133,1844.8788737326577,"(85, 16)",R-Q,AC048_R-Q_HighTemp,Li$_{2}$ZrCl$_6$,1.285,6
498.6702,702.3844,2142.904,872.7795693191981,2243.9132771705827,"(85, 16)",R-Q,AC048_R-Q_HighTemp,Li$_{2}$ZrCl$_6$,1.285,6
397.2458,778.2855,2626.806,998.8307161398311,2729.256032551909,"(85, 16)",R-Q,AC048_R-Q_HighTemp,Li$_{2}$ZrCl$_6$,1.285,6
319.6023,866.3697,3192.953,1152.145844835041,3319.575033048267,"(85, 16)",R-Q,AC048_R-Q_HighTemp,Li$_{2}$ZrCl$_6$,1.285,6
251.1161,986.709,3966.073,1338.621964090636,4037.575906623126,"(85, 16)",R-Q,AC048_R-Q_HighTemp,Li$_{2}$ZrCl$_6$,1.285,6
200.8929,1122.215,4848.679,1565.431564347087,4910.87534984076,"(85, 16)",R-Q,AC048_R-Q_HighTemp,Li$_{2}$ZrCl$_6$,1.285,6
158.0056,1301.535,6020.504,1841.298495586579,5973.063357672907,"(85, 16)",R-Q,AC048_R-Q_HighTemp,Li$_{2}$ZrCl$_6$,1.285,6
126.6892,1504.409,7348.112,2176.8335155568443,7264.995206186961,"(85, 16)",R-Q,AC048_R-Q_HighTemp,Li$_{2}$ZrCl$_6$,1.285,6
99.734,1774.467,9120.963,2584.9424147300674,8836.362882057643,"(85, 16)",R-Q,AC048_R-Q_HighTemp,Li$_{2}$ZrCl$_6$,1.285,6
79.44915,2074.703,11170.32,3081.3224158373755,10747.606401296864,"(85, 16)",R-Q,AC048_R-Q_HighTemp,Li$_{2}$ZrCl$_6$,1.285,6
63.34459,2449.534,13670.11,3685.0659411524366,13072.23853286334,"(85, 16)",R-Q,AC048_R-Q_HighTemp,Li$_{2}$ZrCl$_6$,1.285,6
49.86702,2980.859,17053.48,4419.394970417783,15899.672343737635,"(85, 16)",R-Q,AC048_R-Q_HighTemp,Li$_{2}$ZrCl$_6$,1.285,6
39.72458,3567.384,20908.46,5312.5542352569155,19338.660322230404,"(85, 16)",R-Q,AC048_R-Q_HighTemp,Li$_{2}$ZrCl$_6$,1.285,6
31.88775,4293.295,25540.47,6398.897605293707,23521.4773596204,"(85, 16)",R-Q,AC048_R-Q_HighTemp,Li$_{2}$ZrCl$_6$,1.285,6
24.93351,5293.503,31916.92,7720.209451994944,28609.008481479235,"(85, 16)",R-Q,AC048_R-Q_HighTemp,Li$_{2}$ZrCl$_6$,1.285,6
19.94681,6436.606,39082.51,9327.311814274677,34796.93701971453,"(85, 16)",R-Q,AC048_R-Q_HighTemp,Li$_{2}$ZrCl$_6$,1.285,6
15.94388,7837.207,47844.86,11282.01918278361,42323.27124296664,"(85, 16)",R-Q,AC048_R-Q_HighTemp,Li$_{2}$ZrCl$_6$,1.285,6
12.40079,9814.19,60023.69,13659.516090375137,51477.498944544175,"(85, 16)",R-Q,AC048_R-Q_HighTemp,Li$_{2}$ZrCl$_6$,1.285,6
9.91015,12029.52,73467.99,16551.248958768174,62611.722103733126,"(85, 16)",R-Q,AC048_R-Q_HighTemp,Li$_{2}$ZrCl$_6$,1.285,6
7.971939,14686.56,89371.09,20068.443431427102,76154.19989650822,"(85, 16)",R-Q,AC048_R-Q_HighTemp,Li$_{2}$ZrCl$_6$,1.285,6
6.351626,18136.47,109632.2,24346.382480955213,92625.82096478624,"(85, 16)",R-Q,AC048_R-Q_HighTemp,Li$_{2}$ZrCl$_6$,1.285,6
5.095109,22288.3,133628.6,29549.60984121042,112660.13852236673,"(85, 16)",R-Q,AC048_R-Q_HighTemp,Li$_{2}$ZrCl$_6$,1.285,6
4.040948,27743.6,164489.7,35878.25890541222,137027.73891422906,"(85, 16)",R-Q,AC048_R-Q_HighTemp,Li$_{2}$ZrCl$_6$,1.285,6
3.175813,34906.48,204073.8,43575.75052066589,166665.88092485248,"(85, 16)",R-Q,AC048_R-Q_HighTemp,Li$_{2}$ZrCl$_6$,1.285,6
2.547554,43209.27,248877.8,52938.15576162913,202714.54586172613,"(85, 16)",R-Q,AC048_R-Q_HighTemp,Li$_{2}$ZrCl$_6$,1.285,6
2.020474,54055.3,305945.1,64325.58380667103,246560.28501990854,"(85, 16)",R-Q,AC048_R-Q_HighTemp,Li$_{2}$ZrCl$_6$,1.285,6
1.605308,67597.73,375389.5,78176.03293203573,299889.5510466499,"(85, 16)",R-Q,AC048_R-Q_HighTemp,Li$_{2}$ZrCl$_6$,1.285,6
1.273777,84938.48,461516.3,95022.2373792147,364753.56450735615,"(85, 16)",R-Q,AC048_R-Q_HighTemp,Li$_{2}$ZrCl$_6$,1.285,6
1.010237,106638.0,566373.7,115512.15808196164,443647.21063631185,"(85, 16)",R-Q,AC048_R-Q_HighTemp,Li$_{2}$ZrCl$_6$,1.285,6
0.7971939,134648.7,697710.8,140433.90539431572,539605.0009030419,"(85, 16)",R-Q,AC048_R-Q_HighTemp,Li$_{2}$ZrCl$_6$,1.285,6
0.6334459,169054.9,853550.4,170746.0524304715,656317.7903946453,"(85, 16)",R-Q,AC048_R-Q_HighTemp,Li$_{2}$ZrCl$_6$,1.285,6
0.5029507,212602.7,1044009.0,207614.5049681496,798274.7403519884,"(85, 16)",R-Q,AC048_R-Q_HighTemp,Li$_{2}$ZrCl$_6$,1.285,6
0.3999573,267120.0,1274158.0,252457.34605432148,970935.9862100631,"(85, 16)",R-Q,AC048_R-Q_HighTemp,Li$_{2}$ZrCl$_6$,1.285,6
0.3175813,336318.2,1555563.0,306999.38018565916,1180942.6525284115,"(85, 16)",R-Q,AC048_R-Q_HighTemp,Li$_{2}$ZrCl$_6$,1.285,6
0.2520161,423915.3,1898104.0,373338.47501391696,1436372.2926828589,"(85, 16)",R-Q,AC048_R-Q_HighTemp,Li$_{2}$ZrCl$_6$,1.285,6
