Repository: Maughan-Lab/Li-Zn-Zr-Cl_Halospinels

# Li-Zn-Zr-Cl_Halospinels

Data and information for "From Cation Order to Disorder: Unlocking Ion Transport Pathways in Li−Zn−Zr−Cl Halospinels" (doi: https://doi.org/10.1021/acs.chemmater.6c00461)

Neutron powder diffraction (NPD) collected at beamline BL-11A (POWGEN) at the Spallation Neutron Source at Oak Ridge National Laboratory, including raw data and .txt files with two theta, intensity, calculated fit, and difference are in the NPD directory.

File: EIS/Li2ZrCl6/temp_85_replicate_17_R-Q_AC048_R-Q_HighTemp_Li2ZrCl6.csv
Frequency,Z real,Z imag,Fit real,Fit imag,Dataset,Circuit,sample_name,material_name,height,diameter
2000039.0,288.8195,17.8558,290.5037362196104,1.9421156051573225,"(85, 17)",R-Q,AC048_R-Q_HighTemp,Li$_{2}$ZrCl$_6$,1.285,6
1588711.0,286.7984,15.33604,290.61271992964646,2.3622937771136887,"(85, 17)",R-Q,AC048_R-Q_HighTemp,Li$_{2}$ZrCl$_6$,1.285,6
1261992.0,283.2732,13.84033,290.7452823473219,2.8733778126138008,"(85, 17)",R-Q,AC048_R-Q_HighTemp,Li$_{2}$ZrCl$_6$,1.285,6
1002539.0,285.9097,12.70834,290.9065247437695,3.4950352636110384,"(85, 17)",R-Q,AC048_R-Q_HighTemp,Li$_{2}$ZrCl$_6$,1.285,6
796289.1,286.0571,12.25143,291.1026520539686,4.251188771717041,"(85, 17)",R-Q,AC048_R-Q_HighTemp,Li$_{2}$ZrCl$_6$,1.285,6
632460.9,286.2502,12.59141,291.3412116552482,5.170936660049781,"(85, 17)",R-Q,AC048_R-Q_HighTemp,Li$_{2}$ZrCl$_6$,1.285,6
502382.8,286.6419,13.24363,291.6313838056995,6.289672695820367,"(85, 17)",R-Q,AC048_R-Q_HighTemp,Li$_{2}$ZrCl$_6$,1.285,6
399257.8,287.3581,14.57858,291.9843349191567,7.6504481143978005,"(85, 17)",R-Q,AC048_R-Q_HighTemp,Li$_{2}$ZrCl$_6$,1.285,6
316992.2,288.3969,16.10487,292.41364727148584,9.305628318304509,"(85, 17)",R-Q,AC048_R-Q_HighTemp,Li$_{2}$ZrCl$_6$,1.285,6
251835.9,289.6473,18.35459,292.93584167415275,11.318908004285838,"(85, 17)",R-Q,AC048_R-Q_HighTemp,Li$_{2}$ZrCl$_6$,1.285,6
200039.1,291.1987,20.97734,293.57101322861007,13.767762264636591,"(85, 17)",R-Q,AC048_R-Q_HighTemp,Li$_{2}$ZrCl$_6$,1.285,6
159023.4,293.0629,23.80095,294.34360462662454,16.746427986143054,"(85, 17)",R-Q,AC048_R-Q_HighTemp,Li$_{2}$ZrCl$_6$,1.285,6
126210.9,294.9414,28.02037,295.2833467547114,20.369530276928973,"(85, 17)",R-Q,AC048_R-Q_HighTemp,Li$_{2}$ZrCl$_6$,1.285,6
100429.7,297.3091,32.458,296.42640279904566,24.776493473477014,"(85, 17)",R-Q,AC048_R-Q_HighTemp,Li$_{2}$ZrCl$_6$,1.285,6
79804.69,299.833,37.74589,297.81675987833205,30.136906472337184,"(85, 17)",R-Q,AC048_R-Q_HighTemp,Li$_{2}$ZrCl$_6$,1.285,6
63398.44,302.9865,44.22591,299.5079217574923,36.65704885538599,"(85, 17)",R-Q,AC048_R-Q_HighTemp,Li$_{2}$ZrCl$_6$,1.285,6
50273.44,306.5435,51.93869,301.5649677812322,44.58782894719403,"(85, 17)",R-Q,AC048_R-Q_HighTemp,Li$_{2}$ZrCl$_6$,1.285,6
39960.94,310.553,61.05278,304.0670572594348,54.23443927707574,"(85, 17)",R-Q,AC048_R-Q_HighTemp,Li$_{2}$ZrCl$_6$,1.285,6
31757.81,315.1666,71.92546,307.1104756782168,65.96810100761648,"(85, 17)",R-Q,AC048_R-Q_HighTemp,Li$_{2}$ZrCl$_6$,1.285,6
25195.31,320.6166,84.6785,310.81233996103816,80.24034927914427,"(85, 17)",R-Q,AC048_R-Q_HighTemp,Li$_{2}$ZrCl$_6$,1.285,6
20039.06,326.5841,100.23,315.31510536584,97.60040919922301,"(85, 17)",R-Q,AC048_R-Q_HighTemp,Li$_{2}$ZrCl$_6$,1.285,6
16054.69,333.1259,118.2356,320.79204745276826,118.71633114054369,"(85, 17)",R-Q,AC048_R-Q_HighTemp,Li$_{2}$ZrCl$_6$,1.285,6
12773.44,340.7433,140.4447,327.45393007973723,144.40069867640952,"(85, 17)",R-Q,AC048_R-Q_HighTemp,Li$_{2}$ZrCl$_6$,1.285,6
9946.65,350.2671,170.0544,335.5571160238488,175.6418984473992,"(85, 17)",R-Q,AC048_R-Q_HighTemp,Li$_{2}$ZrCl$_6$,1.285,6
7888.72,360.1973,203.5594,345.41343234185655,213.64215528720536,"(85, 17)",R-Q,AC048_R-Q_HighTemp,Li$_{2}$ZrCl$_6$,1.285,6
6288.11,371.138,243.364,357.4021701087867,259.8637962765558,"(85, 17)",R-Q,AC048_R-Q_HighTemp,Li$_{2}$ZrCl$_6$,1.285,6
5039.063,383.1685,290.6632,371.9846803090345,316.08552405999575,"(85, 17)",R-Q,AC048_R-Q_HighTemp,Li$_{2}$ZrCl$_6$,1.285,6
4001.524,397.1532,350.7124,389.7221275594786,384.47086493708616,"(85, 17)",R-Q,AC048_R-Q_HighTemp,Li$_{2}$ZrCl$_6$,1.285,6
3161.337,413.4211,426.3565,411.29708486394463,467.6514257496146,"(85, 17)",R-Q,AC048_R-Q_HighTemp,Li$_{2}$ZrCl$_6$,1.285,6
2507.267,431.7516,518.3231,437.5398004090397,568.8281634589775,"(85, 17)",R-Q,AC048_R-Q_HighTemp,Li$_{2}$ZrCl$_6$,1.285,6
1979.167,453.5318,634.4838,469.46014720102204,691.8945644727987,"(85, 17)",R-Q,AC048_R-Q_HighTemp,Li$_{2}$ZrCl$_6$,1.285,6
1598.011,476.6127,763.448,508.28648503064005,841.5864739115159,"(85, 17)",R-Q,AC048_R-Q_HighTemp,Li$_{2}$ZrCl$_6$,1.285,6
1257.622,507.2003,941.1176,555.5129302532928,1023.664340549483,"(85, 17)",R-Q,AC048_R-Q_HighTemp,Li$_{2}$ZrCl$_6$,1.285,6
1004.464,541.6602,1147.01,612.9568524216825,1245.1348905861594,"(85, 17)",R-Q,AC048_R-Q_HighTemp,Li$_{2}$ZrCl$_6$,1.285,6
800.3049,583.4991,1402.802,682.8288103581917,1514.5207607044351,"(85, 17)",R-Q,AC048_R-Q_HighTemp,Li$_{2}$ZrCl$_6$,1.285,6
631.0096,636.7452,1733.237,767.8176189491169,1842.1884664439242,"(85, 17)",R-Q,AC048_R-Q_HighTemp,Li$_{2}$ZrCl$_6$,1.285,6
498.6702,701.4716,2138.572,871.1938202038236,2240.7473267785085,"(85, 17)",R-Q,AC048_R-Q_HighTemp,Li$_{2}$ZrCl$_6$,1.285,6
397.2458,777.3614,2621.398,996.9355403553718,2725.53469632629,"(85, 17)",R-Q,AC048_R-Q_HighTemp,Li$_{2}$ZrCl$_6$,1.285,6
319.6023,865.2411,3186.333,1149.8815762395277,3315.206177913126,"(85, 17)",R-Q,AC048_R-Q_HighTemp,Li$_{2}$ZrCl$_6$,1.285,6
251.1161,985.135,3958.041,1335.9176020270268,4032.4535280682485,"(85, 17)",R-Q,AC048_R-Q_HighTemp,Li$_{2}$ZrCl$_6$,1.285,6
200.8929,1120.406,4838.886,1562.2026619224034,4904.877881913795,"(85, 17)",R-Q,AC048_R-Q_HighTemp,Li$_{2}$ZrCl$_6$,1.285,6
158.0056,1299.373,6007.928,1837.4446647285877,5966.051900916033,"(85, 17)",R-Q,AC048_R-Q_HighTemp,Li$_{2}$ZrCl$_6$,1.285,6
126.6892,1501.415,7332.971,2172.2354818677627,7256.811717101472,"(85, 17)",R-Q,AC048_R-Q_HighTemp,Li$_{2}$ZrCl$_6$,1.285,6
99.734,1770.978,9101.153,2579.458544111071,8826.82839037581,"(85, 17)",R-Q,AC048_R-Q_HighTemp,Li$_{2}$ZrCl$_6$,1.285,6
79.44915,2070.042,11147.4,3074.784622167383,10736.519351815883,"(85, 17)",R-Q,AC048_R-Q_HighTemp,Li$_{2}$ZrCl$_6$,1.285,6
63.34459,2443.489,13642.7,3677.274869775363,13059.373389155602,"(85, 17)",R-Q,AC048_R-Q_HighTemp,Li$_{2}$ZrCl$_6$,1.285,6
49.86702,2973.358,17020.22,4410.114335622064,15884.778644630387,"(85, 17)",R-Q,AC048_R-Q_HighTemp,Li$_{2}$ZrCl$_6$,1.285,6
39.72458,3557.471,20867.37,5301.5041711168205,19321.462452282376,"(85, 17)",R-Q,AC048_R-Q_HighTemp,Li$_{2}$ZrCl$_6$,1.285,6
31.88775,4281.621,25493.61,6385.746867988132,23501.675386653977,"(85, 17)",R-Q,AC048_R-Q_HighTemp,Li$_{2}$ZrCl$_6$,1.285,6
24.93351,5276.417,31849.74,7704.56628785094,28586.280533563528,"(85, 17)",R-Q,AC048_R-Q_HighTemp,Li$_{2}$ZrCl$_6$,1.285,6
19.94681,6415.47,39006.98,9308.713281163544,34770.94382844073,"(85, 17)",R-Q,AC048_R-Q_HighTemp,Li$_{2}$ZrCl$_6$,1.285,6
15.94388,7811.353,47751.48,11259.918683053631,42293.663679017474,"(85, 17)",R-Q,AC048_R-Q_HighTemp,Li$_{2}$ZrCl$_6$,1.285,6
12.40079,9779.25,59908.59,13633.268841260184,51443.9296275512,"(85, 17)",R-Q,AC048_R-Q_HighTemp,Li$_{2}$ZrCl$_6$,1.285,6
9.91015,11986.0,73333.93,16520.095091332445,62573.86249650906,"(85, 17)",R-Q,AC048_R-Q_HighTemp,Li$_{2}$ZrCl$_6$,1.285,6
7.971939,14634.51,89215.13,20031.488371961477,76111.76471315013,"(85, 17)",R-Q,AC048_R-Q_HighTemp,Li$_{2}$ZrCl$_6$,1.285,6
6.351626,18061.44,109438.0,24302.574229982194,92578.6022570224,"(85, 17)",R-Q,AC048_R-Q_HighTemp,Li$_{2}$ZrCl$_6$,1.285,6
5.095109,22199.84,133399.7,29497.712725923215,112608.05248919866,"(85, 17)",R-Q,AC048_R-Q_HighTemp,Li$_{2}$ZrCl$_6$,1.285,6
4.040948,27632.06,164226.9,35816.823343033495,136970.88934444616,"(85, 17)",R-Q,AC048_R-Q_HighTemp,Li$_{2}$ZrCl$_6$,1.285,6
3.175813,34766.8,203775.7,43503.07829513435,166604.64427806437,"(85, 17)",R-Q,AC048_R-Q_HighTemp,Li$_{2}$ZrCl$_6$,1.285,6
2.547554,43031.11,248513.4,52852.26028741144,202649.68438087945,"(85, 17)",R-Q,AC048_R-Q_HighTemp,Li$_{2}$ZrCl$_6$,1.285,6
2.020474,53818.02,305526.2,64224.14483579306,246493.09602155528,"(85, 17)",R-Q,AC048_R-Q_HighTemp,Li$_{2}$ZrCl$_6$,1.285,6
1.605308,67303.18,374892.0,78056.34515968733,299822.06274792727,"(85, 17)",R-Q,AC048_R-Q_HighTemp,Li$_{2}$ZrCl$_6$,1.285,6
1.273777,84563.29,460946.2,94881.15242767625,364688.7915374357,"(85, 17)",R-Q,AC048_R-Q_HighTemp,Li$_{2}$ZrCl$_6$,1.285,6
1.010237,106172.1,565729.4,115346.01940303225,443589.485890677,"(85, 17)",R-Q,AC048_R-Q_HighTemp,Li$_{2}$ZrCl$_6$,1.285,6
0.7971939,134036.8,696985.3,140238.47574134916,539560.4048131431,"(85, 17)",R-Q,AC048_R-Q_HighTemp,Li$_{2}$ZrCl$_6$,1.285,6
0.6334459,168302.0,852737.9,170516.4337315568,656294.7042299171,"(85, 17)",R-Q,AC048_R-Q_HighTemp,Li$_{2}$ZrCl$_6$,1.285,6
0.5029507,211641.7,1043152.0,207345.05070679807,798284.5571283163,"(85, 17)",R-Q,AC048_R-Q_HighTemp,Li$_{2}$ZrCl$_6$,1.285,6
0.3999573,265940.3,1273229.0,252141.56666562473,970994.0215002925,"(85, 17)",R-Q,AC048_R-Q_HighTemp,Li$_{2}$ZrCl$_6$,1.285,6
0.3175813,334833.0,1554578.0,306629.8425462654,1181069.3083941978,"(85, 17)",R-Q,AC048_R-Q_HighTemp,Li$_{2}$ZrCl$_6$,1.285,6
0.2520161,422037.1,1897175.0,372906.6978975535,1436594.541617709,"(85, 17)",R-Q,AC048_R-Q_HighTemp,Li$_{2}$ZrCl$_6$,1.285,6

File: EIS/Li2ZrCl6/temp_85_replicate_18_R-Q_AC048_R-Q_HighTemp_Li2ZrCl6.csv
Frequency,Z real,Z imag,Fit real,Fit imag,Dataset,Circuit,sample_name,material_name,height,diameter
2000039.0,289.1482,18.56278,290.50415665500367,1.9398704335892372,"(85, 18)",R-Q,AC048_R-Q_HighTemp,Li$_{2}$ZrCl$_6$,1.285,6
1588711.0,287.1086,15.61185,290.61318716402747,2.359392934483794,"(85, 18)",R-Q,AC048_R-Q_HighTemp,Li$_{2}$ZrCl$_6$,1.285,6
1261992.0,283.5646,14.01297,290.74579695495976,2.869642695152702,"(85, 18)",R-Q,AC048_R-Q_HighTemp,Li$_{2}$ZrCl$_6$,1.285,6
1002539.0,285.8512,12.87345,290.90708535770636,3.4902406790689704,"(85, 18)",R-Q,AC048_R-Q_HighTemp,Li$_{2}$ZrCl$_6$,1.285,6
796289.1,285.9611,12.42718,291.1032544993486,4.245051141176857,"(85, 18)",R-Q,AC048_R-Q_HighTemp,Li$_{2}$ZrCl$_6$,1.285,6
632460.9,286.1493,12.49921,291.3418477985404,5.163099295494419,"(85, 18)",R-Q,AC048_R-Q_HighTemp,Li$_{2}$ZrCl$_6$,1.285,6
502382.8,286.5831,13.26926,291.6320400374554,6.279687440407298,"(85, 18)",R-Q,AC048_R-Q_HighTemp,Li$_{2}$ZrCl$_6$,1.285,6
399257.8,287.3253,14.53618,291.98499016560964,7.63775246074034,"(85, 18)",R-Q,AC048_R-Q_HighTemp,Li$_{2}$ZrCl$_6$,1.285,6
316992.2,288.3709,16.14074,292.4142704021518,9.289516907510514,"(85, 18)",R-Q,AC048_R-Q_HighTemp,Li$_{2}$ZrCl$_6$,1.285,6
251835.9,289.6136,18.30389,292.93638813716836,11.298497145396988,"(85, 18)",R-Q,AC048_R-Q_HighTemp,Li$_{2}$ZrCl$_6$,1.285,6
200039.1,291.2157,21.02825,293.5714207010121,13.741945788519457,"(85, 18)",R-Q,AC048_R-Q_HighTemp,Li$_{2}$ZrCl$_6$,1.285,6
159023.4,292.8109,24.13894,294.3437874108483,16.713822345084285,"(85, 18)",R-Q,AC048_R-Q_HighTemp,Li$_{2}$ZrCl$_6$,1.285,6
126210.9,294.8589,27.9332,295.2831885824236,20.32840630301565,"(85, 18)",R-Q,AC048_R-Q_HighTemp,Li$_{2}$ZrCl$_6$,1.285,6
100429.7,297.2428,32.41653,296.4257476154821,24.72469159288554,"(85, 18)",R-Q,AC048_R-Q_HighTemp,Li$_{2}$ZrCl$_6$,1.285,6
79804.69,299.7439,37.6996,297.8154000701779,30.071731411262586,"(85, 18)",R-Q,AC048_R-Q_HighTemp,Li$_{2}$ZrCl$_6$,1.285,6
63398.44,302.8888,44.17357,299.50558314953474,36.575138932423684,"(85, 18)",R-Q,AC048_R-Q_HighTemp,Li$_{2}$ZrCl$_6$,1.285,6
50273.44,306.4682,51.85992,301.56129055471456,44.48499388449175,"(85, 18)",R-Q,AC048_R-Q_HighTemp,Li$_{2}$ZrCl$_6$,1.285,6
39960.94,310.4742,60.93441,304.0615717297686,54.10545902667692,"(85, 18)",R-Q,AC048_R-Q_HighTemp,Li$_{2}$ZrCl$_6$,1.285,6
31757.81,315.0809,71.74769,307.10257160094585,65.8064763162296,"(85, 18)",R-Q,AC048_R-Q_HighTemp,Li$_{2}$ZrCl$_6$,1.285,6
25195.31,320.5599,84.50011,310.8012276996145,80.03799252536274,"(85, 18)",R-Q,AC048_R-Q_HighTemp,Li$_{2}$ZrCl$_6$,1.285,6
20039.06,326.4637,99.9863,315.2997668366525,97.34726133497733,"(85, 18)",R-Q,AC048_R-Q_HighTemp,Li$_{2}$ZrCl$_6$,1.285,6
16054.69,333.0217,117.9362,320.77117424183064,118.39988723377125,"(85, 18)",R-Q,AC048_R-Q_HighTemp,Li$_{2}$ZrCl$_6$,1.285,6
12773.44,340.6929,140.1133,327.42584547653496,144.00542043736846,"(85, 18)",R-Q,AC048_R-Q_HighTemp,Li$_{2}$ZrCl$_6$,1.285,6
9946.65,350.1426,169.5744,335.5196769101237,175.14848704541873,"(85, 18)",R-Q,AC048_R-Q_HighTemp,Li$_{2}$ZrCl$_6$,1.285,6
7888.72,360.1202,202.9599,345.36390586822927,213.02665150470088,"(85, 18)",R-Q,AC048_R-Q_HighTemp,Li$_{2}$ZrCl$_6$,1.285,6
6288.11,371.0564,242.6783,357.3370788425812,259.09646732796176,"(85, 18)",R-Q,AC048_R-Q_HighTemp,Li$_{2}$ZrCl$_6$,1.285,6
5039.063,383.0316,289.8047,371.8996079836486,315.12948688651835,"(85, 18)",R-Q,AC048_R-Q_HighTemp,Li$_{2}$ZrCl$_6$,1.285,6
4001.524,397.0215,349.6578,389.6114756263121,383.28038405733656,"(85, 18)",R-Q,AC048_R-Q_HighTemp,Li$_{2}$ZrCl$_6$,1.285,6
3161.337,413.2992,425.049,411.15376765212125,466.1698092887168,"(85, 18)",R-Q,AC048_R-Q_HighTemp,Li$_{2}$ZrCl$_6$,1.285,6
2507.267,431.6172,516.6857,437.35486372441864,566.9851631639193,"(85, 18)",R-Q,AC048_R-Q_HighTemp,Li$_{2}$ZrCl$_6$,1.285,6
1979.167,453.3273,632.4381,469.2222915063503,689.6031635736327,"(85, 18)",R-Q,AC048_R-Q_HighTemp,Li$_{2}$ZrCl$_6$,1.285,6
1598.011,476.3918,760.8879,507.9814697725742,838.7389196519009,"(85, 18)",R-Q,AC048_R-Q_HighTemp,Li$_{2}$ZrCl$_6$,1.285,6
1257.622,506.9367,937.9398,555.1228302285531,1020.1272449118095,"(85, 18)",R-Q,AC048_R-Q_HighTemp,Li$_{2}$ZrCl$_6$,1.285,6
1004.464,541.3141,1143.096,612.4591300431738,1240.743181732,"(85, 18)",R-Q,AC048_R-Q_HighTemp,Li$_{2}$ZrCl$_6$,1.285,6
800.3049,583.0721,1397.927,682.1951589705085,1509.070217164459,"(85, 18)",R-Q,AC048_R-Q_HighTemp,Li$_{2}$ZrCl$_6$,1.285,6
631.0096,636.1877,1726.929,767.0125215536791,1835.4265039392187,"(85, 18)",R-Q,AC048_R-Q_HighTemp,Li$_{2}$ZrCl$_6$,1.285,6
498.6702,700.7188,2130.863,870.1727545956442,2232.3616310528587,"(85, 18)",R-Q,AC048_R-Q_HighTemp,Li$_{2}$ZrCl$_6$,1.285,6
397.2458,776.1523,2611.764,995.6427451395855,2715.1392012164206,"(85, 18)",R-Q,AC048_R-Q_HighTemp,Li$_{2}$ZrCl$_6$,1.285,6
319.6023,863.5796,3174.517,1148.2472717374724,3302.3237720249012,"(85, 18)",R-Q,AC048_R-Q_HighTemp,Li$_{2}$ZrCl$_6$,1.285,6
251.1161,983.162,3943.456,1333.854534774681,4016.4947308760616,"(85, 18)",R-Q,AC048_R-Q_HighTemp,Li$_{2}$ZrCl$_6$,1.285,6
200.8929,1117.949,4820.766,1559.6018101680188,4885.114554731644,"(85, 18)",R-Q,AC048_R-Q_HighTemp,Li$_{2}$ZrCl$_6$,1.285,6
158.0056,1295.524,5985.984,1834.1699036445082,5941.58484247426,"(85, 18)",R-Q,AC048_R-Q_HighTemp,Li$_{2}$ZrCl$_6$,1.285,6
126.6892,1496.802,7306.352,2168.116959368484,7226.530728153866,"(85, 18)",R-Q,AC048_R-Q_HighTemp,Li$_{2}$ZrCl$_6$,1.285,6
99.734,1764.76,9069.254,2574.28445907566,8789.36306549565,"(85, 18)",R-Q,AC048_R-Q_HighTemp,Li$_{2}$ZrCl$_6$,1.285,6
79.44915,2063.0,11107.16,3068.2910238609925,10690.178455358826,"(85, 18)",R-Q,AC048_R-Q_HighTemp,Li$_{2}$ZrCl$_6$,1.285,6
63.34459,2432.366,13601.21,3669.1330070993045,13002.070179128901,"(85, 18)",R-Q,AC048_R-Q_HighTemp,Li$_{2}$ZrCl$_6$,1.285,6
49.86702,2959.538,16956.43,4399.91497348598,15813.93890185708,"(85, 18)",R-Q,AC048_R-Q_HighTemp,Li$_{2}$ZrCl$_6$,1.285,6
39.72458,3540.643,20793.18,5288.738153779885,19233.9112269292,"(85, 18)",R-Q,AC048_R-Q_HighTemp,Li$_{2}$ZrCl$_6$,1.285,6
31.88775,4259.489,25406.21,6369.781039572372,23393.497558154144,"(85, 18)",R-Q,AC048_R-Q_HighTemp,Li$_{2}$ZrCl$_6$,1.285,6
24.93351,5245.761,31744.22,7684.613670890707,28452.649154227005,"(85, 18)",R-Q,AC048_R-Q_HighTemp,Li$_{2}$ZrCl$_6$,1.285,6
19.94681,6376.745,38876.64,9283.79615578553,34605.908837746836,"(85, 18)",R-Q,AC048_R-Q_HighTemp,Li$_{2}$ZrCl$_6$,1.285,6
15.94388,7764.474,47599.09,11228.82289080819,42089.891875974194,"(85, 18)",R-Q,AC048_R-Q_HighTemp,Li$_{2}$ZrCl$_6$,1.285,6
12.40079,9715.98,59719.21,13594.487244743215,51192.38470046617,"(85, 18)",R-Q,AC048_R-Q_HighTemp,Li$_{2}$ZrCl$_6$,1.285,6
9.91015,11900.88,73106.95,16471.757636306036,62263.411344528766,"(85, 18)",R-Q,AC048_R-Q_HighTemp,Li$_{2}$ZrCl$_6$,1.285,6
7.971939,14528.28,88946.32,19971.27560147871,75728.69314335148,"(85, 18)",R-Q,AC048_R-Q_HighTemp,Li$_{2}$ZrCl$_6$,1.285,6
6.351626,17928.15,109123.7,24227.610363924905,92106.01927136163,"(85, 18)",R-Q,AC048_R-Q_HighTemp,Li$_{2}$ZrCl$_6$,1.285,6
5.095109,22034.75,133055.3,29404.43351222787,112025.15762364285,"(85, 18)",R-Q,AC048_R-Q_HighTemp,Li$_{2}$ZrCl$_6$,1.285,6
4.040948,27423.29,163823.0,35700.81276915534,136252.07168739365,"(85, 18)",R-Q,AC048_R-Q_HighTemp,Li$_{2}$ZrCl$_6$,1.285,6
3.175813,34477.46,203265.6,43358.86687132469,165718.3746304199,"(85, 18)",R-Q,AC048_R-Q_HighTemp,Li$_{2}$ZrCl$_6$,1.285,6
2.547554,42671.48,247943.2,52673.075917297996,201557.1532237414,"(85, 18)",R-Q,AC048_R-Q_HighTemp,Li$_{2}$ZrCl$_6$,1.285,6
2.020474,53370.14,304890.2,64001.60520093344,245146.53915873828,"(85, 18)",R-Q,AC048_R-Q_HighTemp,Li$_{2}$ZrCl$_6$,1.285,6
1.605308,66722.38,374175.8,77780.07797266802,298162.70323482633,"(85, 18)",R-Q,AC048_R-Q_HighTemp,Li$_{2}$ZrCl$_6$,1.285,6
1.273777,83830.37,460150.2,94538.32674161221,362644.3102373706,"(85, 18)",R-Q,AC048_R-Q_HighTemp,Li$_{2}$ZrCl$_6$,1.285,6
1.010237,105237.4,564869.1,114920.76726709177,441070.91303087404,"(85, 18)",R-Q,AC048_R-Q_HighTemp,Li$_{2}$ZrCl$_6$,1.285,6
0.7971939,132859.0,696088.3,139711.17869388667,536458.3004061171,"(85, 18)",R-Q,AC048_R-Q_HighTemp,Li$_{2}$ZrCl$_6$,1.285,6
0.6334459,166804.8,851861.5,169862.84271770736,652474.4651535777,"(85, 18)",R-Q,AC048_R-Q_HighTemp,Li$_{2}$ZrCl$_6$,1.285,6
0.5029507,209783.3,1042303.0,206535.20074169492,793580.6517583219,"(85, 18)",R-Q,AC048_R-Q_HighTemp,Li$_{2}$ZrCl$_6$,1.285,6
0.3999573,263578.0,1272588.0,251138.4386252502,965202.907514441,"(85, 18)",R-Q,AC048_R-Q_HighTemp,Li$_{2}$ZrCl$_6$,1.285,6
0.3175813,331884.0,1554263.0,305387.7134713262,1173940.7338248016,"(85, 18)",R-Q,AC048_R-Q_HighTemp,Li$_{2}$ZrCl$_6$,1.285,6
0.2520161,418333.8,1897359.0,371369.1076698442,1427820.861089247,"(85, 18)",R-Q,AC048_R-Q_HighTemp,Li$_{2}$ZrCl$_6$,1.285,6

File: EIS/Li2ZrCl6/temp_95_replicate_27_R-Q_AC048_R-Q_HighTemp_Li2ZrCl6.csv
Frequency,Z real,Z imag,Fit real,Fit imag,Dataset,Circuit,sample_name,material_name,height,diameter
2000039.0,205.3677,9.528,210.41662234942535,1.6245717199879706,"(95, 27)",R-Q,AC048_R-Q_HighTemp,Li$_{2}$ZrCl$_6$,1.285,6
1588711.0,204.7367,9.018139,210.50696559141502,1.9768549717236523,"(95, 27)",R-Q,AC048_R-Q_HighTemp,Li$_{2}$ZrCl$_6$,1.285,6
1261992.0,204.5954,8.648002,210.61689948038503,2.40552973509687,"(95, 27)",R-Q,AC048_R-Q_HighTemp,Li$_{2}$ZrCl$_6$,1.285,6
1002539.0,204.9479,8.710832,210.75067218632188,2.927161268380653,"(95, 27)",R-Q,AC048_R-Q_HighTemp,Li$_{2}$ZrCl$_6$,1.285,6
796289.1,205.5552,8.841341,210.91345308147012,3.56190695383892,"(95, 27)",R-Q,AC048_R-Q_HighTemp,Li$_{2}$ZrCl$_6$,1.285,6
632460.9,206.0207,9.489774,211.1115325001355,4.334295238480241,"(95, 27)",R-Q,AC048_R-Q_HighTemp,Li$_{2}$ZrCl$_6$,1.285,6
502382.8,206.5511,10.3731,211.35256481577107,5.27417348565644,"(95, 27)",R-Q,AC048_R-Q_HighTemp,Li$_{2}$ZrCl$_6$,1.285,6
399257.8,207.2858,11.5505,211.64586422856266,6.417861365289689,"(95, 27)",R-Q,AC048_R-Q_HighTemp,Li$_{2}$ZrCl$_6$,1.285,6
316992.2,208.1227,13.12951,212.00276469361873,7.8095543531313085,"(95, 27)",R-Q,AC048_R-Q_HighTemp,Li$_{2}$ZrCl$_6$,1.285,6
251835.9,209.2497,15.04948,212.43705789845293,9.503031574406581,"(95, 27)",R-Q,AC048_R-Q_HighTemp,Li$_{2}$ZrCl$_6$,1.285,6
200039.1,210.5882,17.36333,212.96552621450158,11.563733987965538,"(95, 27)",R-Q,AC048_R-Q_HighTemp,Li$_{2}$ZrCl$_6$,1.285,6
159023.4,212.0374,19.99325,213.6085912174963,14.071293218109666,"(95, 27)",R-Q,AC048_R-Q_HighTemp,Li$_{2}$ZrCl$_6$,1.285,6
126210.9,213.8901,23.41419,214.39110283743327,17.122608755621656,"(95, 27)",R-Q,AC048_R-Q_HighTemp,Li$_{2}$ZrCl$_6$,1.285,6
100429.7,215.8692,27.13464,215.3432996332235,20.835592440129577,"(95, 27)",R-Q,AC048_R-Q_HighTemp,Li$_{2}$ZrCl$_6$,1.285,6
79804.69,218.0353,31.5835,216.50197729987102,25.353724921656823,"(95, 27)",R-Q,AC048_R-Q_HighTemp,Li$_{2}$ZrCl$_6$,1.285,6
63398.44,220.6962,37.00911,217.91191056274616,30.85160017648366,"(95, 27)",R-Q,AC048_R-Q_HighTemp,Li$_{2}$ZrCl$_6$,1.285,6
50273.44,223.672,43.45181,219.62758340514546,37.54167233377892,"(95, 27)",R-Q,AC048_R-Q_HighTemp,Li$_{2}$ZrCl$_6$,1.285,6
39960.94,227.0428,51.06071,221.71529449023893,45.68246553030032,"(95, 27)",R-Q,AC048_R-Q_HighTemp,Li$_{2}$ZrCl$_6$,1.285,6
31757.81,230.8848,60.14338,224.25571913712383,55.588564046182725,"(95, 27)",R-Q,AC048_R-Q_HighTemp,Li$_{2}$ZrCl$_6$,1.285,6
25195.31,235.2606,71.08229,227.3470268533021,67.64276877015247,"(95, 27)",R-Q,AC048_R-Q_HighTemp,Li$_{2}$ZrCl$_6$,1.285,6
20039.06,240.1825,84.05458,231.10867489423924,82.31088975586715,"(95, 27)",R-Q,AC048_R-Q_HighTemp,Li$_{2}$ZrCl$_6$,1.285,6
16054.69,245.5567,99.1038,235.68602444434475,100.15974649742657,"(95, 27)",R-Q,AC048_R-Q_HighTemp,Li$_{2}$ZrCl$_6$,1.285,6
12773.44,251.7973,117.7447,241.25595780223324,121.879071507834,"(95, 27)",R-Q,AC048_R-Q_HighTemp,Li$_{2}$ZrCl$_6$,1.285,6
9946.65,259.5428,142.6607,248.03371363488594,148.3081636193373,"(95, 27)",R-Q,AC048_R-Q_HighTemp,Li$_{2}$ZrCl$_6$,1.285,6
7888.72,267.651,171.0076,256.2812044351122,180.46832096785653,"(95, 27)",R-Q,AC048_R-Q_HighTemp,Li$_{2}$ZrCl$_6$,1.285,6
6288.11,276.5584,204.7666,266.3171375934175,219.6023069677519,"(95, 27)",R-Q,AC048_R-Q_HighTemp,Li$_{2}$ZrCl$_6$,1.285,6
5039.063,286.4106,244.7906,278.52933119237366,267.2223743587013,"(95, 27)",R-Q,AC048_R-Q_HighTemp,Li$_{2}$ZrCl$_6$,1.285,6
4001.524,297.9568,295.9173,293.3897004421392,325.16870311561826,"(95, 27)",R-Q,AC048_R-Q_HighTemp,Li$_{2}$ZrCl$_6$,1.285,6
3161.337,311.5005,360.3748,311.4724938772399,395.6805104349613,"(95, 27)",R-Q,AC048_R-Q_HighTemp,Li$_{2}$ZrCl$_6$,1.285,6
2507.267,327.0175,438.6698,333.4764840150806,481.4825806972053,"(95, 27)",R-Q,AC048_R-Q_HighTemp,Li$_{2}$ZrCl$_6$,1.285,6
1979.167,345.6316,537.4683,360.25196998874424,585.890559178669,"(95, 27)",R-Q,AC048_R-Q_HighTemp,Li$_{2}$ZrCl$_6$,1.285,6
1598.011,365.5523,646.9995,392.833635615514,712.9390783725324,"(95, 27)",R-Q,AC048_R-Q_HighTemp,Li$_{2}$ZrCl$_6$,1.285,6
1257.622,392.0447,797.6599,432.48053263388294,867.5376680983076,"(95, 27)",R-Q,AC048_R-Q_HighTemp,Li$_{2}$ZrCl$_6$,1.285,6
1004.464,422.0556,972.039,480.7247341793577,1055.660474226637,"(95, 27)",R-Q,AC048_R-Q_HighTemp,Li$_{2}$ZrCl$_6$,1.285,6
800.3049,458.5907,1188.196,539.4305386129815,1284.5771173109738,"(95, 27)",R-Q,AC048_R-Q_HighTemp,Li$_{2}$ZrCl$_6$,1.285,6
631.0096,504.6774,1467.201,610.8665115132762,1563.1336121851496,"(95, 27)",R-Q,AC048_R-Q_HighTemp,Li$_{2}$ZrCl$_6$,1.285,6
498.6702,560.9158,1809.055,697.7931497468343,1902.0942040893372,"(95, 27)",R-Q,AC048_R-Q_HighTemp,Li$_{2}$ZrCl$_6$,1.285,6
397.2458,626.1961,2215.82,803.5695552160279,2314.557330881394,"(95, 27)",R-Q,AC048_R-Q_HighTemp,Li$_{2}$ZrCl$_6$,1.285,6
319.6023,701.8061,2691.586,932.283240472337,2816.461785341303,"(95, 27)",R-Q,AC048_R-Q_HighTemp,Li$_{2}$ZrCl$_6$,1.285,6
251.1161,803.7493,3340.997,1088.908082267374,3427.202637174342,"(95, 27)",R-Q,AC048_R-Q_HighTemp,Li$_{2}$ZrCl$_6$,1.285,6
200.8929,919.9083,4082.691,1279.4965268330864,4170.380715757309,"(95, 27)",R-Q,AC048_R-Q_HighTemp,Li$_{2}$ZrCl$_6$,1.285,6
158.0056,1071.584,5066.605,1511.4134742705269,5074.714615853536,"(95, 27)",R-Q,AC048_R-Q_HighTemp,Li$_{2}$ZrCl$_6$,1.285,6
126.6892,1242.655,6182.424,1793.6208800304148,6175.150468889763,"(95, 27)",R-Q,AC048_R-Q_HighTemp,Li$_{2}$ZrCl$_6$,1.285,6
99.734,1470.667,7670.368,2137.024071326764,7514.212364632805,"(95, 27)",R-Q,AC048_R-Q_HighTemp,Li$_{2}$ZrCl$_6$,1.285,6
79.44915,1722.615,9391.929,2554.893161172163,9143.645607546141,"(95, 27)",R-Q,AC048_R-Q_HighTemp,Li$_{2}$ZrCl$_6$,1.285,6
63.34459,2029.494,11488.86,3063.3758447169907,11126.416308102771,"(95, 27)",R-Q,AC048_R-Q_HighTemp,Li$_{2}$ZrCl$_6$,1.285,6
49.86702,2481.318,14336.23,3682.121393856814,13539.144579165142,"(95, 27)",R-Q,AC048_R-Q_HighTemp,Li$_{2}$ZrCl$_6$,1.285,6
39.72458,2965.839,17575.18,4435.039963101639,16475.06536332307,"(95, 27)",R-Q,AC048_R-Q_HighTemp,Li$_{2}$ZrCl$_6$,1.285,6
31.88775,3570.867,21474.96,5351.2265485271755,20047.631306298055,"(95, 27)",R-Q,AC048_R-Q_HighTemp,Li$_{2}$ZrCl$_6$,1.285,6
24.93351,4395.795,26838.03,6466.085304309534,24394.89690207798,"(95, 27)",R-Q,AC048_R-Q_HighTemp,Li$_{2}$ZrCl$_6$,1.285,6
19.94681,5326.401,32839.95,7822.697663753006,29684.85332609135,"(95, 27)",R-Q,AC048_R-Q_HighTemp,Li$_{2}$ZrCl$_6$,1.285,6
15.94388,6496.786,40248.84,9473.487133046141,36121.920110123334,"(95, 27)",R-Q,AC048_R-Q_HighTemp,Li$_{2}$ZrCl$_6$,1.285,6
12.40079,8123.777,50514.29,11482.245090291224,43954.84451645547,"(95, 27)",R-Q,AC048_R-Q_HighTemp,Li$_{2}$ZrCl$_6$,1.285,6
9.91015,9943.67,61850.1,13926.5958726616,53486.3138663638,"(95, 27)",R-Q,AC048_R-Q_HighTemp,Li$_{2}$ZrCl$_6$,1.285,6
7.971939,12127.72,75272.16,16900.996409931384,65084.65227172368,"(95, 27)",R-Q,AC048_R-Q_HighTemp,Li$_{2}$ZrCl$_6$,1.285,6
6.351626,14960.45,92385.99,20520.386319071768,79198.05376595806,"(95, 27)",R-Q,AC048_R-Q_HighTemp,Li$_{2}$ZrCl$_6$,1.285,6
5.095109,18375.24,112671.1,24924.629510344053,96371.90184452466,"(95, 27)",R-Q,AC048_R-Q_HighTemp,Li$_{2}$ZrCl$_6$,1.285,6
4.040948,22865.61,138794.7,30283.918941660202,117269.8446931127,"(95, 27)",R-Q,AC048_R-Q_HighTemp,Li$_{2}$ZrCl$_6$,1.285,6
3.175813,28753.2,172311.4,36805.35337687364,142699.44051257847,"(95, 27)",R-Q,AC048_R-Q_HighTemp,Li$_{2}$ZrCl$_6$,1.285,6
2.547554,35588.07,210264.8,44740.94029335461,173643.36395167798,"(95, 27)",R-Q,AC048_R-Q_HighTemp,Li$_{2}$ZrCl$_6$,1.285,6
2.020474,44520.68,258669.3,54397.33419482338,211297.37955627835,"(95, 27)",R-Q,AC048_R-Q_HighTemp,Li$_{2}$ZrCl$_6$,1.285,6
1.605308,55683.59,317580.3,66147.68664659563,257116.54964121955,"(95, 27)",R-Q,AC048_R-Q_HighTemp,Li$_{2}$ZrCl$_6$,1.285,6
1.273777,70104.05,391141.2,80446.06595358202,312871.46219339594,"(95, 27)",R-Q,AC048_R-Q_HighTemp,Li$_{2}$ZrCl$_6$,1.285,6
1.010237,88080.45,480393.1,97845.00369996608,380716.65161821496,"(95, 27)",R-Q,AC048_R-Q_HighTemp,Li$_{2}$ZrCl$_6$,1.285,6
0.7971939,111302.6,592290.3,119016.84620064928,463273.8563090477,"(95, 27)",R-Q,AC048_R-Q_HighTemp,Li$_{2}$ZrCl$_6$,1.285,6
0.6334459,139900.1,725173.0,144779.73594757632,563733.3303579303,"(95, 27)",R-Q,AC048_R-Q_HighTemp,Li$_{2}$ZrCl$_6$,1.285,6
0.5029507,176162.4,887744.3,176129.22705071975,685977.1243910732,"(95, 27)",R-Q,AC048_R-Q_HighTemp,Li$_{2}$ZrCl$_6$,1.285,6
0.3999573,221667.9,1084313.0,214276.75638769157,834729.0994645843,"(95, 27)",R-Q,AC048_R-Q_HighTemp,Li$_{2}$ZrCl$_6$,1.285,6
0.3175813,279527.9,1324873.0,260696.45710076578,1015737.4710001652,"(95, 27)",R-Q,AC048_R-Q_HighTemp,Li$_{2}$ZrCl$_6$,1.285,6
0.2520161,352956.0,1618022.0,317182.1234530302,1235996.93679732,"(95, 27)",R-Q,AC048_R-Q_HighTemp,Li$_{2}$ZrCl$_6$,1.285,6

File: EIS/Li2ZrCl6/temp_95_replicate_28_R-Q_AC048_R-Q_HighTemp_Li2ZrCl6.csv
Frequency,Z real,Z imag,Fit real,Fit imag,Dataset,Circuit,sample_name,material_name,height,diameter
2000039.0,205.0338,9.213552,210.41581010940664,1.6216836290100842,"(95, 28)",R-Q,AC048_R-Q_HighTemp,Li$_{2}$ZrCl$_6$,1.285,6
1588711.0,204.4398,9.000551,210.50598033637579,1.9733527625035483,"(95, 28)",R-Q,AC048_R-Q_HighTemp,Li$_{2}$ZrCl$_6$,1.285,6
1261992.0,204.4303,8.545037,210.61570436842618,2.401282873933597,"(95, 28)",R-Q,AC048_R-Q_HighTemp,Li$_{2}$ZrCl$_6$,1.285,6
1002539.0,204.8475,8.613514,210.74922253305851,2.922011487358893,"(95, 28)",R-Q,AC048_R-Q_HighTemp,Li$_{2}$ZrCl$_6$,1.285,6
796289.1,205.4215,8.750087,210.91169469119603,3.5556623607075455,"(95, 28)",R-Q,AC048_R-Q_HighTemp,Li$_{2}$ZrCl$_6$,1.285,6
632460.9,205.9132,9.419137,211.10939964199852,4.326723176156885,"(95, 28)",R-Q,AC048_R-Q_HighTemp,Li$_{2}$ZrCl$_6$,1.285,6
502382.8,206.4016,10.29886,211.34997776947512,5.264991876047507,"(95, 28)",R-Q,AC048_R-Q_HighTemp,Li$_{2}$ZrCl$_6$,1.285,6
399257.8,207.2565,11.48208,211.64272630806872,6.406728215847642,"(95, 28)",R-Q,AC048_R-Q_HighTemp,Li$_{2}$ZrCl$_6$,1.285,6
316992.2,208.0479,13.037,211.99895863786364,7.796055036375877,"(95, 28)",R-Q,AC048_R-Q_HighTemp,Li$_{2}$ZrCl$_6$,1.285,6
251835.9,209.1518,15.06184,212.43244149451863,9.486663407987313,"(95, 28)",R-Q,AC048_R-Q_HighTemp,Li$_{2}$ZrCl$_6$,1.285,6
200039.1,210.528,17.32965,212.9599269900713,11.543887542677238,"(95, 28)",R-Q,AC048_R-Q_HighTemp,Li$_{2}$ZrCl$_6$,1.285,6
159023.4,212.1564,20.00153,213.60180000476333,14.047229659880111,"(95, 28)",R-Q,AC048_R-Q_HighTemp,Li$_{2}$ZrCl$_6$,1.285,6
126210.9,213.763,23.40705,214.38286596859265,17.093432380375734,"(95, 28)",R-Q,AC048_R-Q_HighTemp,Li$_{2}$ZrCl$_6$,1.285,6
100429.7,215.8074,27.10427,215.33330947671448,20.80021738214906,"(95, 28)",R-Q,AC048_R-Q_HighTemp,Li$_{2}$ZrCl$_6$,1.285,6
79804.69,217.9711,31.56581,216.4898607847527,25.310834799999657,"(95, 28)",R-Q,AC048_R-Q_HighTemp,Li$_{2}$ZrCl$_6$,1.285,6
63398.44,220.6235,36.97013,217.89721526368243,30.799599182202623,"(95, 28)",R-Q,AC048_R-Q_HighTemp,Li$_{2}$ZrCl$_6$,1.285,6
50273.44,223.6038,43.41296,219.60976066966458,37.47862594339833,"(95, 28)",R-Q,AC048_R-Q_HighTemp,Li$_{2}$ZrCl$_6$,1.285,6
39960.94,226.9576,50.99136,221.6936789798411,45.60602864652976,"(95, 28)",R-Q,AC048_R-Q_HighTemp,Li$_{2}$ZrCl$_6$,1.285,6
31757.81,230.7888,60.05642,224.22950402034476,55.49589390094648,"(95, 28)",R-Q,AC048_R-Q_HighTemp,Li$_{2}$ZrCl$_6$,1.285,6
25195.31,235.173,70.97615,227.31523372704362,67.53041936045588,"(95, 28)",R-Q,AC048_R-Q_HighTemp,Li$_{2}$ZrCl$_6$,1.285,6
20039.06,240.0876,83.94629,231.07011731353597,82.17468389893332,"(95, 28)",R-Q,AC048_R-Q_HighTemp,Li$_{2}$ZrCl$_6$,1.285,6
16054.69,245.4472,98.9665,235.63926370296278,99.99462076262202,"(95, 28)",R-Q,AC048_R-Q_HighTemp,Li$_{2}$ZrCl$_6$,1.285,6
12773.44,251.6995,117.6147,241.19924931825966,121.67888827851522,"(95, 28)",R-Q,AC048_R-Q_HighTemp,Li$_{2}$ZrCl$_6$,1.285,6
9946.65,259.4171,142.4977,247.96494194606504,148.06548332077662,"(95, 28)",R-Q,AC048_R-Q_HighTemp,Li$_{2}$ZrCl$_6$,1.285,6
7888.72,267.5513,170.7416,256.19780438513357,180.17412602286356,"(95, 28)",R-Q,AC048_R-Q_HighTemp,Li$_{2}$ZrCl$_6$,1.285,6
6288.11,276.4123,204.4356,266.21599877694894,219.2456672550336,"(95, 28)",R-Q,AC048_R-Q_HighTemp,Li$_{2}$ZrCl$_6$,1.285,6
5039.063,286.2772,244.4306,278.4066821042847,266.790041784386,"(95, 28)",R-Q,AC048_R-Q_HighTemp,Li$_{2}$ZrCl$_6$,1.285,6
4001.524,297.8033,295.4415,293.24096802199404,324.64462028578725,"(95, 28)",R-Q,AC048_R-Q_HighTemp,Li$_{2}$ZrCl$_6$,1.285,6
3161.337,311.3535,359.8123,311.2921332257447,395.0452152396305,"(95, 28)",R-Q,AC048_R-Q_HighTemp,Li$_{2}$ZrCl$_6$,1.285,6
2507.267,326.8245,437.963,333.2577719508355,480.7124847667113,"(95, 28)",R-Q,AC048_R-Q_HighTemp,Li$_{2}$ZrCl$_6$,1.285,6
1979.167,345.4474,536.6017,359.9867547702353,584.9570735097036,"(95, 28)",R-Q,AC048_R-Q_HighTemp,Li$_{2}$ZrCl$_6$,1.285,6
1598.011,365.2993,645.9174,392.5120335249885,711.8075537711358,"(95, 28)",R-Q,AC048_R-Q_HighTemp,Li$_{2}$ZrCl$_6$,1.285,6
1257.622,391.7955,796.4083,432.09056014615805,866.1661112424239,"(95, 28)",R-Q,AC048_R-Q_HighTemp,Li$_{2}$ZrCl$_6$,1.285,6
1004.464,421.7463,970.384,480.25186204656677,1053.9979918589693,"(95, 28)",R-Q,AC048_R-Q_HighTemp,Li$_{2}$ZrCl$_6$,1.285,6
800.3049,458.2357,1186.166,538.8571512970683,1282.5620310280372,"(95, 28)",R-Q,AC048_R-Q_HighTemp,Li$_{2}$ZrCl$_6$,1.285,6
631.0096,504.277,1464.552,610.1712518842415,1560.6911741202546,"(95, 28)",R-Q,AC048_R-Q_HighTemp,Li$_{2}$ZrCl$_6$,1.285,6
498.6702,560.2788,1805.894,696.9501247060984,1899.133829047219,"(95, 28)",R-Q,AC048_R-Q_HighTemp,Li$_{2}$ZrCl$_6$,1.285,6
397.2458,625.6244,2211.867,802.5473727429977,2310.9692426271477,"(95, 28)",R-Q,AC048_R-Q_HighTemp,Li$_{2}$ZrCl$_6$,1.285,6
319.6023,700.9621,2686.971,931.0438423371235,2812.1129531182173,"(95, 28)",R-Q,AC048_R-Q_HighTemp,Li$_{2}$ZrCl$_6$,1.285,6
251.1161,802.5809,3335.345,1087.4053290719369,3421.931852327621,"(95, 28)",R-Q,AC048_R-Q_HighTemp,Li$_{2}$ZrCl$_6$,1.285,6
200.8929,918.5163,4075.715,1277.6744828560538,4163.992626608437,"(95, 28)",R-Q,AC048_R-Q_HighTemp,Li$_{2}$ZrCl$_6$,1.285,6
158.0056,1069.973,5058.256,1509.2043284575002,5066.972500535164,"(95, 28)",R-Q,AC048_R-Q_HighTemp,Li$_{2}$ZrCl$_6$,1.285,6
126.6892,1240.993,6171.285,1790.9424259793552,6165.767479298158,"(95, 28)",R-Q,AC048_R-Q_HighTemp,Li$_{2}$ZrCl$_6$,1.285,6
99.734,1467.646,7657.545,2133.77665276786,7502.8409182713185,"(95, 28)",R-Q,AC048_R-Q_HighTemp,Li$_{2}$ZrCl$_6$,1.285,6
79.44915,1718.62,9376.041,2550.955969628097,9129.864535743734,"(95, 28)",R-Q,AC048_R-Q_HighTemp,Li$_{2}$ZrCl$_6$,1.285,6
63.34459,2029.707,11466.17,3058.602432019791,11109.715286384657,"(95, 28)",R-Q,AC048_R-Q_HighTemp,Li$_{2}$ZrCl$_6$,1.285,6
49.86702,2473.987,14311.24,3676.3342331031627,13518.905265386258,"(95, 28)",R-Q,AC048_R-Q_HighTemp,Li$_{2}$ZrCl$_6$,1.285,6
39.72458,2959.569,17545.68,4428.023856373436,16450.538547866105,"(95, 28)",R-Q,AC048_R-Q_HighTemp,Li$_{2}$ZrCl$_6$,1.285,6
31.88775,3561.096,21440.83,5342.720636984768,20017.90923172771,"(95, 28)",R-Q,AC048_R-Q_HighTemp,Li$_{2}$ZrCl$_6$,1.285,6
24.93351,4386.004,26791.78,6455.773384501448,24358.879731731922,"(95, 28)",R-Q,AC048_R-Q_HighTemp,Li$_{2}$ZrCl$_6$,1.285,6
19.94681,5312.657,32784.82,7810.196451265078,29641.20852564027,"(95, 28)",R-Q,AC048_R-Q_HighTemp,Li$_{2}$ZrCl$_6$,1.285,6
15.94388,6478.794,40183.18,9458.33203861639,36069.03324523375,"(95, 28)",R-Q,AC048_R-Q_HighTemp,Li$_{2}$ZrCl$_6$,1.285,6
12.40079,8100.513,50435.7,11463.872981436058,43890.75965375721,"(95, 28)",R-Q,AC048_R-Q_HighTemp,Li$_{2}$ZrCl$_6$,1.285,6
9.91015,9914.93,61757.36,13904.32418229267,53408.66138236298,"(95, 28)",R-Q,AC048_R-Q_HighTemp,Li$_{2}$ZrCl$_6$,1.285,6
7.971939,12093.15,75164.23,16873.99781826892,64990.561411067545,"(95, 28)",R-Q,AC048_R-Q_HighTemp,Li$_{2}$ZrCl$_6$,1.285,6
6.351626,14914.79,92250.65,20487.658071388025,79084.04672955442,"(95, 28)",R-Q,AC048_R-Q_HighTemp,Li$_{2}$ZrCl$_6$,1.285,6
5.095109,18317.65,112511.5,24884.956234652323,96233.76550886768,"(95, 28)",R-Q,AC048_R-Q_HighTemp,Li$_{2}$ZrCl$_6$,1.285,6
4.040948,22785.42,138594.2,30235.82759007586,117102.47523986187,"(95, 28)",R-Q,AC048_R-Q_HighTemp,Li$_{2}$ZrCl$_6$,1.285,6
3.175813,28653.93,172086.0,36747.05862314231,142496.6552518292,"(95, 28)",R-Q,AC048_R-Q_HighTemp,Li$_{2}$ZrCl$_6$,1.285,6
2.547554,35464.39,209998.2,44670.27836622121,173397.67341695528,"(95, 28)",R-Q,AC048_R-Q_HighTemp,Li$_{2}$ZrCl$_6$,1.285,6
2.020474,44359.38,258364.9,54311.68269948898,210999.71148990927,"(95, 28)",R-Q,AC048_R-Q_HighTemp,Li$_{2}$ZrCl$_6$,1.285,6
1.605308,55484.0,317227.3,66043.867408711,256755.91472193078,"(95, 28)",R-Q,AC048_R-Q_HighTemp,Li$_{2}$ZrCl$_6$,1.285,6
1.273777,69853.23,390726.8,80320.22729296143,312434.5492190313,"(95, 28)",R-Q,AC048_R-Q_HighTemp,Li$_{2}$ZrCl$_6$,1.285,6
1.010237,87752.97,479919.6,97692.477781349,380187.3372670605,"(95, 28)",R-Q,AC048_R-Q_HighTemp,Li$_{2}$ZrCl$_6$,1.285,6
0.7971939,110890.1,591739.9,118831.97618837754,462632.6114686066,"(95, 28)",R-Q,AC048_R-Q_HighTemp,Li$_{2}$ZrCl$_6$,1.285,6
0.6334459,139387.4,724572.4,144555.66657607257,562956.5012153975,"(95, 28)",R-Q,AC048_R-Q_HighTemp,Li$_{2}$ZrCl$_6$,1.285,6
0.5029507,175493.9,887071.2,175857.6508720668,685036.0618864156,"(95, 28)",R-Q,AC048_R-Q_HighTemp,Li$_{2}$ZrCl$_6$,1.285,6
0.3999573,220848.0,1083604.0,213947.6063216687,833589.1051470351,"(95, 28)",R-Q,AC048_R-Q_HighTemp,Li$_{2}$ZrCl$_6$,1.285,6
0.3175813,278512.0,1324151.0,260297.53393115636,1014356.5205988362,"(95, 28)",R-Q,AC048_R-Q_HighTemp,Li$_{2}$ZrCl$_6$,1.285,6
0.2520161,351675.0,1617318.0,316698.6445138994,1234324.134670508,"(95, 28)",R-Q,AC048_R-Q_HighTemp,Li$_{2}$ZrCl$_6$,1.285,6
