Repository: Maughan-Lab/Li-Zn-Zr-Cl_Halospinels

# Li-Zn-Zr-Cl_Halospinels

Data and information for "From Cation Order to Disorder: Unlocking Ion Transport Pathways in Li−Zn−Zr−Cl Halospinels" (doi: https://doi.org/10.1021/acs.chemmater.6c00461)

Neutron powder diffraction (NPD) collected at beamline BL-11A (POWGEN) at the Spallation Neutron Source at Oak Ridge National Laboratory, including raw data and .txt files with two theta, intensity, calculated fit, and difference are in the NPD directory.

File: EIS/Li2ZrCl6/temp_95_replicate_29_R-Q_AC048_R-Q_HighTemp_Li2ZrCl6.csv
Frequency,Z real,Z imag,Fit real,Fit imag,Dataset,Circuit,sample_name,material_name,height,diameter
2000039.0,204.9324,9.142883,210.41685791765974,1.6226160735180335,"(95, 29)",R-Q,AC048_R-Q_HighTemp,Li$_{2}$ZrCl$_6$,1.285,6
1588711.0,204.4688,8.85282,210.5072200939577,1.9743501139679773,"(95, 29)",R-Q,AC048_R-Q_HighTemp,Li$_{2}$ZrCl$_6$,1.285,6
1261992.0,204.3281,8.473289,210.61717005438516,2.402329445728898,"(95, 29)",R-Q,AC048_R-Q_HighTemp,Li$_{2}$ZrCl$_6$,1.285,6
1002539.0,204.7469,8.494019,210.7509538375262,2.923081739650211,"(95, 29)",R-Q,AC048_R-Q_HighTemp,Li$_{2}$ZrCl$_6$,1.285,6
796289.1,205.4387,8.720581,210.91373789458225,3.556717365250467,"(95, 29)",R-Q,AC048_R-Q_HighTemp,Li$_{2}$ZrCl$_6$,1.285,6
632460.9,205.9165,9.3098,211.11180860696214,4.327706011323518,"(95, 29)",R-Q,AC048_R-Q_HighTemp,Li$_{2}$ZrCl$_6$,1.285,6
502382.8,206.5531,10.31339,211.35281505324554,5.265821654380119,"(95, 29)",R-Q,AC048_R-Q_HighTemp,Li$_{2}$ZrCl$_6$,1.285,6
399257.8,207.28,11.45731,211.6460644006744,6.407292367639018,"(95, 29)",R-Q,AC048_R-Q_HighTemp,Li$_{2}$ZrCl$_6$,1.285,6
316992.2,208.1352,13.05097,212.0028813285764,7.7961993737970054,"(95, 29)",R-Q,AC048_R-Q_HighTemp,Li$_{2}$ZrCl$_6$,1.285,6
251835.9,209.259,15.00714,212.43704536390587,9.486179370083844,"(95, 29)",R-Q,AC048_R-Q_HighTemp,Li$_{2}$ZrCl$_6$,1.285,6
200039.1,210.616,17.33445,212.9653230178891,11.542495865851306,"(95, 29)",R-Q,AC048_R-Q_HighTemp,Li$_{2}$ZrCl$_6$,1.285,6
159023.4,212.1263,20.08551,213.6081152737843,14.044559523442443,"(95, 29)",R-Q,AC048_R-Q_HighTemp,Li$_{2}$ZrCl$_6$,1.285,6
126210.9,213.8369,23.40614,214.3902454303856,17.088994832658702,"(95, 29)",R-Q,AC048_R-Q_HighTemp,Li$_{2}$ZrCl$_6$,1.285,6
100429.7,215.8999,27.08363,215.34191772614656,20.793371547408768,"(95, 29)",R-Q,AC048_R-Q_HighTemp,Li$_{2}$ZrCl$_6$,1.285,6
79804.69,218.0617,31.52433,216.4998837639919,25.30074498485412,"(95, 29)",R-Q,AC048_R-Q_HighTemp,Li$_{2}$ZrCl$_6$,1.285,6
63398.44,220.7165,36.93943,217.90886178171496,30.785180523953677,"(95, 29)",R-Q,AC048_R-Q_HighTemp,Li$_{2}$ZrCl$_6$,1.285,6
50273.44,223.701,43.37283,219.6232635772294,37.45847564803962,"(95, 29)",R-Q,AC048_R-Q_HighTemp,Li$_{2}$ZrCl$_6$,1.285,6
39960.94,227.0698,50.94688,221.7092957789332,45.57833912271534,"(95, 29)",R-Q,AC048_R-Q_HighTemp,Li$_{2}$ZrCl$_6$,1.285,6
31757.81,230.8881,60.00237,224.2475166078723,55.45834317190018,"(95, 29)",R-Q,AC048_R-Q_HighTemp,Li$_{2}$ZrCl$_6$,1.285,6
25195.31,235.2601,70.90916,227.33594686853567,67.48003298433984,"(95, 29)",R-Q,AC048_R-Q_HighTemp,Li$_{2}$ZrCl$_6$,1.285,6
20039.06,240.1866,83.86452,231.09385530827046,82.10766119451583,"(95, 29)",R-Q,AC048_R-Q_HighTemp,Li$_{2}$ZrCl$_6$,1.285,6
16054.69,245.5529,98.8557,235.66636452801788,99.90611635293574,"(95, 29)",R-Q,AC048_R-Q_HighTemp,Li$_{2}$ZrCl$_6$,1.285,6
12773.44,251.8046,117.4597,241.23005531505353,121.56273774600048,"(95, 29)",R-Q,AC048_R-Q_HighTemp,Li$_{2}$ZrCl$_6$,1.285,6
9946.65,259.5143,142.2934,247.9997858253955,147.91385900837898,"(95, 29)",R-Q,AC048_R-Q_HighTemp,Li$_{2}$ZrCl$_6$,1.285,6
7888.72,267.6193,170.5151,256.2369889585108,179.97710558694942,"(95, 29)",R-Q,AC048_R-Q_HighTemp,Li$_{2}$ZrCl$_6$,1.285,6
6288.11,276.5041,204.2227,266.2597683516567,218.99069331712272,"(95, 29)",R-Q,AC048_R-Q_HighTemp,Li$_{2}$ZrCl$_6$,1.285,6
5039.063,286.3604,244.1118,278.4551828801407,266.4612457407555,"(95, 29)",R-Q,AC048_R-Q_HighTemp,Li$_{2}$ZrCl$_6$,1.285,6
4001.524,297.8778,295.0831,293.29419406532816,324.2219767709357,"(95, 29)",R-Q,AC048_R-Q_HighTemp,Li$_{2}$ZrCl$_6$,1.285,6
3161.337,311.4068,359.3183,311.34985362817645,394.5034855970246,"(95, 29)",R-Q,AC048_R-Q_HighTemp,Li$_{2}$ZrCl$_6$,1.285,6
2507.267,326.8996,437.3454,333.319433553751,480.01989778181184,"(95, 29)",R-Q,AC048_R-Q_HighTemp,Li$_{2}$ZrCl$_6$,1.285,6
1979.167,345.4534,535.8444,360.0513532837478,584.0736791406406,"(95, 29)",R-Q,AC048_R-Q_HighTemp,Li$_{2}$ZrCl$_6$,1.285,6
1598.011,365.3196,645.0634,392.57794390913995,710.683170096309,"(95, 29)",R-Q,AC048_R-Q_HighTemp,Li$_{2}$ZrCl$_6$,1.285,6
1257.622,391.8041,795.1846,432.15531464786227,864.7377656210435,"(95, 29)",R-Q,AC048_R-Q_HighTemp,Li$_{2}$ZrCl$_6$,1.285,6
1004.464,421.6709,968.966,480.3118611679106,1052.186733491859,"(95, 29)",R-Q,AC048_R-Q_HighTemp,Li$_{2}$ZrCl$_6$,1.285,6
800.3049,458.1345,1184.384,538.9072890463126,1280.2689626272595,"(95, 29)",R-Q,AC048_R-Q_HighTemp,Li$_{2}$ZrCl$_6$,1.285,6
631.0096,504.1656,1462.283,610.2044317270825,1557.7925139077627,"(95, 29)",R-Q,AC048_R-Q_HighTemp,Li$_{2}$ZrCl$_6$,1.285,6
498.6702,560.0195,1803.166,696.9566364381895,1895.474769150977,"(95, 29)",R-Q,AC048_R-Q_HighTemp,Li$_{2}$ZrCl$_6$,1.285,6
397.2458,625.3152,2208.639,802.5140927297404,2306.3563140865635,"(95, 29)",R-Q,AC048_R-Q_HighTemp,Li$_{2}$ZrCl$_6$,1.285,6
319.6023,700.4803,2682.839,930.9532098201686,2806.304538629958,"(95, 29)",R-Q,AC048_R-Q_HighTemp,Li$_{2}$ZrCl$_6$,1.285,6
251.1161,802.2722,3329.973,1087.234039034213,3414.6264024490742,"(95, 29)",R-Q,AC048_R-Q_HighTemp,Li$_{2}$ZrCl$_6$,1.285,6
200.8929,917.8138,4069.366,1277.3918206595217,4154.814029554528,"(95, 29)",R-Q,AC048_R-Q_HighTemp,Li$_{2}$ZrCl$_6$,1.285,6
158.0056,1069.062,5050.484,1508.7700523627418,5055.4519252243645,"(95, 29)",R-Q,AC048_R-Q_HighTemp,Li$_{2}$ZrCl$_6$,1.285,6
126.6892,1239.52,6162.037,1790.3040797821313,6151.320850092307,"(95, 29)",R-Q,AC048_R-Q_HighTemp,Li$_{2}$ZrCl$_6$,1.285,6
99.734,1465.662,7645.912,2132.8661609749984,7484.740980718751,"(95, 29)",R-Q,AC048_R-Q_HighTemp,Li$_{2}$ZrCl$_6$,1.285,6
79.44915,1716.339,9361.238,2549.685330390628,9107.206226709817,"(95, 29)",R-Q,AC048_R-Q_HighTemp,Li$_{2}$ZrCl$_6$,1.285,6
63.34459,2023.933,11452.34,3056.8582766412733,11081.37281830926,"(95, 29)",R-Q,AC048_R-Q_HighTemp,Li$_{2}$ZrCl$_6$,1.285,6
49.86702,2470.407,14291.87,3673.97096310716,13483.478959576225,"(95, 29)",R-Q,AC048_R-Q_HighTemp,Li$_{2}$ZrCl$_6$,1.285,6
39.72458,2953.659,17519.56,4424.854997069293,16406.28898911766,"(95, 29)",R-Q,AC048_R-Q_HighTemp,Li$_{2}$ZrCl$_6$,1.285,6
31.88775,3553.869,21407.77,5338.5079567713265,19962.675745733653,"(95, 29)",R-Q,AC048_R-Q_HighTemp,Li$_{2}$ZrCl$_6$,1.285,6
24.93351,4374.399,26755.38,6450.213217525891,24289.979482479877,"(95, 29)",R-Q,AC048_R-Q_HighTemp,Li$_{2}$ZrCl$_6$,1.285,6
19.94681,5299.416,32740.03,7802.902522218152,29555.311661333144,"(95, 29)",R-Q,AC048_R-Q_HighTemp,Li$_{2}$ZrCl$_6$,1.285,6
15.94388,6462.374,40130.45,9448.81391584317,35962.00844996979,"(95, 29)",R-Q,AC048_R-Q_HighTemp,Li$_{2}$ZrCl$_6$,1.285,6
12.40079,8079.082,50365.99,11451.50907005744,43757.48314126771,"(95, 29)",R-Q,AC048_R-Q_HighTemp,Li$_{2}$ZrCl$_6$,1.285,6
9.91015,9886.62,61677.98,13888.327902619129,53242.7807396262,"(95, 29)",R-Q,AC048_R-Q_HighTemp,Li$_{2}$ZrCl$_6$,1.285,6
7.971939,12055.6,75066.95,16853.3752840101,64784.20369233763,"(95, 29)",R-Q,AC048_R-Q_HighTemp,Li$_{2}$ZrCl$_6$,1.285,6
6.351626,14868.6,92145.34,20461.1551716316,78827.45772755361,"(95, 29)",R-Q,AC048_R-Q_HighTemp,Li$_{2}$ZrCl$_6$,1.285,6
5.095109,18261.08,112388.3,24850.992514271275,95914.8640816616,"(95, 29)",R-Q,AC048_R-Q_HighTemp,Li$_{2}$ZrCl$_6$,1.285,6
4.040948,22713.63,138448.5,30192.413691586662,116706.3028164606,"(95, 29)",R-Q,AC048_R-Q_HighTemp,Li$_{2}$ZrCl$_6$,1.285,6
3.175813,28557.08,171906.1,36691.693269977,142004.69601344672,"(95, 29)",R-Q,AC048_R-Q_HighTemp,Li$_{2}$ZrCl$_6$,1.285,6
2.547554,35340.47,209794.8,44599.81989692686,172787.01495312253,"(95, 29)",R-Q,AC048_R-Q_HighTemp,Li$_{2}$ZrCl$_6$,1.285,6
2.020474,44206.4,258133.0,54222.188960077896,210242.00871204614,"(95, 29)",R-Q,AC048_R-Q_HighTemp,Li$_{2}$ZrCl$_6$,1.285,6
1.605308,55293.23,316958.6,65930.39632134505,255816.1111774986,"(95, 29)",R-Q,AC048_R-Q_HighTemp,Li$_{2}$ZrCl$_6$,1.285,6
1.273777,69599.19,390426.1,80176.5885755362,311269.2993131052,"(95, 29)",R-Q,AC048_R-Q_HighTemp,Li$_{2}$ZrCl$_6$,1.285,6
1.010237,87434.13,479593.0,97510.92401059043,378743.0598053506,"(95, 29)",R-Q,AC048_R-Q_HighTemp,Li$_{2}$ZrCl$_6$,1.285,6
0.7971939,110476.8,591391.1,118602.81857536954,460843.08882138337,"(95, 29)",R-Q,AC048_R-Q_HighTemp,Li$_{2}$ZrCl$_6$,1.285,6
0.6334459,138870.9,724219.3,144266.79733005146,560739.9185706032,"(95, 29)",R-Q,AC048_R-Q_HighTemp,Li$_{2}$ZrCl$_6$,1.285,6
0.5029507,174846.3,886726.9,175493.94970832198,682291.3566583528,"(95, 29)",R-Q,AC048_R-Q_HighTemp,Li$_{2}$ZrCl$_6$,1.285,6
0.3999573,219991.7,1083332.0,213490.20332810876,830191.466584666,"(95, 29)",R-Q,AC048_R-Q_HighTemp,Li$_{2}$ZrCl$_6$,1.285,6
0.3175813,277453.5,1323981.0,259722.89440575452,1010151.8427048066,"(95, 29)",R-Q,AC048_R-Q_HighTemp,Li$_{2}$ZrCl$_6$,1.285,6
0.2520161,350360.6,1617300.0,315977.4332260752,1229122.1801131966,"(95, 29)",R-Q,AC048_R-Q_HighTemp,Li$_{2}$ZrCl$_6$,1.285,6
