Repository: Maughan-Lab/Li-Zn-Zr-Cl_Halospinels

# Li-Zn-Zr-Cl_Halospinels

Data and information for "From Cation Order to Disorder: Unlocking Ion Transport Pathways in Li−Zn−Zr−Cl Halospinels" (doi: https://doi.org/10.1021/acs.chemmater.6c00461)

Neutron powder diffraction (NPD) collected at beamline BL-11A (POWGEN) at the Spallation Neutron Source at Oak Ridge National Laboratory, including raw data and .txt files with two theta, intensity, calculated fit, and difference are in the NPD directory.

Neutron pair distribution function (nPDF) collected at beamline BL-1B (NOMAD) at the Spallation Neutron Source at Oak Ridge National Laboratory, including raw data and .txt files with two theta, intensity, calculated fit, and difference are in the nPDF directory.

Synchrotron X-ray powder diffraction (SXRD) collected at beamline BL2-1 at the Stanford Synchrotron Radiation Lightsource at Stanford Linear Accelerator, including raw data and.txt files with two theta, intensity, calculated fit, and difference are in the SXRD directory.

Raman spectroscopy raw data files are in the Raman directory.

Electrochemical impedance spectroscopy data for each composition is in the EIS directory.

File: Structures/0p1_Final.cif

#======================================================================
# CRYSTAL DATA
#----------------------------------------------------------------------
data_VESTA_phase_1

_chemical_name_common                  'New structure'
_cell_length_a                         10.347800
_cell_length_b                         10.347800
_cell_length_c                         10.347800
_cell_angle_alpha                      90.000000
_cell_angle_beta                       90.000000
_cell_angle_gamma                      90.000000
_cell_volume                           1108.011099
_space_group_name_H-M_alt              'F d -3 m'
_space_group_IT_number                 227

loop_
_space_group_symop_operation_xyz
   'x, y, z'
   '-x, -y, -z'
   '-x+3/4, -y+1/4, z+1/2'
   'x+1/4, y+3/4, -z+1/2'
   '-x+1/4, y+1/2, -z+3/4'
   'x+3/4, -y+1/2, z+1/4'
   'x+1/2, -y+3/4, -z+1/4'
   '-x+1/2, y+1/4, z+3/4'
   'z, x, y'
   '-z, -x, -y'
   'z+1/2, -x+3/4, -y+1/4'
   '-z+1/2, x+1/4, y+3/4'
   '-z+3/4, -x+1/4, y+1/2'
   'z+1/4, x+3/4, -y+1/2'
   '-z+1/4, x+1/2, -y+3/4'
   'z+3/4, -x+1/2, y+1/4'
   'y, z, x'
   '-y, -z, -x'
   '-y+1/4, z+1/2, -x+3/4'
   'y+3/4, -z+1/2, x+1/4'
   'y+1/2, -z+3/4, -x+1/4'
   '-y+1/2, z+1/4, x+3/4'
   '-y+3/4, -z+1/4, x+1/2'
   'y+1/4, z+3/4, -x+1/2'
   'y+3/4, x+1/4, -z+1/2'
   '-y+1/4, -x+3/4, z+1/2'
   '-y, -x, -z'
   'y, x, z'
   'y+1/4, -x+1/2, z+3/4'
   '-y+3/4, x+1/2, -z+1/4'
   '-y+1/2, x+3/4, z+1/4'
   'y+1/2, -x+1/4, -z+3/4'
   'x+3/4, z+1/4, -y+1/2'
   '-x+1/4, -z+3/4, y+1/2'
   '-x+1/2, z+3/4, y+1/4'
   'x+1/2, -z+1/4, -y+3/4'
   '-x, -z, -y'
   'x, z, y'
   'x+1/4, -z+1/2, y+3/4'
   '-x+3/4, z+1/2, -y+1/4'
   'z+3/4, y+1/4, -x+1/2'
   '-z+1/4, -y+3/4, x+1/2'
   'z+1/4, -y+1/2, x+3/4'
   '-z+3/4, y+1/2, -x+1/4'
   '-z+1/2, y+3/4, x+1/4'
   'z+1/2, -y+1/4, -x+3/4'
   '-z, -y, -x'
   'z, y, x'
   'x, y+1/2, z+1/2'
   '-x, -y+1/2, -z+1/2'
   '-x+3/4, -y+3/4, z'
   'x+1/4, y+1/4, -z'
   '-x+1/4, y, -z+1/4'
   'x+3/4, -y, z+3/4'
   'x+1/2, -y+1/4, -z+3/4'
   '-x+1/2, y+3/4, z+1/4'
   'z, x+1/2, y+1/2'
   '-z, -x+1/2, -y+1/2'
   'z+1/2, -x+1/4, -y+3/4'
   '-z+1/2, x+3/4, y+1/4'
   '-z+3/4, -x+3/4, y'
   'z+1/4, x+1/4, -y'
   '-z+1/4, x, -y+1/4'
   'z+3/4, -x, y+3/4'
   'y, z+1/2, x+1/2'
   '-y, -z+1/2, -x+1/2'
   '-y+1/4, z, -x+1/4'
   'y+3/4, -z, x+3/4'
   'y+1/2, -z+1/4, -x+3/4'
   '-y+1/2, z+3/4, x+1/4'
   '-y+3/4, -z+3/4, x'
   'y+1/4, z+1/4, -x'
   'y+3/4, x+3/4, -z'
   '-y+1/4, -x+1/4, z'
   '-y, -x+1/2, -z+1/2'
   'y, x+1/2, z+1/2'
   'y+1/4, -x, z+1/4'
   '-y+3/4, x, -z+3/4'
   '-y+1/2, x+1/4, z+3/4'
   'y+1/2, -x+3/4, -z+1/4'
   'x+3/4, z+3/4, -y'
   '-x+1/4, -z+1/4, y'
   '-x+1/2, z+1/4, y+3/4'
   'x+1/2, -z+3/4, -y+1/4'
   '-x, -z+1/2, -y+1/2'
   'x, z+1/2, y+1/2'
   'x+1/4, -z, y+1/4'
   '-x+3/4, z, -y+3/4'
   'z+3/4, y+3/4, -x'
   '-z+1/4, -y+1/4, x'
   'z+1/4, -y, x+1/4'
   '-z+3/4, y, -x+3/4'
   '-z+1/2, y+1/4, x+3/4'
   'z+1/2, -y+3/4, -x+1/4'
   '-z, -y+1/2, -x+1/2'
   'z, y+1/2, x+1/2'
   'x+1/2, y, z+1/2'
   '-x+1/2, -y, -z+1/2'
   '-x+1/4, -y+1/4, z'
   'x+3/4, y+3/4, -z'
   '-x+3/4, y+1/2, -z+1/4'
   'x+1/4, -y+1/2, z+3/4'
   'x, -y+3/4, -z+3/4'
   '-x, y+1/4, z+1/4'
   'z+1/2, x, y+1/2'
   '-z+1/2, -x, -y+1/2'
   'z, -x+3/4, -y+3/4'
   '-z, x+1/4, y+1/4'
   '-z+1/4, -x+1/4, y'
   'z+3/4, x+3/4, -y'
   '-z+3/4, x+1/2, -y+1/4'
   'z+1/4, -x+1/2, y+3/4'
   'y+1/2, z, x+1/2'
   '-y+1/2, -z, -x+1/2'
   '-y+3/4, z+1/2, -x+1/4'
   'y+1/4, -z+1/2, x+3/4'
   'y, -z+3/4, -x+3/4'
   '-y, z+1/4, x+1/4'
   '-y+1/4, -z+1/4, x'
   'y+3/4, z+3/4, -x'
   'y+1/4, x+1/4, -z'
   '-y+3/4, -x+3/4, z'
   '-y+1/2, -x, -z+1/2'
   'y+1/2, x, z+1/2'
   'y+3/4, -x+1/2, z+1/4'
   '-y+1/4, x+1/2, -z+3/4'
   '-y, x+3/4, z+3/4'
   'y, -x+1/4, -z+1/4'
   'x+1/4, z+1/4, -y'
   '-x+3/4, -z+3/4, y'
   '-x, z+3/4, y+3/4'
   'x, -z+1/4, -y+1/4'
   '-x+1/2, -z, -y+1/2'
   'x+1/2, z, y+1/2'
   'x+3/4, -z+1/2, y+1/4'
   '-x+1/4, z+1/2, -y+3/4'
   'z+1/4, y+1/4, -x'
   '-z+3/4, -y+3/4, x'
   'z+3/4, -y+1/2, x+1/4'
   '-z+1/4, y+1/2, -x+3/4'
   '-z, y+3/4, x+3/4'
   'z, -y+1/4, -x+1/4'
   '-z+1/2, -y, -x+1/2'
   'z+1/2, y, x+1/2'
   'x+1/2, y+1/2, z'
   '-x+1/2, -y+1/2, -z'
   '-x+1/4, -y+3/4, z+1/2'
   'x+3/4, y+1/4, -z+1/2'
   '-x+3/4, y, -z+3/4'
   'x+1/4, -y, z+1/4'
   'x, -y+1/4, -z+1/4'
   '-x, y+3/4, z+3/4'
   'z+1/2, x+1/2, y'
   '-z+1/2, -x+1/2, -y'
   'z, -x+1/4, -y+1/4'
   '-z, x+3/4, y+3/4'
   '-z+1/4, -x+3/4, y+1/2'
   'z+3/4, x+1/4, -y+1/2'
   '-z+3/4, x, -y+3/4'
   'z+1/4, -x, y+1/4'
   'y+1/2, z+1/2, x'
   '-y+1/2, -z+1/2, -x'
   '-y+3/4, z, -x+3/4'
   'y+1/4, -z, x+1/4'
   'y, -z+1/4, -x+1/4'
   '-y, z+3/4, x+3/4'
   '-y+1/4, -z+3/4, x+1/2'
   'y+3/4, z+1/4, -x+1/2'
   'y+1/4, x+3/4, -z+1/2'
   '-y+3/4, -x+1/4, z+1/2'
   '-y+1/2, -x+1/2, -z'
   'y+1/2, x+1/2, z'
   'y+3/4, -x, z+3/4'
   '-y+1/4, x, -z+1/4'
   '-y, x+1/4, z+1/4'
   'y, -x+3/4, -z+3/4'
   'x+1/4, z+3/4, -y+1/2'
   '-x+3/4, -z+1/4, y+1/2'
   '-x, z+1/4, y+1/4'
   'x, -z+3/4, -y+3/4'
   '-x+1/2, -z+1/2, -y'
   'x+1/2, z+1/2, y'
   'x+3/4, -z, y+3/4'
   '-x+1/4, z, -y+1/4'
   'z+1/4, y+3/4, -x+1/2'
   '-z+3/4, -y+1/4, x+1/2'
   'z+3/4, -y, x+3/4'
   '-z+1/4, y, -x+1/4'
   '-z, y+1/4, x+1/4'
   'z, -y+3/4, -x+3/4'
   '-z+1/2, -y+1/2, -x'
   'z+1/2, y+1/2, x'

loop_
   _atom_site_label
   _atom_site_occupancy
   _atom_site_fract_x
   _atom_site_fract_y
   _atom_site_fract_z
   _atom_site_adp_type
   _atom_site_B_iso_or_equiv
   _atom_site_type_symbol
   Li1        0.6903  0.500000     0.500000     0.500000    Biso  2.374003 Li
   Zr1        0.0169  0.500000     0.500000     0.500000    Biso  1.994000 Zr
   Zn3        0.7267  0.125000     0.125000     0.125000    Biso  1.919200 Zn
   Zn4        0.0232  0.125000     0.125000     0.874000    Biso  1.000000 Zn
   Zr3        0.0460  0.125000     0.125000     0.125000    Biso  1.000000 Zr
   Cl         1.0     0.252850     0.252850     0.252850    Biso  1.565000 Cl
   Li2        0.2700  0.000000     0.000000     0.000000    Biso  1.994000 Li
   Zn5        0.0139  0.375000     0.375000     0.375000    Biso  1.919200 Zn

File: Structures/0p6_Final.cif

#======================================================================
# CRYSTAL DATA
#----------------------------------------------------------------------
data_VESTA_phase_1

_chemical_name_common                  'New structure'
_cell_length_a                         10.407600
_cell_length_b                         10.407600
_cell_length_c                         10.407600
_cell_angle_alpha                      90.000000
_cell_angle_beta                       90.000000
_cell_angle_gamma                      90.000000
_cell_volume                           1127.331981
_space_group_name_H-M_alt              'F d -3 m'
_space_group_IT_number                 227

loop_
_space_group_symop_operation_xyz
   'x, y, z'
   '-x, -y, -z'
   '-x+3/4, -y+1/4, z+1/2'
   'x+1/4, y+3/4, -z+1/2'
   '-x+1/4, y+1/2, -z+3/4'
   'x+3/4, -y+1/2, z+1/4'
   'x+1/2, -y+3/4, -z+1/4'
   '-x+1/2, y+1/4, z+3/4'
   'z, x, y'
   '-z, -x, -y'
   'z+1/2, -x+3/4, -y+1/4'
   '-z+1/2, x+1/4, y+3/4'
   '-z+3/4, -x+1/4, y+1/2'
   'z+1/4, x+3/4, -y+1/2'
   '-z+1/4, x+1/2, -y+3/4'
   'z+3/4, -x+1/2, y+1/4'
   'y, z, x'
   '-y, -z, -x'
   '-y+1/4, z+1/2, -x+3/4'
   'y+3/4, -z+1/2, x+1/4'
   'y+1/2, -z+3/4, -x+1/4'
   '-y+1/2, z+1/4, x+3/4'
   '-y+3/4, -z+1/4, x+1/2'
   'y+1/4, z+3/4, -x+1/2'
   'y+3/4, x+1/4, -z+1/2'
   '-y+1/4, -x+3/4, z+1/2'
   '-y, -x, -z'
   'y, x, z'
   'y+1/4, -x+1/2, z+3/4'
   '-y+3/4, x+1/2, -z+1/4'
   '-y+1/2, x+3/4, z+1/4'
   'y+1/2, -x+1/4, -z+3/4'
   'x+3/4, z+1/4, -y+1/2'
   '-x+1/4, -z+3/4, y+1/2'
   '-x+1/2, z+3/4, y+1/4'
   'x+1/2, -z+1/4, -y+3/4'
   '-x, -z, -y'
   'x, z, y'
   'x+1/4, -z+1/2, y+3/4'
   '-x+3/4, z+1/2, -y+1/4'
   'z+3/4, y+1/4, -x+1/2'
   '-z+1/4, -y+3/4, x+1/2'
   'z+1/4, -y+1/2, x+3/4'
   '-z+3/4, y+1/2, -x+1/4'
   '-z+1/2, y+3/4, x+1/4'
   'z+1/2, -y+1/4, -x+3/4'
   '-z, -y, -x'
   'z, y, x'
   'x, y+1/2, z+1/2'
   '-x, -y+1/2, -z+1/2'
   '-x+3/4, -y+3/4, z'
   'x+1/4, y+1/4, -z'
   '-x+1/4, y, -z+1/4'
   'x+3/4, -y, z+3/4'
   'x+1/2, -y+1/4, -z+3/4'
   '-x+1/2, y+3/4, z+1/4'
   'z, x+1/2, y+1/2'
   '-z, -x+1/2, -y+1/2'
   'z+1/2, -x+1/4, -y+3/4'
   '-z+1/2, x+3/4, y+1/4'
   '-z+3/4, -x+3/4, y'
   'z+1/4, x+1/4, -y'
   '-z+1/4, x, -y+1/4'
   'z+3/4, -x, y+3/4'
   'y, z+1/2, x+1/2'
   '-y, -z+1/2, -x+1/2'
   '-y+1/4, z, -x+1/4'
   'y+3/4, -z, x+3/4'
   'y+1/2, -z+1/4, -x+3/4'
   '-y+1/2, z+3/4, x+1/4'
   '-y+3/4, -z+3/4, x'
   'y+1/4, z+1/4, -x'
   'y+3/4, x+3/4, -z'
   '-y+1/4, -x+1/4, z'
   '-y, -x+1/2, -z+1/2'
   'y, x+1/2, z+1/2'
   'y+1/4, -x, z+1/4'
   '-y+3/4, x, -z+3/4'
   '-y+1/2, x+1/4, z+3/4'
   'y+1/2, -x+3/4, -z+1/4'
   'x+3/4, z+3/4, -y'
   '-x+1/4, -z+1/4, y'
   '-x+1/2, z+1/4, y+3/4'
   'x+1/2, -z+3/4, -y+1/4'
   '-x, -z+1/2, -y+1/2'
   'x, z+1/2, y+1/2'
   'x+1/4, -z, y+1/4'
   '-x+3/4, z, -y+3/4'
   'z+3/4, y+3/4, -x'
   '-z+1/4, -y+1/4, x'
   'z+1/4, -y, x+1/4'
   '-z+3/4, y, -x+3/4'
   '-z+1/2, y+1/4, x+3/4'
   'z+1/2, -y+3/4, -x+1/4'
   '-z, -y+1/2, -x+1/2'
   'z, y+1/2, x+1/2'
   'x+1/2, y, z+1/2'
   '-x+1/2, -y, -z+1/2'
   '-x+1/4, -y+1/4, z'
   'x+3/4, y+3/4, -z'
   '-x+3/4, y+1/2, -z+1/4'
   'x+1/4, -y+1/2, z+3/4'
   'x, -y+3/4, -z+3/4'
   '-x, y+1/4, z+1/4'
   'z+1/2, x, y+1/2'
   '-z+1/2, -x, -y+1/2'
   'z, -x+3/4, -y+3/4'
   '-z, x+1/4, y+1/4'
   '-z+1/4, -x+1/4, y'
   'z+3/4, x+3/4, -y'
   '-z+3/4, x+1/2, -y+1/4'
   'z+1/4, -x+1/2, y+3/4'
   'y+1/2, z, x+1/2'
   '-y+1/2, -z, -x+1/2'
   '-y+3/4, z+1/2, -x+1/4'
   'y+1/4, -z+1/2, x+3/4'
   'y, -z+3/4, -x+3/4'
   '-y, z+1/4, x+1/4'
   '-y+1/4, -z+1/4, x'
   'y+3/4, z+3/4, -x'
   'y+1/4, x+1/4, -z'
   '-y+3/4, -x+3/4, z'
   '-y+1/2, -x, -z+1/2'
   'y+1/2, x, z+1/2'
   'y+3/4, -x+1/2, z+1/4'
   '-y+1/4, x+1/2, -z+3/4'
   '-y, x+3/4, z+3/4'
   'y, -x+1/4, -z+1/4'
   'x+1/4, z+1/4, -y'
   '-x+3/4, -z+3/4, y'
   '-x, z+3/4, y+3/4'
   'x, -z+1/4, -y+1/4'
   '-x+1/2, -z, -y+1/2'
   'x+1/2, z, y+1/2'
   'x+3/4, -z+1/2, y+1/4'
   '-x+1/4, z+1/2, -y+3/4'
   'z+1/4, y+1/4, -x'
   '-z+3/4, -y+3/4, x'
   'z+3/4, -y+1/2, x+1/4'
   '-z+1/4, y+1/2, -x+3/4'
   '-z, y+3/4, x+3/4'
   'z, -y+1/4, -x+1/4'
   '-z+1/2, -y, -x+1/2'
   'z+1/2, y, x+1/2'
   'x+1/2, y+1/2, z'
   '-x+1/2, -y+1/2, -z'
   '-x+1/4, -y+3/4, z+1/2'
   'x+3/4, y+1/4, -z+1/2'
   '-x+3/4, y, -z+3/4'
   'x+1/4, -y, z+1/4'
   'x, -y+1/4, -z+1/4'
   '-x, y+3/4, z+3/4'
   'z+1/2, x+1/2, y'
   '-z+1/2, -x+1/2, -y'
   'z, -x+1/4, -y+1/4'
   '-z, x+3/4, y+3/4'
   '-z+1/4, -x+3/4, y+1/2'
   'z+3/4, x+1/4, -y+1/2'
   '-z+3/4, x, -y+3/4'
   'z+1/4, -x, y+1/4'
   'y+1/2, z+1/2, x'
   '-y+1/2, -z+1/2, -x'
   '-y+3/4, z, -x+3/4'
   'y+1/4, -z, x+1/4'
   'y, -z+1/4, -x+1/4'
   '-y, z+3/4, x+3/4'
   '-y+1/4, -z+3/4, x+1/2'
   'y+3/4, z+1/4, -x+1/2'
   'y+1/4, x+3/4, -z+1/2'
   '-y+3/4, -x+1/4, z+1/2'
   '-y+1/2, -x+1/2, -z'
   'y+1/2, x+1/2, z'
   'y+3/4, -x, z+3/4'
   '-y+1/4, x, -z+1/4'
   '-y, x+1/4, z+1/4'
   'y, -x+3/4, -z+3/4'
   'x+1/4, z+3/4, -y+1/2'
   '-x+3/4, -z+1/4, y+1/2'
   '-x, z+1/4, y+1/4'
   'x, -z+3/4, -y+3/4'
   '-x+1/2, -z+1/2, -y'
   'x+1/2, z+1/2, y'
   'x+3/4, -z, y+3/4'
   '-x+1/4, z, -y+1/4'
   'z+1/4, y+3/4, -x+1/2'
   '-z+3/4, -y+1/4, x+1/2'
   'z+3/4, -y, x+3/4'
   '-z+1/4, y, -x+1/4'
   '-z, y+1/4, x+1/4'
   'z, -y+3/4, -x+3/4'
   '-z+1/2, -y+1/2, -x'
   'z+1/2, y+1/2, x'

loop_
   _atom_site_label
   _atom_site_occupancy
   _atom_site_fract_x
   _atom_site_fract_y
   _atom_site_fract_z
   _atom_site_adp_type
   _atom_site_B_iso_or_equiv
   _atom_site_type_symbol
   Zr1        0.1300  0.500000     0.500000     0.500000    Biso  1.994000 Zr
   Zn3        0.1100  0.125000     0.125000     0.125000    Biso  1.919200 Zn
   Zn4        0.0470  0.125000     0.125000     0.875000    Biso  1.000000 Zn
   Zn5        0.0340  0.375000     0.375000     0.375000    Biso  1.000000 Zn
   Cl         1.0     0.251400     0.251400     0.251400    Biso  1.565000 Cl
   Li2        0.7600  0.000000     0.000000     0.000000    Biso  1.994000 Li
   Zr2        0.0590  0.000000     0.000000     0.000000    Biso  1.994000 Zr
   Li5        0.1000  0.375000     0.375000     0.375000    Biso  1.000000 Li

File: Structures/Li2ZnCl4_Final.cif

#======================================================================
# CRYSTAL DATA
#----------------------------------------------------------------------
data_VESTA_phase_1

_chemical_name_common                  'New structure'
_cell_length_a                         10.343520
_cell_length_b                         10.343520
_cell_length_c                         10.343520
_cell_angle_alpha                      90.000000
_cell_angle_beta                       90.000000
_cell_angle_gamma                      90.000000
_cell_volume                           1106.636770
_space_group_name_H-M_alt              'F d -3 m'
_space_group_IT_number                 227

loop_
_space_group_symop_operation_xyz
   'x, y, z'
   '-x, -y, -z'
   '-x+3/4, -y+1/4, z+1/2'
   'x+1/4, y+3/4, -z+1/2'
   '-x+1/4, y+1/2, -z+3/4'
   'x+3/4, -y+1/2, z+1/4'
   'x+1/2, -y+3/4, -z+1/4'
   '-x+1/2, y+1/4, z+3/4'
   'z, x, y'
   '-z, -x, -y'
   'z+1/2, -x+3/4, -y+1/4'
   '-z+1/2, x+1/4, y+3/4'
   '-z+3/4, -x+1/4, y+1/2'
   'z+1/4, x+3/4, -y+1/2'
   '-z+1/4, x+1/2, -y+3/4'
   'z+3/4, -x+1/2, y+1/4'
   'y, z, x'
   '-y, -z, -x'
   '-y+1/4, z+1/2, -x+3/4'
   'y+3/4, -z+1/2, x+1/4'
   'y+1/2, -z+3/4, -x+1/4'
   '-y+1/2, z+1/4, x+3/4'
   '-y+3/4, -z+1/4, x+1/2'
   'y+1/4, z+3/4, -x+1/2'
   'y+3/4, x+1/4, -z+1/2'
   '-y+1/4, -x+3/4, z+1/2'
   '-y, -x, -z'
   'y, x, z'
   'y+1/4, -x+1/2, z+3/4'
   '-y+3/4, x+1/2, -z+1/4'
   '-y+1/2, x+3/4, z+1/4'
   'y+1/2, -x+1/4, -z+3/4'
   'x+3/4, z+1/4, -y+1/2'
   '-x+1/4, -z+3/4, y+1/2'
   '-x+1/2, z+3/4, y+1/4'
   'x+1/2, -z+1/4, -y+3/4'
   '-x, -z, -y'
   'x, z, y'
   'x+1/4, -z+1/2, y+3/4'
   '-x+3/4, z+1/2, -y+1/4'
   'z+3/4, y+1/4, -x+1/2'
   '-z+1/4, -y+3/4, x+1/2'
   'z+1/4, -y+1/2, x+3/4'
   '-z+3/4, y+1/2, -x+1/4'
   '-z+1/2, y+3/4, x+1/4'
   'z+1/2, -y+1/4, -x+3/4'
   '-z, -y, -x'
   'z, y, x'
   'x, y+1/2, z+1/2'
   '-x, -y+1/2, -z+1/2'
   '-x+3/4, -y+3/4, z'
   'x+1/4, y+1/4, -z'
   '-x+1/4, y, -z+1/4'
   'x+3/4, -y, z+3/4'
   'x+1/2, -y+1/4, -z+3/4'
   '-x+1/2, y+3/4, z+1/4'
   'z, x+1/2, y+1/2'
   '-z, -x+1/2, -y+1/2'
   'z+1/2, -x+1/4, -y+3/4'
   '-z+1/2, x+3/4, y+1/4'
   '-z+3/4, -x+3/4, y'
   'z+1/4, x+1/4, -y'
   '-z+1/4, x, -y+1/4'
   'z+3/4, -x, y+3/4'
   'y, z+1/2, x+1/2'
   '-y, -z+1/2, -x+1/2'
   '-y+1/4, z, -x+1/4'
   'y+3/4, -z, x+3/4'
   'y+1/2, -z+1/4, -x+3/4'
   '-y+1/2, z+3/4, x+1/4'
   '-y+3/4, -z+3/4, x'
   'y+1/4, z+1/4, -x'
   'y+3/4, x+3/4, -z'
   '-y+1/4, -x+1/4, z'
   '-y, -x+1/2, -z+1/2'
   'y, x+1/2, z+1/2'
   'y+1/4, -x, z+1/4'
   '-y+3/4, x, -z+3/4'
   '-y+1/2, x+1/4, z+3/4'
   'y+1/2, -x+3/4, -z+1/4'
   'x+3/4, z+3/4, -y'
   '-x+1/4, -z+1/4, y'
   '-x+1/2, z+1/4, y+3/4'
   'x+1/2, -z+3/4, -y+1/4'
   '-x, -z+1/2, -y+1/2'
   'x, z+1/2, y+1/2'
   'x+1/4, -z, y+1/4'
   '-x+3/4, z, -y+3/4'
   'z+3/4, y+3/4, -x'
   '-z+1/4, -y+1/4, x'
   'z+1/4, -y, x+1/4'
   '-z+3/4, y, -x+3/4'
   '-z+1/2, y+1/4, x+3/4'
   'z+1/2, -y+3/4, -x+1/4'
   '-z, -y+1/2, -x+1/2'
   'z, y+1/2, x+1/2'
   'x+1/2, y, z+1/2'
   '-x+1/2, -y, -z+1/2'
   '-x+1/4, -y+1/4, z'
   'x+3/4, y+3/4, -z'
   '-x+3/4, y+1/2, -z+1/4'
   'x+1/4, -y+1/2, z+3/4'
   'x, -y+3/4, -z+3/4'
   '-x, y+1/4, z+1/4'
   'z+1/2, x, y+1/2'
   '-z+1/2, -x, -y+1/2'
   'z, -x+3/4, -y+3/4'
   '-z, x+1/4, y+1/4'
   '-z+1/4, -x+1/4, y'
   'z+3/4, x+3/4, -y'
   '-z+3/4, x+1/2, -y+1/4'
   'z+1/4, -x+1/2, y+3/4'
   'y+1/2, z, x+1/2'
   '-y+1/2, -z, -x+1/2'
   '-y+3/4, z+1/2, -x+1/4'
   'y+1/4, -z+1/2, x+3/4'
   'y, -z+3/4, -x+3/4'
   '-y, z+1/4, x+1/4'
   '-y+1/4, -z+1/4, x'
   'y+3/4, z+3/4, -x'
   'y+1/4, x+1/4, -z'
   '-y+3/4, -x+3/4, z'
   '-y+1/2, -x, -z+1/2'
   'y+1/2, x, z+1/2'
   'y+3/4, -x+1/2, z+1/4'
   '-y+1/4, x+1/2, -z+3/4'
   '-y, x+3/4, z+3/4'
   'y, -x+1/4, -z+1/4'
   'x+1/4, z+1/4, -y'
   '-x+3/4, -z+3/4, y'
   '-x, z+3/4, y+3/4'
   'x, -z+1/4, -y+1/4'
   '-x+1/2, -z, -y+1/2'
   'x+1/2, z, y+1/2'
   'x+3/4, -z+1/2, y+1/4'
   '-x+1/4, z+1/2, -y+3/4'
   'z+1/4, y+1/4, -x'
   '-z+3/4, -y+3/4, x'
   'z+3/4, -y+1/2, x+1/4'
   '-z+1/4, y+1/2, -x+3/4'
   '-z, y+3/4, x+3/4'
   'z, -y+1/4, -x+1/4'
   '-z+1/2, -y, -x+1/2'
   'z+1/2, y, x+1/2'
   'x+1/2, y+1/2, z'
   '-x+1/2, -y+1/2, -z'
   '-x+1/4, -y+3/4, z+1/2'
   'x+3/4, y+1/4, -z+1/2'
   '-x+3/4, y, -z+3/4'
   'x+1/4, -y, z+1/4'
   'x, -y+1/4, -z+1/4'
   '-x, y+3/4, z+3/4'
   'z+1/2, x+1/2, y'
   '-z+1/2, -x+1/2, -y'
   'z, -x+1/4, -y+1/4'
   '-z, x+3/4, y+3/4'
   '-z+1/4, -x+3/4, y+1/2'
   'z+3/4, x+1/4, -y+1/2'
   '-z+3/4, x, -y+3/4'
   'z+1/4, -x, y+1/4'
   'y+1/2, z+1/2, x'
   '-y+1/2, -z+1/2, -x'
   '-y+3/4, z, -x+3/4'
   'y+1/4, -z, x+1/4'
   'y, -z+1/4, -x+1/4'
   '-y, z+3/4, x+3/4'
   '-y+1/4, -z+3/4, x+1/2'
   'y+3/4, z+1/4, -x+1/2'
   'y+1/4, x+3/4, -z+1/2'
   '-y+3/4, -x+1/4, z+1/2'
   '-y+1/2, -x+1/2, -z'
   'y+1/2, x+1/2, z'
   'y+3/4, -x, z+3/4'
   '-y+1/4, x, -z+1/4'
   '-y, x+1/4, z+1/4'
   'y, -x+3/4, -z+3/4'
   'x+1/4, z+3/4, -y+1/2'
   '-x+3/4, -z+1/4, y+1/2'
   '-x, z+1/4, y+1/4'
   'x, -z+3/4, -y+3/4'
   '-x+1/2, -z+1/2, -y'
   'x+1/2, z+1/2, y'
   'x+3/4, -z, y+3/4'
   '-x+1/4, z, -y+1/4'
   'z+1/4, y+3/4, -x+1/2'
   '-z+3/4, -y+1/4, x+1/2'
   'z+3/4, -y, x+3/4'
   '-z+1/4, y, -x+1/4'
   '-z, y+1/4, x+1/4'
   'z, -y+3/4, -x+3/4'
   '-z+1/2, -y+1/2, -x'
   'z+1/2, y+1/2, x'

loop_
   _atom_site_label
   _atom_site_occupancy
   _atom_site_fract_x
   _atom_site_fract_y
   _atom_site_fract_z
   _atom_site_adp_type
   _atom_site_U_iso_or_equiv
   _atom_site_type_symbol
   Li         1.0     0.500000     0.500000     0.500000    Uiso  0.050000 Li
   Zn         1.0     0.125000     0.125000     0.125000    Uiso  0.050000 Zn
   Cl         1.0     0.252450     0.252450     0.252450    Uiso  0.050000 Cl
